Repository: Graph4HEP/fairchem

File: src/fairchem/applications/ocx/data/experimental_data/ExpDataDump_241113.csv (part 1 of 25)
,sample id,source,batch number,batch date,composition,post processing id,rep,total reps,reaction,current density,voltage,fe_h2,fe_co,fe_ch4,fe_c2h4,fe_gas_total,fe_liquid
0,uoft4_240405_Ag-0.125-Cu-0.125-Pd-0.75_pp0,uoft,4,240405,Ag-0.125-Cu-0.125-Pd-0.75,pp0,std,3.0,CO2R,150.0,0.1431695217837197,2.010840590127241,4.023937435048473,0.0019417289820534,0.000811135558992,2.012906284518439,2.012906282691056
1,uoft4_240405_Ag-0.125-Cu-0.125-Pd-0.75_pp0,uoft,4,240405,Ag-0.125-Cu-0.125-Pd-0.75,pp0,std,3.0,CO2R,100.0,0.0948717456250603,3.383709096476496,3.5671723507815742,0.001385214416245,0.0,2.092856809446236,2.092856809446238
2,uoft4_240405_Ag-0.125-Cu-0.125-Pd-0.75_pp0,uoft,4,240405,Ag-0.125-Cu-0.125-Pd-0.75,pp0,avg,3.0,CO2R,100.0,3.158541184,31.079118626666663,55.95039293,0.012292901,0.0,87.04394638000001,12.95605362
3,uoft4_240405_Ag-0.125-Cu-0.125-Pd-0.75_pp0,uoft,4,240405,Ag-0.125-Cu-0.125-Pd-0.75,pp0,std,3.0,CO2R,50.0,0.1036736898659702,6.321417240388412,4.208895642578382,0.0073298659660846,0.0,2.162559051897787,2.162559051897792
4,uoft4_240405_Ag-0.125-Cu-0.125-Pd-0.75_pp0,uoft,4,240405,Ag-0.125-Cu-0.125-Pd-0.75,pp0,avg,3.0,CO2R,50.0,2.8610540610000004,42.77302308333333,42.51473477333334,0.0124763776666666,0.0,85.30122281333333,14.698777186666668
5,uoft4_240405_Ag-0.125-Cu-0.125-Pd-0.75_pp0,uoft,4,240405,Ag-0.125-Cu-0.125-Pd-0.75,pp0,avg,3.0,CO2R,200.0,3.476810013333333,24.73016803,65.09823182666668,0.0134854963333333,0.003161089,89.84702360666667,10.152976393
6,uoft4_240405_Ag-0.125-Cu-0.125-Pd-0.75_pp0,uoft,4,240405,Ag-0.125-Cu-0.125-Pd-0.75,pp0,avg,3.0,CO2R,150.0,3.321681319,29.148688333333336,62.025212833333335,0.0117424726666666,0.0004683093333333,91.18808911666667,8.811910885333333
7,uoft4_240405_Ag-0.125-Cu-0.125-Pd-0.75_pp0,uoft,4,240405,Ag-0.125-Cu-0.125-Pd-0.75,pp0,std,3.0,HER,50.0,0.1205861416168261,0.0,0.0,0.0,0.0,0.0,0.0
8,uoft4_240405_Ag-0.125-Cu-0.125-Pd-0.75_pp0,uoft,4,240405,Ag-0.125-Cu-0.125-Pd-0.75,pp0,avg,3.0,HER,50.0,2.465062763333333,,,,,,
9,uoft4_240405_Ag-0.125-Cu-0.125-Pd-0.75_pp0,uoft,4,240405,Ag-0.125-Cu-0.125-Pd-0.75,pp0,avg,3.0,CO2R,300.0,3.622443467666667,56.57745506333333,23.0099869,0.0218336606666666,0.0123165396666666,79.62373409333333,20.376265906666667
10,uoft4_240405_Ag-0.125-Cu-0.125-Pd-0.75_pp0,uoft,4,240405,Ag-0.125-Cu-0.125-Pd-0.75,pp0,std,3.0,CO2R,300.0,0.13465435328166,7.541024962284696,2.8444457719148994,0.0039734341301933,0.0036211559070081,5.012523772578567,5.012523772578566
11,uoft4_240405_Ag-0.125-Cu-0.125-Pd-0.75_pp0,uoft,4,240405,Ag-0.125-Cu-0.125-Pd-0.75,pp0,std,3.0,CO2R,200.0,0.1512060221681732,1.5835594965488793,4.856598915128422,0.0027105456325231,0.0018730918472672,6.011157658799504,6.011157660222052
12,uoft4_240405_Ag-0.125-Cu-0.125-Pd-0.75_pp0_rep1,uoft,4,240405,Ag-0.125-Cu-0.125-Pd-0.75,pp0,1,,CO2R,300.0,3.546526605,61.60915692,20.26031434,0.021283232,0.012925342,81.90615129,18.09384871
13,uoft4_240405_Ag-0.125-Cu-0.125-Pd-0.75_pp0_rep1,uoft,4,240405,Ag-0.125-Cu-0.125-Pd-0.75,pp0,1,,CO2R,200.0,3.308212718,23.04756325,60.06630648,0.01568721,0.001685914,83.13371431,16.86628569
14,uoft4_240405_Ag-0.125-Cu-0.125-Pd-0.75_pp0_rep1,uoft,4,240405,Ag-0.125-Cu-0.125-Pd-0.75,pp0,1,,CO2R,150.0,3.161059159,30.51790161,59.28781925,0.013210282,0.0,89.82123784,10.17876216
15,uoft4_240405_Ag-0.125-Cu-0.125-Pd-0.75_pp0_rep1,uoft,4,240405,Ag-0.125-Cu-0.125-Pd-0.75,pp0,1,,HER,50.0,2.329372471,,,,,,
16,uoft4_240405_Ag-0.125-Cu-0.125-Pd-0.75_pp0_rep1,uoft,4,240405,Ag-0.125-Cu-0.125-Pd-0.75,pp0,1,,CO2R,100.0,3.052599973,34.72640147,53.64194499,0.012109425,0.0,88.38292734,11.61707266
17,uoft4_240405_Ag-0.125-Cu-0.125-Pd-0.75_pp0_rep1,uoft,4,240405,Ag-0.125-Cu-0.125-Pd-0.75,pp0,1,,CO2R,50.0,2.74228211,48.14538911,38.6345776,0.008806855,0.0,86.78877356,13.21122644
18,uoft4_240405_Ag-0.125-Cu-0.125-Pd-0.75_pp0_rep2,uoft,4,240405,Ag-0.125-Cu-0.125-Pd-0.75,pp0,2,,CO2R,50.0,2.907472704,44.36627676,41.92043222,0.007705998,0.0,86.29441498,13.70558502
19,uoft4_240405_Ag-0.125-Cu-0.125-Pd-0.75_pp0_rep2,uoft,4,240405,Ag-0.125-Cu-0.125-Pd-0.75,pp0,2,,CO2R,200.0,3.52180885,26.19138295,65.47028487,0.01045814,0.002528871,91.67638486,8.323615144
20,uoft4_240405_Ag-0.125-Cu-0.125-Pd-0.75_pp0_rep2,uoft,4,240405,Ag-0.125-Cu-0.125-Pd-0.75,pp0,2,,CO2R,300.0,3.54288906,47.90704974,25.94056974,0.018164138,0.008429571,73.87619036,26.12380964
21,uoft4_240405_Ag-0.125-Cu-0.125-Pd-0.75_pp0_rep2,uoft,4,240405,Ag-0.125-Cu-0.125-Pd-0.75,pp0,2,,HER,50.0,2.505850083,,,,,,
22,uoft4_240405_Ag-0.125-Cu-0.125-Pd-0.75_pp0_rep2,uoft,4,240405,Ag-0.125-Cu-0.125-Pd-0.75,pp0,2,,CO2R,150.0,3.368111678,30.08809559,60.14243615,0.009540759,0.001404928,90.24345459,9.756545412
23,uoft4_240405_Ag-0.125-Cu-0.125-Pd-0.75_pp0_rep2,uoft,4,240405,Ag-0.125-Cu-0.125-Pd-0.75,pp0,2,,CO2R,100.0,3.187366542,30.46893637,54.1502947,0.011008568,0.0,84.63221679,15.36778321
24,uoft4_240405_Ag-0.125-Cu-0.125-Pd-0.75_pp0_rep3,uoft,4,240405,Ag-0.125-Cu-0.125-Pd-0.75,pp0,3,,HER,50.0,2.559965736,,,,,,
25,uoft4_240405_Ag-0.125-Cu-0.125-Pd-0.75_pp0_rep3,uoft,4,240405,Ag-0.125-Cu-0.125-Pd-0.75,pp0,3,,CO2R,100.0,3.235657037,28.04201804,60.0589391,0.01376071,0.0,88.11669501,11.88330499
26,uoft4_240405_Ag-0.125-Cu-0.125-Pd-0.75_pp0_rep3,uoft,4,240405,Ag-0.125-Cu-0.125-Pd-0.75,pp0,3,,CO2R,300.0,3.777914738,60.21615853,22.82907662,0.026053612,0.015594706,83.08886063,16.91113937
27,uoft4_240405_Ag-0.125-Cu-0.125-Pd-0.75_pp0_rep3,uoft,4,240405,Ag-0.125-Cu-0.125-Pd-0.75,pp0,3,,CO2R,200.0,3.600408472,24.95155789,69.75810413,0.014311139,0.005268482,94.73097165,5.269028345
28,uoft4_240405_Ag-0.125-Cu-0.125-Pd-0.75_pp0_rep3,uoft,4,240405,Ag-0.125-Cu-0.125-Pd-0.75,pp0,3,,CO2R,150.0,3.43587312,26.8400678,66.6453831,0.012476377,0.0,93.49957492,6.500425084
29,uoft4_240405_Ag-0.125-Cu-0.125-Pd-0.75_pp0_rep3,uoft,4,240405,Ag-0.125-Cu-0.125-Pd-0.75,pp0,3,,CO2R,50.0,2.933407369,35.80740338,46.9891945,0.02091628,0.0,82.8204799,17.1795201
30,uoft4_240405_Ag-0.2-Pd-0.8_pp0,uoft,4,240405,Ag-0.2-Pd-0.8,pp0,std,3.0,HER,50.0,0.0423902923924812,0.0,0.0,0.0,0.0,0.0,0.0
31,uoft4_240405_Ag-0.2-Pd-0.8_pp0,uoft,4,240405,Ag-0.2-Pd-0.8,pp0,avg,3.0,CO2R,50.0,2.997033105333333,54.14551465666667,27.03831041333333,0.0319248483333333,0.0,81.22069283,18.77930717
32,uoft4_240405_Ag-0.2-Pd-0.8_pp0,uoft,4,240405,Ag-0.2-Pd-0.8,pp0,avg,3.0,HER,50.0,2.4543363856666667,,,,,,
33,uoft4_240405_Ag-0.2-Pd-0.8_pp0,uoft,4,240405,Ag-0.2-Pd-0.8,pp0,std,3.0,CO2R,50.0,0.0591562734981455,7.679293579034894,8.021998582913175,0.0050447599862772,0.0,0.5946371719125886,0.5946371719125932
34,uoft4_240405_Ag-0.2-Pd-0.8_pp0,uoft,4,240405,Ag-0.2-Pd-0.8,pp0,std,3.0,CO2R,100.0,0.037580811454474,9.8279528205981,6.923589263642903,0.0053460552885499,0.0017547549259119,3.860794179311116,3.860794179311121
35,uoft4_240405_Ag-0.2-Pd-0.8_pp0,uoft,4,240405,Ag-0.2-Pd-0.8,pp0,avg,3.0,CO2R,150.0,3.513751512,54.46915956666667,27.724296006666663,0.0595685863333333,0.0053387283333333,82.26627154333333,17.733728456666668
36,uoft4_240405_Ag-0.2-Pd-0.8_pp0,uoft,4,240405,Ag-0.2-Pd-0.8,pp0,avg,3.0,CO2R,300.0,3.755270139666667,75.58964057333333,3.305500982,0.0396920046666666,0.0032781666666666,78.94294479333333,21.057055206666664
37,uoft4_240405_Ag-0.2-Pd-0.8_pp0,uoft,4,240405,Ag-0.2-Pd-0.8,pp0,avg,3.0,CO2R,200.0,3.645970576,74.55062880666667,11.105108054666667,0.0599049593333333,0.006111439,85.73023858666666,14.269761413333333
38,uoft4_240405_Ag-0.2-Pd-0.8_pp0,uoft,4,240405,Ag-0.2-Pd-0.8,pp0,std,3.0,CO2R,200.0,0.054100411709582,2.627280812464289,2.439512878476626,0.0128685332870611,0.0025896077674651,1.3433565815225317,1.3433565815225303
39,uoft4_240405_Ag-0.2-Pd-0.8_pp0,uoft,4,240405,Ag-0.2-Pd-0.8,pp0,std,3.0,CO2R,300.0,0.0510004806883604,9.914482977220988,0.4836047230687306,0.0132107063447148,0.0014622959850975,9.4602599006439,9.4602599006439
40,uoft4_240405_Ag-0.2-Pd-0.8_pp0,uoft,4,240405,Ag-0.2-Pd-0.8,pp0,avg,3.0,CO2R,100.0,3.336037296666667,51.046056623333335,30.08595285,0.0414656073333333,0.0019668996666666,81.18038488666666,18.81961511333333
41,uoft4_240405_Ag-0.2-Pd-0.8_pp0,uoft,4,240405,Ag-0.2-Pd-0.8,pp0,std,3.0,CO2R,150.0,0.0649694939756937,8.415790662041498,4.391727177262258,0.0127662129420915,0.0021945687668442,5.4448214253796845,5.444821425379688
42,uoft4_240405_Ag-0.2-Pd-0.8_pp0_rep1,uoft,4,240405,Ag-0.2-Pd-0.8,pp0,1,,CO2R,200.0,3.592463452,76.95452928,8.310412574,0.073482194,0.009061789,85.35836024,14.64163976
43,uoft4_240405_Ag-0.2-Pd-0.8_pp0_rep1,uoft,4,240405,Ag-0.2-Pd-0.8,pp0,1,,CO2R,50.0,2.930518143,62.52484881,18.49214145,0.033025705,0.0,81.05495888,18.94504112
44,uoft4_240405_Ag-0.2-Pd-0.8_pp0_rep1,uoft,4,240405,Ag-0.2-Pd-0.8,pp0,1,,CO2R,150.0,3.43988947,63.12582393,22.70137525,0.07412436,0.0078676,85.91973601,14.08026399
45,uoft4_240405_Ag-0.2-Pd-0.8_pp0_rep1,uoft,4,240405,Ag-0.2-Pd-0.8,pp0,1,,HER,50.0,2.415612083,,,,,,
46,uoft4_240405_Ag-0.2-Pd-0.8_pp0_rep1,uoft,4,240405,Ag-0.2-Pd-0.8,pp0,1,,CO2R,300.0,3.706724382,81.49992676,2.900294695,0.054675889,0.00491725,84.46673467,15.53326533
47,uoft4_240405_Ag-0.2-Pd-0.8_pp0_rep1,uoft,4,240405,Ag-0.2-Pd-0.8,pp0,1,,CO2R,100.0,3.295146169,60.02699366,22.57367387,0.047336844,0.003371828,82.65730769,17.34269231
48,uoft4_240405_Ag-0.2-Pd-0.8_pp0_rep2,uoft,4,240405,Ag-0.2-Pd-0.8,pp0,2,,HER,50.0,2.499626479,,,,,,
49,uoft4_240405_Ag-0.2-Pd-0.8_pp0_rep2,uoft,4,240405,Ag-0.2-Pd-0.8,pp0,2,,CO2R,300.0,3.808413957,81.12557283,3.175343811,0.03467699,0.002809857,84.34268734,15.65731266
50,uoft4_240405_Ag-0.2-Pd-0.8_pp0_rep2,uoft,4,240405,Ag-0.2-Pd-0.8,pp0,2,,CO2R,200.0,3.700645372,74.95134864,12.19670923,0.058345412,0.005057743,87.22035826,12.77964174
51,uoft4_240405_Ag-0.2-Pd-0.8_pp0_rep2,uoft,4,240405,Ag-0.2-Pd-0.8,pp0,2,,CO2R,150.0,3.539310013,53.96471991,30.83988212,0.054308937,0.004214785,84.87070489,15.12929511
52,uoft4_240405_Ag-0.2-Pd-0.8_pp0_rep2,uoft,4,240405,Ag-0.2-Pd-0.8,pp0,2,,CO2R,50.0,3.016826392,52.4681412,28.21709234,0.036328276,0.0,80.72650473,19.27349527
53,uoft4_240405_Ag-0.2-Pd-0.8_pp0_rep2,uoft,4,240405,Ag-0.2-Pd-0.8,pp0,2,,CO2R,100.0,3.369062771,52.56356065,31.47347741,0.040181274,0.002528871,84.08469111,15.91530889
54,uoft4_240405_Ag-0.2-Pd-0.8_pp0_rep3,uoft,4,240405,Ag-0.2-Pd-0.8,pp0,3,,CO2R,150.0,3.562055053,46.31693486,29.63163065,0.050272462,0.0039338,76.00837373,23.99162627
55,uoft4_240405_Ag-0.2-Pd-0.8_pp0_rep3,uoft,4,240405,Ag-0.2-Pd-0.8,pp0,3,,CO2R,100.0,3.34390295,40.54761556,36.21070727,0.036878704,0.0,76.79915586,23.20084414
56,uoft4_240405_Ag-0.2-Pd-0.8_pp0_rep3,uoft,4,240405,Ag-0.2-Pd-0.8,pp0,3,,CO2R,300.0,3.75067208,64.14342213,3.84086444,0.029723135,0.002107393,68.01941237,31.98058763
57,uoft4_240405_Ag-0.2-Pd-0.8_pp0_rep3,uoft,4,240405,Ag-0.2-Pd-0.8,pp0,3,,HER,50.0,2.447770595,,,,,,
58,uoft4_240405_Ag-0.2-Pd-0.8_pp0_rep3,uoft,4,240405,Ag-0.2-Pd-0.8,pp0,3,,CO2R,200.0,3.644802904,71.7460085,12.80820236,0.047887272,0.004214785,84.61199726,15.38800274
59,uoft4_240405_Ag-0.2-Pd-0.8_pp0_rep3,uoft,4,240405,Ag-0.2-Pd-0.8,pp0,3,,CO2R,50.0,3.043754781,47.44355396,34.40569745,0.026420564,0.0,81.88061488,18.11938512
60,uoft4_240405_Ag-0.222-Cu-0.333-Pd-0.444_pp0,uoft,4,240405,Ag-0.222-Cu-0.333-Pd-0.444,pp0,avg,3.0,CO2R,100.0,3.2549515613333333,76.35606520333333,19.66846758666667,0.0139441866666666,0.0021073926666666,96.04239678,3.9576032353333335
61,uoft4_240405_Ag-0.222-Cu-0.333-Pd-0.444_pp0,uoft,4,240405,Ag-0.222-Cu-0.333-Pd-0.444,pp0,std,3.0,HER,50.0,0.0383890989624416,0.0,0.0,0.0,0.0,0.0,0.0
62,uoft4_240405_Ag-0.222-Cu-0.333-Pd-0.444_pp0,uoft,4,240405,Ag-0.222-Cu-0.333-Pd-0.444,pp0,avg,3.0,HER,50.0,2.569379344333333,,,,,,
63,uoft4_240405_Ag-0.222-Cu-0.333-Pd-0.444_pp0,uoft,4,240405,Ag-0.222-Cu-0.333-Pd-0.444,pp0,avg,3.0,CO2R,50.0,2.888974703333333,79.2487811,6.016699410666667,0.009173807,0.0,85.27465432,14.725345681333332
64,uoft4_240405_Ag-0.222-Cu-0.333-Pd-0.444_pp0,uoft,4,240405,Ag-0.222-Cu-0.333-Pd-0.444,pp0,std,3.0,CO2R,50.0,0.0481853415635262,7.713943935199214,1.4456858462103592,0.0025423197638068,0.0,6.428490504191377,6.428490501987685
65,uoft4_240405_Ag-0.222-Cu-0.333-Pd-0.444_pp0,uoft,4,240405,Ag-0.222-Cu-0.333-Pd-0.444,pp0,std,3.0,CO2R,200.0,0.0864474108862786,23.80697393570758,24.12792830046826,0.268149937507841,0.4458682774710102,5.688810936838171,5.688810936143843
66,uoft4_240405_Ag-0.222-Cu-0.333-Pd-0.444_pp0,uoft,4,240405,Ag-0.222-Cu-0.333-Pd-0.444,pp0,avg,3.0,CO2R,300.0,3.8288075243333335,71.08121116,17.75130975633333,0.4427279233333334,0.2785504883333333,89.55995049333335,10.440049494
67,uoft4_240405_Ag-0.222-Cu-0.333-Pd-0.444_pp0,uoft,4,240405,Ag-0.222-Cu-0.333-Pd-0.444,pp0,std,3.0,CO2R,100.0,0.0680214837381027,5.42109317480855,9.754112525975575,0.0073916069904692,0.0036501111701647,11.108446519728098,11.108446492215196
68,uoft4_240405_Ag-0.222-Cu-0.333-Pd-0.444_pp0,uoft,4,240405,Ag-0.222-Cu-0.333-Pd-0.444,pp0,avg,3.0,CO2R,200.0,3.62917262,50.85009102333333,41.472249510000005,0.1836596149999999,0.3087330356666666,92.81868751333332,7.181312486333333
69,uoft4_240405_Ag-0.222-Cu-0.333-Pd-0.444_pp0,uoft,4,240405,Ag-0.222-Cu-0.333-Pd-0.444,pp0,avg,3.0,CO2R,150.0,3.455885842666667,60.73392063666666,37.68172888,0.03327034,0.0848576806666666,98.53663343666666,1.4633665580000006
70,uoft4_240405_Ag-0.222-Cu-0.333-Pd-0.444_pp0,uoft,4,240405,Ag-0.222-Cu-0.333-Pd-0.444,pp0,std,3.0,CO2R,150.0,0.0624179393611024,12.462463003293765,19.522252864846195,0.0251632245633763,0.1367586576302461,13.85123941393894,13.85123942623031
71,uoft4_240405_Ag-0.222-Cu-0.333-Pd-0.444_pp0,uoft,4,240405,Ag-0.222-Cu-0.333-Pd-0.444,pp0,std,3.0,CO2R,300.0,0.0362092935857522,17.05815382294835,8.030711084845711,0.5756606180760586,0.2437622319020778,12.877346621521818,12.877346642153684
72,uoft4_240405_Ag-0.222-Cu-0.333-Pd-0.444_pp0_rep1,uoft,4,240405,Ag-0.222-Cu-0.333-Pd-0.444,pp0,1,,CO2R,200.0,3.563209143,34.13097156,53.44302554,0.042382988,0.016016185,87.63733919,12.36266081
73,uoft4_240405_Ag-0.222-Cu-0.333-Pd-0.444_pp0_rep1,uoft,4,240405,Ag-0.222-Cu-0.333-Pd-0.444,pp0,1,,HER,50.0,2.525178471,,,,,,
74,uoft4_240405_Ag-0.222-Cu-0.333-Pd-0.444_pp0_rep1,uoft,4,240405,Ag-0.222-Cu-0.333-Pd-0.444,pp0,1,,CO2R,300.0,3.838555292,51.92408295,26.01669941,0.169165,0.069965439,78.18930433,21.81069567
75,uoft4_240405_Ag-0.222-Cu-0.333-Pd-0.444_pp0_rep1,uoft,4,240405,Ag-0.222-Cu-0.333-Pd-0.444,pp0,1,,CO2R,50.0,2.835725219,78.13722823,5.510805501,0.007705998,0.0,83.65573973,16.34426027
76,uoft4_240405_Ag-0.222-Cu-0.333-Pd-0.444_pp0_rep1,uoft,4,240405,Ag-0.222-Cu-0.333-Pd-0.444,pp0,1,,CO2R,100.0,3.177027076,70.25884618,17.24705305,0.019264995,0.0,87.52862425,12.47137575
77,uoft4_240405_Ag-0.222-Cu-0.333-Pd-0.444_pp0_rep1,uoft,4,240405,Ag-0.222-Cu-0.333-Pd-0.444,pp0,1,,CO2R,150.0,3.402441076,50.50618343,38.11394892,0.031924848,0.005338728,88.66167978,11.33832022
78,uoft4_240405_Ag-0.222-Cu-0.333-Pd-0.444_pp0_rep2,uoft,4,240405,Ag-0.222-Cu-0.333-Pd-0.444,pp0,2,,CO2R,100.0,3.302443352,80.63194459,11.35314342,0.005504284,0.0,91.99059229,8.009407708
79,uoft4_240405_Ag-0.222-Cu-0.333-Pd-0.444_pp0_rep2,uoft,4,240405,Ag-0.222-Cu-0.333-Pd-0.444,pp0,2,,CO2R,200.0,3.597271621,78.10740965,13.69965619,0.01568721,0.088299756,91.91253568,8.087464318
80,uoft4_240405_Ag-0.222-Cu-0.333-Pd-0.444_pp0_rep2,uoft,4,240405,Ag-0.222-Cu-0.333-Pd-0.444,pp0,2,,CO2R,300.0,3.788722155,76.69317207,9.977897839,0.054859366,0.219168844,86.94724005,13.05275995
81,uoft4_240405_Ag-0.222-Cu-0.333-Pd-0.444_pp0_rep2,uoft,4,240405,Ag-0.222-Cu-0.333-Pd-0.444,pp0,2,,CO2R,150.0,3.440730525,74.61466028,17.94695481,0.008806855,0.006462671,92.57820273,7.421797274
82,uoft4_240405_Ag-0.222-Cu-0.333-Pd-0.444_pp0_rep2,uoft,4,240405,Ag-0.222-Cu-0.333-Pd-0.444,pp0,2,,CO2R,50.0,2.901628173,87.45820168,4.89194499,0.007705998,0.0,92.35785267,7.642147334
83,uoft4_240405_Ag-0.222-Cu-0.333-Pd-0.444_pp0_rep2,uoft,4,240405,Ag-0.222-Cu-0.333-Pd-0.444,pp0,2,,HER,50.0,2.588575471,,,,,,
84,uoft4_240405_Ag-0.222-Cu-0.333-Pd-0.444_pp0_rep3,uoft,4,240405,Ag-0.222-Cu-0.333-Pd-0.444,pp0,3,,CO2R,300.0,3.859145126,84.62637846,17.25933202,1.104159404,0.546517182,103.5433071,-3.543307138
85,uoft4_240405_Ag-0.222-Cu-0.333-Pd-0.444_pp0_rep3,uoft,4,240405,Ag-0.222-Cu-0.333-Pd-0.444,pp0,3,,CO2R,200.0,3.727037096,40.31189186,57.2740668,0.492908647,0.821883166,98.90618767,1.093812331
86,uoft4_240405_Ag-0.222-Cu-0.333-Pd-0.444_pp0_rep3,uoft,4,240405,Ag-0.222-Cu-0.333-Pd-0.444,pp0,3,,HER,50.0,2.594384091,,,,,,
87,uoft4_240405_Ag-0.222-Cu-0.333-Pd-0.444_pp0_rep3,uoft,4,240405,Ag-0.222-Cu-0.333-Pd-0.444,pp0,3,,CO2R,50.0,2.929570718,72.15091339,7.647347741,0.012109425,0.0,79.81037056,20.18962944
88,uoft4_240405_Ag-0.222-Cu-0.333-Pd-0.444_pp0_rep3,uoft,4,240405,Ag-0.222-Cu-0.333-Pd-0.444,pp0,3,,CO2R,150.0,3.524485927,57.0809182,56.98428291,0.059079317,0.242771643,114.3700178,-14.37001782
89,uoft4_240405_Ag-0.222-Cu-0.333-Pd-0.444_pp0_rep3,uoft,4,240405,Ag-0.222-Cu-0.333-Pd-0.444,pp0,3,,CO2R,100.0,3.285384256,78.17740484,30.40520629,0.017063281,0.006322178,108.6079738,-8.607973752
90,uoft4_240405_Ag-0.25-Au-0.25-Pd-0.5_pp0,uoft,4,240405,Ag-0.25-Au-0.25-Pd-0.5,pp0,avg,3.0,CO2R,300.0,3.774641916,80.27586543666666,16.18369351566667,0.0231179936666666,0.000796126,96.48627406666668,3.5137259456666663
91,uoft4_240405_Ag-0.25-Au-0.25-Pd-0.5_pp0,uoft,4,240405,Ag-0.25-Au-0.25-Pd-0.5,pp0,avg,3.0,CO2R,100.0,3.209788993333333,44.456464876666665,52.57858546,0.0117424729999999,0.0,97.04909949333334,2.950900495333333
92,uoft4_240405_Ag-0.25-Au-0.25-Pd-0.5_pp0,uoft,4,240405,Ag-0.25-Au-0.25-Pd-0.5,pp0,std,3.0,CO2R,50.0,0.0640765390768167,1.6808438411438484,15.317081726446562,0.0033631731423366,0.0,16.091059305697943,16.091059311445733
93,uoft4_240405_Ag-0.25-Au-0.25-Pd-0.5_pp0,uoft,4,240405,Ag-0.25-Au-0.25-Pd-0.5,pp0,std,3.0,CO2R,100.0,0.0768416265829979,1.493711856600393,10.23642775711718,0.0024820193188442,0.0,11.695735684523186,11.69573570081056
94,uoft4_240405_Ag-0.25-Au-0.25-Pd-0.5_pp0,uoft,4,240405,Ag-0.25-Au-0.25-Pd-0.5,pp0,std,3.0,CO2R,150.0,0.1031422128774649,8.79145420580969,7.849639373102469,0.0059320800262329,0.000811135558992,16.395374178023538,16.3953741661627
95,uoft4_240405_Ag-0.25-Au-0.25-Pd-0.5_pp0,uoft,4,240405,Ag-0.25-Au-0.25-Pd-0.5,pp0,avg,3.0,CO2R,50.0,2.905431806333333,47.47787147666667,46.527504910000005,0.0084399023333333,0.0,94.01480487,5.985195126666667
96,uoft4_240405_Ag-0.25-Au-0.25-Pd-0.5_pp0,uoft,4,240405,Ag-0.25-Au-0.25-Pd-0.5,pp0,avg,3.0,CO2R,150.0,3.4174885523333334,42.16395684,53.736083826666665,0.0174913919999999,0.0004683093333333,95.92085627333334,4.079143732000001
97,uoft4_240405_Ag-0.25-Au-0.25-Pd-0.5_pp0,uoft,4,240405,Ag-0.25-Au-0.25-Pd-0.5,pp0,std,3.0,CO2R,200.0,0.1277806094761909,18.96123526073117,7.66565675279976,0.0061066139115426,0.0003650106551362,12.45550818944144,12.455508170169765
98,uoft4_240405_Ag-0.25-Au-0.25-Pd-0.5_pp0,uoft,4,240405,Ag-0.25-Au-0.25-Pd-0.5,pp0,std,3.0,HER,50.0,0.0488491093246561,0.0,0.0,0.0,0.0,0.0,0.0
99,uoft4_240405_Ag-0.25-Au-0.25-Pd-0.5_pp0,uoft,4,240405,Ag-0.25-Au-0.25-Pd-0.5,pp0,avg,3.0,HER,50.0,2.5209201793333333,,,,,,
100,uoft4_240405_Ag-0.25-Au-0.25-Pd-0.5_pp0,uoft,4,240405,Ag-0.25-Au-0.25-Pd-0.5,pp0,std,3.0,CO2R,300.0,0.0364196814185957,14.081319718319792,13.944266713831968,0.0062138578931031,0.0013789306812265,8.557757251349665,8.557757237319327
101,uoft4_240405_Ag-0.25-Au-0.25-Pd-0.5_pp0,uoft,4,240405,Ag-0.25-Au-0.25-Pd-0.5,pp0,avg,3.0,CO2R,200.0,3.5905767206666668,51.40513507333333,45.01596267333334,0.0230262556666666,0.001685914,96.44885805333332,3.551141957
102,uoft4_240405_Ag-0.25-Au-0.25-Pd-0.5_pp0_rep1,uoft,4,240405,Ag-0.25-Au-0.25-Pd-0.5,pp0,1,,CO2R,200.0,3.736697116,73.1945636,36.67116896,0.028622278,0.001896653,109.900453,-9.900452965
103,uoft4_240405_Ag-0.25-Au-0.25-Pd-0.5_pp0_rep1,uoft,4,240405,Ag-0.25-Au-0.25-Pd-0.5,pp0,1,,HER,50.0,2.567517711,,,,,,
104,uoft4_240405_Ag-0.25-Au-0.25-Pd-0.5_pp0_rep1,uoft,4,240405,Ag-0.25-Au-0.25-Pd-0.5,pp0,1,,CO2R,150.0,3.536114754,51.499299,62.7848723,0.02091628,0.0,114.3087124,-14.30871238
105,uoft4_240405_Ag-0.25-Au-0.25-Pd-0.5_pp0_rep1,uoft,4,240405,Ag-0.25-Au-0.25-Pd-0.5,pp0,1,,CO2R,300.0,3.816671455,96.52974534,3.342337917,0.015962424,0.0,99.89035237,0.109647628
106,uoft4_240405_Ag-0.25-Au-0.25-Pd-0.5_pp0_rep1,uoft,4,240405,Ag-0.25-Au-0.25-Pd-0.5,pp0,1,,CO2R,100.0,3.29834799,46.09889305,64.36149312,0.011558997,0.0,110.4744166,-10.47441663
107,uoft4_240405_Ag-0.25-Au-0.25-Pd-0.5_pp0_rep1,uoft,4,240405,Ag-0.25-Au-0.25-Pd-0.5,pp0,1,,CO2R,50.0,2.979417545,48.2897738,64.21414538,0.005504284,0.0,112.5123892,-12.51238921
108,uoft4_240405_Ag-0.25-Au-0.25-Pd-0.5_pp0_rep2,uoft,4,240405,Ag-0.25-Au-0.25-Pd-0.5,pp0,2,,CO2R,200.0,3.499782186,42.36623491,51.74484283,0.016512853,0.001264436,94.13107933,5.868920666
109,uoft4_240405_Ag-0.25-Au-0.25-Pd-0.5_pp0_rep2,uoft,4,240405,Ag-0.25-Au-0.25-Pd-0.5,pp0,2,,CO2R,150.0,3.349000252,40.95000942,49.66601179,0.010641616,0.0,90.62863998,9.371360016
110,uoft4_240405_Ag-0.25-Au-0.25-Pd-0.5_pp0_rep2,uoft,4,240405,Ag-0.25-Au-0.25-Pd-0.5,pp0,2,,CO2R,50.0,2.867817877,48.59863148,37.67681729,0.007705998,0.0,86.28315477,13.71684523
111,uoft4_240405_Ag-0.25-Au-0.25-Pd-0.5_pp0_rep2,uoft,4,240405,Ag-0.25-Au-0.25-Pd-0.5,pp0,2,,CO2R,100.0,3.160754113,43.17918349,45.87671906,0.009357283,0.0,89.067237,10.932763
112,uoft4_240405_Ag-0.25-Au-0.25-Pd-0.5_pp0_rep2,uoft,4,240405,Ag-0.25-Au-0.25-Pd-0.5,pp0,2,,CO2R,300.0,3.754864718,71.77195589,31.01669941,0.026237088,0.0,102.8181877,-2.818187661
113,uoft4_240405_Ag-0.25-Au-0.25-Pd-0.5_pp0_rep2,uoft,4,240405,Ag-0.25-Au-0.25-Pd-0.5,pp0,2,,HER,50.0,2.470094372,,,,,,
114,uoft4_240405_Ag-0.25-Au-0.25-Pd-0.5_pp0_rep3,uoft,4,240405,Ag-0.25-Au-0.25-Pd-0.5,pp0,3,,CO2R,300.0,3.752389575,72.52589508,14.19204322,0.027154469,0.002388378,86.75028213,13.24971787
115,uoft4_240405_Ag-0.25-Au-0.25-Pd-0.5_pp0_rep3,uoft,4,240405,Ag-0.25-Au-0.25-Pd-0.5,pp0,3,,CO2R,50.0,2.869059997,45.54520915,37.69155206,0.012109425,0.0,83.24887064,16.75112936
116,uoft4_240405_Ag-0.25-Au-0.25-Pd-0.5_pp0_rep3,uoft,4,240405,Ag-0.25-Au-0.25-Pd-0.5,pp0,3,,CO2R,150.0,3.367350651,34.0425621,48.75736739,0.02091628,0.001404928,82.82521644,17.17478356
117,uoft4_240405_Ag-0.25-Au-0.25-Pd-0.5_pp0_rep3,uoft,4,240405,Ag-0.25-Au-0.25-Pd-0.5,pp0,3,,CO2R,100.0,3.170264877,44.09131809,47.4975442,0.014311139,0.0,91.60564488,8.394355116
118,uoft4_240405_Ag-0.25-Au-0.25-Pd-0.5_pp0_rep3,uoft,4,240405,Ag-0.25-Au-0.25-Pd-0.5,pp0,3,,HER,50.0,2.525148455,,,,,,
119,uoft4_240405_Ag-0.25-Au-0.25-Pd-0.5_pp0_rep3,uoft,4,240405,Ag-0.25-Au-0.25-Pd-0.5,pp0,3,,CO2R,200.0,3.53525086,38.65460671,46.63187623,0.023943636,0.001896653,85.31504183,14.68495817
120,uoft4_240405_Ag-0.333-Pd-0.667_pp0,uoft,4,240405,Ag-0.333-Pd-0.667,pp0,std,3.0,CO2R,300.0,0.053169128459944,15.516697089912096,12.869671233676732,0.0248238085175301,0.0048512430765681,4.732068919649913,4.732068921576485
121,uoft4_240405_Ag-0.333-Pd-0.667_pp0,uoft,4,240405,Ag-0.333-Pd-0.667,pp0,avg,3.0,CO2R,300.0,3.8670188096666656,47.250343523333335,39.33447937,0.0406705439999999,0.0079144303333333,86.6365933,13.363406698666669
122,uoft4_240405_Ag-0.333-Pd-0.667_pp0,uoft,4,240405,Ag-0.333-Pd-0.667,pp0,avg,3.0,HER,50.0,2.48188997,,,,,,
123,uoft4_240405_Ag-0.333-Pd-0.667_pp0,uoft,4,240405,Ag-0.333-Pd-0.667,pp0,std,3.0,CO2R,150.0,0.0721091077372984,2.369818549416419,2.6517014116456816,0.0038544548825386,0.0009733629017305,3.808680629622897,3.8086806328929774
124,uoft4_240405_Ag-0.333-Pd-0.667_pp0,uoft,4,240405,Ag-0.333-Pd-0.667,pp0,avg,3.0,CO2R,150.0,3.468182408666667,24.768879866666666,69.02423051666666,0.0130879646666666,0.0005619713333333,93.80884732666668,6.191152672666667
125,uoft4_240405_Ag-0.333-Pd-0.667_pp0,uoft,4,240405,Ag-0.333-Pd-0.667,pp0,std,3.0,HER,50.0,0.0548373888719753,0.0,0.0,0.0,0.0,0.0,0.0
126,uoft4_240405_Ag-0.333-Pd-0.667_pp0,uoft,4,240405,Ag-0.333-Pd-0.667,pp0,std,3.0,CO2R,200.0,0.0692740352076258,3.9829151534211023,1.4081606038374597,0.0053813585522704,0.0009502757816088,5.146378094132047,5.146378092484206
127,uoft4_240405_Ag-0.333-Pd-0.667_pp0,uoft,4,240405,Ag-0.333-Pd-0.667,pp0,std,3.0,CO2R,50.0,0.0668795521932415,2.1702202762289136,3.141664388050036,0.001100857,0.0,3.1373552045446296,3.1373552045446287
128,uoft4_240405_Ag-0.333-Pd-0.667_pp0,uoft,4,240405,Ag-0.333-Pd-0.667,pp0,std,3.0,CO2R,100.0,0.0830167753430601,3.2449232001676043,2.963863576124641,0.0033178249529886,0.0,3.132463668064285,3.132463665191533
129,uoft4_240405_Ag-0.333-Pd-0.667_pp0,uoft,4,240405,Ag-0.333-Pd-0.667,pp0,avg,3.0,CO2R,50.0,2.9741591836666665,39.43878298333333,50.34381139333333,0.007705998,0.0,89.79030037333332,10.209699626666668
130,uoft4_240405_Ag-0.333-Pd-0.667_pp0,uoft,4,240405,Ag-0.333-Pd-0.667,pp0,avg,3.0,CO2R,200.0,3.637122247,24.367009146666664,68.70579567666667,0.0180723996666666,0.0023883783333333,93.09581943666666,6.904180563333334
131,uoft4_240405_Ag-0.333-Pd-0.667_pp0,uoft,4,240405,Ag-0.333-Pd-0.667,pp0,avg,3.0,CO2R,100.0,3.286180910333333,29.60618552333333,64.61689587333333,0.0095407596666666,0.0,94.23410503,5.7658949696666655
132,uoft4_240405_Ag-0.333-Pd-0.667_pp0_rep1,uoft,4,240405,Ag-0.333-Pd-0.667,pp0,1,,CO2R,200.0,3.6956601,24.0146268,69.65127701,0.012935068,0.002318132,93.68313417,6.316865826
133,uoft4_240405_Ag-0.333-Pd-0.667_pp0_rep1,uoft,4,240405,Ag-0.333-Pd-0.667,pp0,1,,HER,50.0,2.540987934,,,,,,
134,uoft4_240405_Ag-0.333-Pd-0.667_pp0_rep1,uoft,4,240405,Ag-0.333-Pd-0.667,pp0,1,,CO2R,150.0,3.53390492,22.76967503,70.76620825,0.009173807,0.0,93.54670472,6.453295275
135,uoft4_240405_Ag-0.333-Pd-0.667_pp0_rep1,uoft,4,240405,Ag-0.333-Pd-0.667,pp0,1,,CO2R,50.0,3.041952797,36.93360397,51.68958743,0.006605141,0.0,88.62979653,11.37020347
136,uoft4_240405_Ag-0.333-Pd-0.667_pp0_rep1,uoft,4,240405,Ag-0.333-Pd-0.667,pp0,1,,CO2R,300.0,3.843581302,61.37395635,25.5672888,0.018898042,0.004636264,86.96675662,13.03324338
137,uoft4_240405_Ag-0.333-Pd-0.667_pp0_rep1,uoft,4,240405,Ag-0.333-Pd-0.667,pp0,1,,CO2R,100.0,3.347953867,25.87624767,66.58644401,0.006054713,0.0,92.46874639,7.531253607
138,uoft4_240405_Ag-0.333-Pd-0.667_pp0_rep2,uoft,4,240405,Ag-0.333-Pd-0.667,pp0,2,,CO2R,300.0,3.927879894,49.736341,41.37278978,0.067702695,0.013487313,91.19493417,8.805065826
139,uoft4_240405_Ag-0.333-Pd-0.667_pp0_rep2,uoft,4,240405,Ag-0.333-Pd-0.667,pp0,2,,CO2R,50.0,2.972291957,40.74535981,52.58840864,0.008806855,0.0,93.34257531,6.65742469
140,uoft4_240405_Ag-0.333-Pd-0.667_pp0_rep2,uoft,4,240405,Ag-0.333-Pd-0.667,pp0,2,,CO2R,150.0,3.479594588,27.38663709,70.33398821,0.016879805,0.001685914,97.74182724,2.258172758
141,uoft4_240405_Ag-0.333-Pd-0.667_pp0_rep2,uoft,4,240405,Ag-0.333-Pd-0.667,pp0,2,,CO2R,100.0,3.318775621,31.77969826,66.05599214,0.012659854,0.0,97.85082171,2.149178293
142,uoft4_240405_Ag-0.333-Pd-0.667_pp0_rep2,uoft,4,240405,Ag-0.333-Pd-0.667,pp0,2,,HER,50.0,2.472031397,,,,,,
143,uoft4_240405_Ag-0.333-Pd-0.667_pp0_rep2,uoft,4,240405,Ag-0.333-Pd-0.667,pp0,2,,CO2R,200.0,3.655064355,28.51440708,69.37868369,0.023668422,0.003371828,97.92334392,2.076656084
144,uoft4_240405_Ag-0.333-Pd-0.667_pp0_rep3,uoft,4,240405,Ag-0.333-Pd-0.667,pp0,3,,CO2R,150.0,3.391047718,24.15032748,65.97249509,0.013210282,0.0,90.13801002,9.861989985
145,uoft4_240405_Ag-0.333-Pd-0.667_pp0_rep3,uoft,4,240405,Ag-0.333-Pd-0.667,pp0,3,,HER,50.0,2.432650579,,,,,,
146,uoft4_240405_Ag-0.333-Pd-0.667_pp0_rep3,uoft,4,240405,Ag-0.333-Pd-0.667,pp0,3,,CO2R,300.0,3.829595233,30.64073322,51.06335953,0.035410895,0.005619714,81.74808911,18.25191089
147,uoft4_240405_Ag-0.333-Pd-0.667_pp0_rep3,uoft,4,240405,Ag-0.333-Pd-0.667,pp0,3,,CO2R,50.0,2.908232797,40.63738517,46.75343811,0.007705998,0.0,87.39852928,12.60147072
148,uoft4_240405_Ag-0.333-Pd-0.667_pp0_rep3,uoft,4,240405,Ag-0.333-Pd-0.667,pp0,3,,CO2R,200.0,3.560642286,20.57199356,67.08742633,0.017613709,0.001475175,87.68098022,12.31901978
149,uoft4_240405_Ag-0.333-Pd-0.667_pp0_rep3,uoft,4,240405,Ag-0.333-Pd-0.667,pp0,3,,CO2R,100.0,3.191813243,31.16261064,61.20825147,0.009907712,0.0,92.38274699,7.617253009
150,uoft4_240405_Ag-0.4-Pd-0.6_pp0,uoft,4,240405,Ag-0.4-Pd-0.6,pp0,std,3.0,CO2R,200.0,0.0359575620606902,11.097817473918251,14.183199771525157,0.0105745780925655,0.0012644355,3.309365534248109,3.3093655352382725
151,uoft4_240405_Ag-0.4-Pd-0.6_pp0,uoft,4,240405,Ag-0.4-Pd-0.6,pp0,std,3.0,CO2R,300.0,0.032173633612511,8.493329530676569,12.008117747629802,0.0057855626287025,0.0017844990380728,3.6139156690242022,3.613915669024199
152,uoft4_240405_Ag-0.4-Pd-0.6_pp0,uoft,4,240405,Ag-0.4-Pd-0.6,pp0,avg,3.0,CO2R,300.0,3.765858022,61.49364916333334,24.95415848,0.023423787,0.004683095,86.47893519333333,13.521064806666669
153,uoft4_240405_Ag-0.4-Pd-0.6_pp0,uoft,4,240405,Ag-0.4-Pd-0.6,pp0,std,3.0,CO2R,100.0,0.1765202796335467,0.9208199467621416,4.108184317349606,0.0044490594423244,0.0,4.491664673831302,4.491664672708566
154,uoft4_240405_Ag-0.4-Pd-0.6_pp0,uoft,4,240405,Ag-0.4-Pd-0.6,pp0,std,3.0,HER,50.0,0.0147386423970481,0.0,0.0,0.0,0.0,0.0,0.0
155,uoft4_240405_Ag-0.4-Pd-0.6_pp0,uoft,4,240405,Ag-0.4-Pd-0.6,pp0,avg,3.0,HER,50.0,2.241512595,,,,,,
156,uoft4_240405_Ag-0.4-Pd-0.6_pp0,uoft,4,240405,Ag-0.4-Pd-0.6,pp0,avg,3.0,CO2R,200.0,3.550104234666667,32.317165036666665,60.858300586666665,0.0191732566666666,0.0025288713333333,93.19980397333336,6.8001960263333325
157,uoft4_240405_Ag-0.4-Pd-0.6_pp0,uoft,4,240405,Ag-0.4-Pd-0.6,pp0,std,3.0,CO2R,150.0,0.0452190639534698,1.8040377764150597,5.161379143611237,0.006209341331786,0.001135590244469,4.629225966559913,4.629225968214572
158,uoft4_240405_Ag-0.4-Pd-0.6_pp0,uoft,4,240405,Ag-0.4-Pd-0.6,pp0,avg,3.0,CO2R,50.0,2.8079028583333336,54.022473793333326,28.826129666666663,0.0077059976666666,0.0,82.85630945333334,17.143690546666665
159,uoft4_240405_Ag-0.4-Pd-0.6_pp0,uoft,4,240405,Ag-0.4-Pd-0.6,pp0,std,3.0,CO2R,50.0,0.0429379172725981,8.15149870780273,6.724375760483516,0.0039691958057532,0.0,4.211259725544666,4.211259725544664
160,uoft4_240405_Ag-0.4-Pd-0.6_pp0,uoft,4,240405,Ag-0.4-Pd-0.6,pp0,avg,3.0,CO2R,150.0,3.3887040506666666,22.748749713333336,69.48919449666667,0.0133325993333333,0.0006556333333333,92.25412929,7.745870706999999
161,uoft4_240405_Ag-0.4-Pd-0.6_pp0,uoft,4,240405,Ag-0.4-Pd-0.6,pp0,avg,3.0,CO2R,100.0,3.0948505526666668,25.409403836666662,63.26620825,0.0086233786666666,0.0,88.68555357999999,11.314446421333336
162,uoft4_240405_Ag-0.4-Pd-0.6_pp0_rep1,uoft,4,240405,Ag-0.4-Pd-0.6,pp0,1,,HER,50.0,2.25026976,,,,,,
163,uoft4_240405_Ag-0.4-Pd-0.6_pp0_rep1,uoft,4,240405,Ag-0.4-Pd-0.6,pp0,1,,CO2R,150.0,3.436969777,20.75498546,70.52062868,0.011742473,0.0,91.2896633,8.710336695
164,uoft4_240405_Ag-0.4-Pd-0.6_pp0_rep1,uoft,4,240405,Ag-0.4-Pd-0.6,pp0,1,,CO2R,300.0,3.77119792,58.11295486,28.62229862,0.017797185,0.003652814,86.75966923,13.24033077
165,uoft4_240405_Ag-0.4-Pd-0.6_pp0_rep1,uoft,4,240405,Ag-0.4-Pd-0.6,pp0,1,,CO2R,200.0,3.52552689,30.7382452,61.27824165,0.016512853,0.002528871,92.03800003,7.961999968
166,uoft4_240405_Ag-0.4-Pd-0.6_pp0_rep1,uoft,4,240405,Ag-0.4-Pd-0.6,pp0,1,,CO2R,100.0,3.219743704,24.68287681,65.46660118,0.006054713,0.0,90.15750987,9.842490132
167,uoft4_240405_Ag-0.4-Pd-0.6_pp0_rep1,uoft,4,240405,Ag-0.4-Pd-0.6,pp0,1,,CO2R,50.0,2.851812761,47.19119463,36.40962672,0.004403427,0.0,83.60522477,16.39477523
168,uoft4_240405_Ag-0.4-Pd-0.6_pp0_rep2,uoft,4,240405,Ag-0.4-Pd-0.6,pp0,2,,CO2R,50.0,2.76600787,63.04588922,23.59037328,0.006605141,0.0,86.64286764,13.35713236
169,uoft4_240405_Ag-0.4-Pd-0.6_pp0_rep2,uoft,4,240405,Ag-0.4-Pd-0.6,pp0,2,,CO2R,300.0,3.795027621,55.21124108,34.70039293,0.023117994,0.006743657,89.94429664,10.05570336
170,uoft4_240405_Ag-0.4-Pd-0.6_pp0_rep2,uoft,4,240405,Ag-0.4-Pd-0.6,pp0,2,,CO2R,200.0,3.533411674,22.09336877,74.8268664,0.010182926,0.001264436,96.93341255,3.066587449
171,uoft4_240405_Ag-0.4-Pd-0.6_pp0_rep2,uoft,4,240405,Ag-0.4-Pd-0.6,pp0,2,,CO2R,150.0,3.347320724,23.22291741,74.05697446,0.00807295,0.0,97.28961245,2.710387546
172,uoft4_240405_Ag-0.4-Pd-0.6_pp0_rep2,uoft,4,240405,Ag-0.4-Pd-0.6,pp0,2,,HER,50.0,2.224496306,,,,,,
173,uoft4_240405_Ag-0.4-Pd-0.6_pp0_rep2,uoft,4,240405,Ag-0.4-Pd-0.6,pp0,2,,CO2R,100.0,2.892902419,26.4449978,65.80550098,0.006054713,0.0,92.2565535,7.743446502
174,uoft4_240405_Ag-0.4-Pd-0.6_pp0_rep3,uoft,4,240405,Ag-0.4-Pd-0.6,pp0,3,,CO2R,100.0,3.171905535,25.1003369,58.52652259,0.01376071,0.0,83.64259737,16.35740263
175,uoft4_240405_Ag-0.4-Pd-0.6_pp0_rep3,uoft,4,240405,Ag-0.4-Pd-0.6,pp0,3,,CO2R,300.0,3.731348525,71.15675155,11.53978389,0.029356182,0.003652814,82.73283971,17.26716029
176,uoft4_240405_Ag-0.4-Pd-0.6_pp0_rep3,uoft,4,240405,Ag-0.4-Pd-0.6,pp0,3,,HER,50.0,2.249771719,,,,,,
177,uoft4_240405_Ag-0.4-Pd-0.6_pp0_rep3,uoft,4,240405,Ag-0.4-Pd-0.6,pp0,3,,CO2R,200.0,3.59137414,44.11988114,46.46979371,0.030823991,0.003793307,90.62799934,9.372000662
178,uoft4_240405_Ag-0.4-Pd-0.6_pp0_rep3,uoft,4,240405,Ag-0.4-Pd-0.6,pp0,3,,CO2R,50.0,2.805887944,51.83033753,26.478389,0.012109425,0.0,78.32083595,21.67916405
179,uoft4_240405_Ag-0.4-Pd-0.6_pp0_rep3,uoft,4,240405,Ag-0.4-Pd-0.6,pp0,3,,CO2R,150.0,3.381821651,24.26834627,63.88998035,0.020182375,0.0019669,88.18311212,11.81688788
180,uoft4_240405_Ag-0.429-Pd-0.571_pp0,uoft,4,240405,Ag-0.429-Pd-0.571,pp0,avg,3.0,CO2R,150.0,3.5083263710000003,21.94982109,71.44237066333334,0.0294785,0.0024352093333333,93.42805978666668,6.571940213666667
181,uoft4_240405_Ag-0.429-Pd-0.571_pp0,uoft,4,240405,Ag-0.429-Pd-0.571,pp0,avg,3.0,CO2R,300.0,3.872164731,60.08049272333333,25.114603799666668,0.0868453723333333,0.011286259,85.29910472,14.70089528
182,uoft4_240405_Ag-0.429-Pd-0.571_pp0,uoft,4,240405,Ag-0.429-Pd-0.571,pp0,avg,3.0,HER,50.0,2.547283936666666,,,,,,
183,uoft4_240405_Ag-0.429-Pd-0.571_pp0,uoft,4,240405,Ag-0.429-Pd-0.571,pp0,std,3.0,HER,50.0,0.0443876704973375,0.0,0.0,0.0,0.0,0.0,0.0
184,uoft4_240405_Ag-0.429-Pd-0.571_pp0,uoft,4,240405,Ag-0.429-Pd-0.571,pp0,std,3.0,CO2R,150.0,0.0412609065803063,1.0013977257390063,2.596510496376672,0.0107005028996433,0.0022711802827416,1.5924280245541085,1.5924280218266718
185,uoft4_240405_Ag-0.429-Pd-0.571_pp0,uoft,4,240405,Ag-0.429-Pd-0.571,pp0,std,3.0,CO2R,200.0,0.0493857027759049,6.305661361503869,10.522924510604067,0.0151900624344334,0.0019005520437115,4.30692828890075,4.306928286389235
186,uoft4_240405_Ag-0.429-Pd-0.571_pp0,uoft,4,240405,Ag-0.429-Pd-0.571,pp0,avg,3.0,CO2R,200.0,3.6840983233333335,24.58881751,65.13629666,0.0468781536666666,0.0060411923333333,89.78314119,10.216858811666668
187,uoft4_240405_Ag-0.429-Pd-0.571_pp0,uoft,4,240405,Ag-0.429-Pd-0.571,pp0,std,3.0,CO2R,50.0,0.0385130561851043,3.89531970711765,5.08245768548683,0.0070775193639397,0.0,8.959907309904972,8.959907331664883
188,uoft4_240405_Ag-0.429-Pd-0.571_pp0,uoft,4,240405,Ag-0.429-Pd-0.571,pp0,avg,3.0,CO2R,100.0,3.317523866,25.484316473333337,68.72544204333333,0.023851898,0.001826407,94.23922638666666,5.760773613333334
189,uoft4_240405_Ag-0.429-Pd-0.571_pp0,uoft,4,240405,Ag-0.429-Pd-0.571,pp0,std,3.0,CO2R,100.0,0.0382247943335176,0.9702616701916836,2.0190718159322576,0.0089659593111457,0.0019005520806726,1.3131299758608403,1.3131299739400435
190,uoft4_240405_Ag-0.429-Pd-0.571_pp0,uoft,4,240405,Ag-0.429-Pd-0.571,pp0,std,3.0,CO2R,300.0,0.0407432482374786,19.33532254052556,17.252289278410938,0.0699697104876992,0.0095134859105413,3.3835698559308702,3.383569855930868
191,uoft4_240405_Ag-0.429-Pd-0.571_pp0,uoft,4,240405,Ag-0.429-Pd-0.571,pp0,avg,3.0,CO2R,50.0,3.00817095,36.35690221666667,61.49803536333334,0.0150450436666666,0.0,97.87393693666668,2.126063049666667
192,uoft4_240405_Ag-0.429-Pd-0.571_pp0_rep1,uoft,4,240405,Ag-0.429-Pd-0.571,pp0,1,,CO2R,200.0,3.709607316,31.64033564,53.79297642,0.051189843,0.0059007,85.4963341,14.5036659
193,uoft4_240405_Ag-0.429-Pd-0.571_pp0_rep1,uoft,4,240405,Ag-0.429-Pd-0.571,pp0,1,,CO2R,300.0,3.834002033,76.07441043,8.926817289,0.032108324,0.002669364,85.03930068,14.96069932
194,uoft4_240405_Ag-0.429-Pd-0.571_pp0_rep1,uoft,4,240405,Ag-0.429-Pd-0.571,pp0,1,,CO2R,150.0,3.50398603,21.93182532,71.8172888,0.023117994,0.0,93.77585691,6.224143089
195,uoft4_240405_Ag-0.429-Pd-0.571_pp0_rep1,uoft,4,240405,Ag-0.429-Pd-0.571,pp0,1,,CO2R,100.0,3.277283462,24.46818305,69.9459725,0.017613709,0.0,94.434735,5.565264995
196,uoft4_240405_Ag-0.429-Pd-0.571_pp0_rep1,uoft,4,240405,Ag-0.429-Pd-0.571,pp0,1,,CO2R,50.0,2.9731151,34.20912762,59.30746562,0.009907712,0.0,93.5294667,6.4705333
197,uoft4_240405_Ag-0.429-Pd-0.571_pp0_rep1,uoft,4,240405,Ag-0.429-Pd-0.571,pp0,1,,HER,50.0,2.496437306,,,,,,
198,uoft4_240405_Ag-0.429-Pd-0.571_pp0_rep2,uoft,4,240405,Ag-0.429-Pd-0.571,pp0,2,,CO2R,200.0,3.627174651,22.6341836,67.03585462,0.059446269,0.008008092,89.74317692,10.25682308
199,uoft4_240405_Ag-0.429-Pd-0.571_pp0_rep2,uoft,4,240405,Ag-0.429-Pd-0.571,pp0,2,,CO2R,300.0,3.867419233,38.5927724,43.26375246,0.165678953,0.021495406,82.05292597,17.94707403
200,uoft4_240405_Ag-0.429-Pd-0.571_pp0_rep2,uoft,4,240405,Ag-0.429-Pd-0.571,pp0,2,,CO2R,150.0,3.469407206,22.96009542,68.67878193,0.04183256,0.004495771,91.69047811,8.309521888
201,uoft4_240405_Ag-0.429-Pd-0.571_pp0_rep2,uoft,4,240405,Ag-0.429-Pd-0.571,pp0,2,,CO2R,100.0,3.321938422,26.40105464,66.39489194,0.034126562,0.003793307,92.83930365,7.16069635
202,uoft4_240405_Ag-0.429-Pd-0.571_pp0_rep2,uoft,4,240405,Ag-0.429-Pd-0.571,pp0,2,,CO2R,50.0,3.002001385,34.00824458,57.87819253,0.023117994,0.0,91.91449801,8.085501988
203,uoft4_240405_Ag-0.429-Pd-0.571_pp0_rep2,uoft,4,240405,Ag-0.429-Pd-0.571,pp0,2,,HER,50.0,2.578295669,,,,,,
204,uoft4_240405_Ag-0.429-Pd-0.571_pp0_rep3,uoft,4,240405,Ag-0.429-Pd-0.571,pp0,3,,CO2R,200.0,3.715513003,19.49193329,74.58005894,0.029998349,0.004214785,94.10991255,5.890087455
205,uoft4_240405_Ag-0.429-Pd-0.571_pp0_rep3,uoft,4,240405,Ag-0.429-Pd-0.571,pp0,3,,CO2R,100.0,3.353349714,25.58371173,69.83546169,0.019815423,0.001685914,95.44364051,4.556359495
206,uoft4_240405_Ag-0.429-Pd-0.571_pp0_rep3,uoft,4,240405,Ag-0.429-Pd-0.571,pp0,3,,CO2R,50.0,3.049396365,40.85333445,67.30844794,0.012109425,0.0,108.1778461,-8.177846139
207,uoft4_240405_Ag-0.429-Pd-0.571_pp0_rep3,uoft,4,240405,Ag-0.429-Pd-0.571,pp0,3,,HER,50.0,2.567118835,,,,,,
208,uoft4_240405_Ag-0.429-Pd-0.571_pp0_rep3,uoft,4,240405,Ag-0.429-Pd-0.571,pp0,3,,CO2R,300.0,3.915072927,65.57429534,23.15324165,0.06274884,0.009694007,88.80508751,11.19491249
209,uoft4_240405_Ag-0.429-Pd-0.571_pp0_rep3,uoft,4,240405,Ag-0.429-Pd-0.571,pp0,3,,CO2R,150.0,3.551585877,20.95754253,73.83104126,0.023484946,0.002809857,94.81784434,5.182155664
210,uoft4_240405_Ag-0.444-Pd-0.556_pp0,uoft,4,240405,Ag-0.444-Pd-0.556,pp0,std,3.0,HER,50.0,0.1140453540485203,0.0,0.0,0.0,0.0,0.0,0.0
211,uoft4_240405_Ag-0.444-Pd-0.556_pp0,uoft,4,240405,Ag-0.444-Pd-0.556,pp0,avg,3.0,HER,50.0,2.3512235236666665,,,,,,
212,uoft4_240405_Ag-0.444-Pd-0.556_pp0,uoft,4,240405,Ag-0.444-Pd-0.556,pp0,avg,3.0,CO2R,150.0,3.4615005073333336,21.07737485,71.65520628666667,0.0163905353333333,0.0009366186666666,92.75243466333336,7.247565334000001
213,uoft4_240405_Ag-0.444-Pd-0.556_pp0,uoft,4,240405,Ag-0.444-Pd-0.556,pp0,std,3.0,CO2R,300.0,0.0644755851252255,23.06360891969668,23.110307511365814,0.0029527687633223,0.0006639434505026,1.8852706585939325,1.885270658593932
214,uoft4_240405_Ag-0.444-Pd-0.556_pp0,uoft,4,240405,Ag-0.444-Pd-0.556,pp0,avg,3.0,CO2R,300.0,3.8305523843333336,56.36443533,26.79927963333333,0.0236684219999999,0.0030440116666666,83.19350298333333,16.806497016666665
215,uoft4_240405_Ag-0.444-Pd-0.556_pp0,uoft,4,240405,Ag-0.444-Pd-0.556,pp0,std,3.0,CO2R,150.0,0.0775371860875121,1.5718532692478406,0.6081454611376256,0.0052067585404341,0.000811135558992,2.073900914947418,2.0739009164744786
216,uoft4_240405_Ag-0.444-Pd-0.556_pp0,uoft,4,240405,Ag-0.444-Pd-0.556,pp0,std,3.0,CO2R,50.0,0.065871680365477,1.5428507238542493,1.781811348239597,0.001100857,0.0,1.580172489274604,1.5801724892746043
217,uoft4_240405_Ag-0.444-Pd-0.556_pp0,uoft,4,240405,Ag-0.444-Pd-0.556,pp0,avg,3.0,CO2R,50.0,2.948737026333333,42.20259892666667,44.11591355666667,0.008806855,0.0,86.32731933666666,13.672680663333333
218,uoft4_240405_Ag-0.444-Pd-0.556_pp0,uoft,4,240405,Ag-0.444-Pd-0.556,pp0,avg,3.0,CO2R,200.0,3.669145063,34.04130657666666,55.49852652333334,0.0231179933333333,0.0019669,89.56804850333333,10.431951497
