Repository: Graph4HEP/fairchem

File: src/fairchem/applications/ocx/data/experimental_data/ExpDataDump_241113.csv (part 2 of 25)
,sample id,source,batch number,batch date,composition,post processing id,rep,total reps,reaction,current density,voltage,fe_h2,fe_co,fe_ch4,fe_c2h4,fe_gas_total,fe_liquid
219,uoft4_240405_Ag-0.444-Pd-0.556_pp0,uoft,4,240405,Ag-0.444-Pd-0.556,pp0,avg,3.0,CO2R,100.0,3.279873437333334,24.321287323333333,67.73330059,0.0121094253333333,0.0,92.06900403000002,7.930995968
220,uoft4_240405_Ag-0.444-Pd-0.556_pp0,uoft,4,240405,Ag-0.444-Pd-0.556,pp0,std,3.0,CO2R,100.0,0.1030836456669376,0.8359871493526726,1.544418249856886,0.0036094002882809,0.0,1.8600356045656996,1.8600356062506909
221,uoft4_240405_Ag-0.444-Pd-0.556_pp0,uoft,4,240405,Ag-0.444-Pd-0.556,pp0,std,3.0,CO2R,200.0,0.0488757975488839,17.694247994001753,19.31566851444345,0.0109775630858401,0.0017163719391848,1.7100544610805382,1.7100544605038714
222,uoft4_240405_Ag-0.444-Pd-0.556_pp0_rep1,uoft,4,240405,Ag-0.444-Pd-0.556,pp0,1,,CO2R,50.0,2.88450888,43.98334345,42.92239686,0.008806855,0.0,86.91454716,13.08545284
223,uoft4_240405_Ag-0.444-Pd-0.556_pp0_rep1,uoft,4,240405,Ag-0.444-Pd-0.556,pp0,1,,CO2R,200.0,3.612838136,36.38054782,52.24582515,0.031649634,0.002739611,88.66545798,11.33454202
224,uoft4_240405_Ag-0.444-Pd-0.556_pp0_rep1,uoft,4,240405,Ag-0.444-Pd-0.556,pp0,1,,CO2R,300.0,3.803136488,70.05063927,11.26227898,0.026420564,0.002809857,81.34593823,18.65406177
225,uoft4_240405_Ag-0.444-Pd-0.556_pp0_rep1,uoft,4,240405,Ag-0.444-Pd-0.556,pp0,1,,HER,50.0,2.24029662,,,,,,
226,uoft4_240405_Ag-0.444-Pd-0.556_pp0_rep1,uoft,4,240405,Ag-0.444-Pd-0.556,pp0,1,,CO2R,100.0,3.19753814,25.23781623,67.42632613,0.015962424,0.0,92.68307053,7.316929467
227,uoft4_240405_Ag-0.444-Pd-0.556_pp0_rep1,uoft,4,240405,Ag-0.444-Pd-0.556,pp0,1,,CO2R,150.0,3.382193256,21.71043546,71.40962672,0.022017137,0.001404928,93.14677951,6.853220487
228,uoft4_240405_Ag-0.444-Pd-0.556_pp0_rep2,uoft,4,240405,Ag-0.444-Pd-0.556,pp0,2,,CO2R,300.0,3.90420512,29.736341,53.35707269,0.020549328,0.003793307,83.12022778,16.87977222
229,uoft4_240405_Ag-0.444-Pd-0.556_pp0_rep2,uoft,4,240405,Ag-0.444-Pd-0.556,pp0,2,,CO2R,200.0,3.693983249,15.29379146,76.23403733,0.010733354,0.0,91.54029216,8.459707841
230,uoft4_240405_Ag-0.444-Pd-0.556_pp0_rep2,uoft,4,240405,Ag-0.444-Pd-0.556,pp0,2,,CO2R,150.0,3.537137256,19.28770219,71.20825147,0.011742473,0.0,90.5096733,9.490326699
231,uoft4_240405_Ag-0.444-Pd-0.556_pp0_rep2,uoft,4,240405,Ag-0.444-Pd-0.556,pp0,2,,CO2R,100.0,3.395485106,23.60061939,66.3654224,0.011558997,0.0,89.97957795,10.02042205
232,uoft4_240405_Ag-0.444-Pd-0.556_pp0_rep2,uoft,4,240405,Ag-0.444-Pd-0.556,pp0,2,,CO2R,50.0,3.016137601,41.26640022,43.26129666,0.009907712,0.0,84.53760459,15.46239541
233,uoft4_240405_Ag-0.444-Pd-0.556_pp0_rep2,uoft,4,240405,Ag-0.444-Pd-0.556,pp0,2,,HER,50.0,2.468150455,,,,,,
234,uoft4_240405_Ag-0.444-Pd-0.556_pp0_rep3,uoft,4,240405,Ag-0.444-Pd-0.556,pp0,3,,CO2R,150.0,3.46517101,22.2339869,72.34774067,0.015411996,0.001404928,94.60085118,5.399148816
235,uoft4_240405_Ag-0.444-Pd-0.556_pp0_rep3,uoft,4,240405,Ag-0.444-Pd-0.556,pp0,3,,CO2R,300.0,3.784315545,69.30632572,15.77848723,0.024035374,0.002528871,85.11434294,14.88565706
236,uoft4_240405_Ag-0.444-Pd-0.556_pp0_rep3,uoft,4,240405,Ag-0.444-Pd-0.556,pp0,3,,HER,50.0,2.345223496,,,,,,
237,uoft4_240405_Ag-0.444-Pd-0.556_pp0_rep3,uoft,4,240405,Ag-0.444-Pd-0.556,pp0,3,,CO2R,200.0,3.700613804,50.44958045,38.01571709,0.026970992,0.003161089,88.49839537,11.50160463
238,uoft4_240405_Ag-0.444-Pd-0.556_pp0_rep3,uoft,4,240405,Ag-0.444-Pd-0.556,pp0,3,,CO2R,100.0,3.246597066,24.12542635,69.40815324,0.008806855,0.0,93.54436361,6.455636387
239,uoft4_240405_Ag-0.444-Pd-0.556_pp0_rep3,uoft,4,240405,Ag-0.444-Pd-0.556,pp0,3,,CO2R,50.0,2.945564598,41.35805311,46.16404715,0.007705998,0.0,87.52980626,12.47019374
240,uoft4_240405_Ag-0.5-Au-0.5_pp0,uoft,4,240405,Ag-0.5-Au-0.5,pp0,avg,1.0,CO2R,200.0,3.900914409,80.2998598,0.968811395,0.059171055,0.003161089,81.33619339,18.66380661
241,uoft4_240405_Ag-0.5-Au-0.5_pp0,uoft,4,240405,Ag-0.5-Au-0.5,pp0,avg,1.0,CO2R,50.0,3.255772156,82.38339367,5.540275049,0.190448232,0.010115485,88.14400407,11.85599593
242,uoft4_240405_Ag-0.5-Au-0.5_pp0,uoft,4,240405,Ag-0.5-Au-0.5,pp0,std,1.0,CO2R,150.0,0.0,0.0,0.0,0.0,0.0,0.0,0.0
243,uoft4_240405_Ag-0.5-Au-0.5_pp0,uoft,4,240405,Ag-0.5-Au-0.5,pp0,std,1.0,CO2R,300.0,0.0,0.0,0.0,0.0,0.0,0.0,0.0
244,uoft4_240405_Ag-0.5-Au-0.5_pp0,uoft,4,240405,Ag-0.5-Au-0.5,pp0,std,1.0,HER,50.0,0.0,0.0,0.0,0.0,0.0,0.0,0.0
245,uoft4_240405_Ag-0.5-Au-0.5_pp0,uoft,4,240405,Ag-0.5-Au-0.5,pp0,avg,1.0,CO2R,300.0,4.017919668,77.55445814,0.0,0.025870136,0.001404928,77.58436942,22.41563058
246,uoft4_240405_Ag-0.5-Au-0.5_pp0,uoft,4,240405,Ag-0.5-Au-0.5,pp0,std,1.0,CO2R,50.0,0.0,0.0,0.0,0.0,0.0,0.0,0.0
247,uoft4_240405_Ag-0.5-Au-0.5_pp0,uoft,4,240405,Ag-0.5-Au-0.5,pp0,avg,1.0,CO2R,100.0,3.641336927,86.01058821,4.833005894,0.182191806,0.009694007,91.05673443,8.943265572
248,uoft4_240405_Ag-0.5-Au-0.5_pp0,uoft,4,240405,Ag-0.5-Au-0.5,pp0,std,1.0,CO2R,100.0,0.0,0.0,0.0,0.0,0.0,0.0,0.0
249,uoft4_240405_Ag-0.5-Au-0.5_pp0,uoft,4,240405,Ag-0.5-Au-0.5,pp0,std,1.0,CO2R,200.0,0.0,0.0,0.0,0.0,0.0,0.0,0.0
250,uoft4_240405_Ag-0.5-Au-0.5_pp0,uoft,4,240405,Ag-0.5-Au-0.5,pp0,avg,1.0,CO2R,150.0,3.841513246,83.25095733,1.895874263,0.099077115,0.005338728,85.2627809,14.7372191
251,uoft4_240405_Ag-0.5-Au-0.5_pp0,uoft,4,240405,Ag-0.5-Au-0.5,pp0,avg,1.0,HER,50.0,3.089982091,,,,,,
252,uoft4_240405_Ag-0.5-Au-0.5_pp0_rep1,uoft,4,240405,Ag-0.5-Au-0.5,pp0,1,,CO2R,50.0,3.255772156,82.38339367,5.540275049,0.190448232,0.010115485,88.14400407,11.85599593
253,uoft4_240405_Ag-0.5-Au-0.5_pp0_rep1,uoft,4,240405,Ag-0.5-Au-0.5,pp0,1,,HER,50.0,3.089982091,,,,,,
254,uoft4_240405_Ag-0.5-Au-0.5_pp0_rep1,uoft,4,240405,Ag-0.5-Au-0.5,pp0,1,,CO2R,100.0,3.641336927,86.01058821,4.833005894,0.182191806,0.009694007,91.05673443,8.943265572
255,uoft4_240405_Ag-0.5-Au-0.5_pp0_rep1,uoft,4,240405,Ag-0.5-Au-0.5,pp0,1,,CO2R,150.0,3.841513246,83.25095733,1.895874263,0.099077115,0.005338728,85.2627809,14.7372191
256,uoft4_240405_Ag-0.5-Au-0.5_pp0_rep1,uoft,4,240405,Ag-0.5-Au-0.5,pp0,1,,CO2R,300.0,4.017919668,77.55445814,0.0,0.025870136,0.001404928,77.58436942,22.41563058
257,uoft4_240405_Ag-0.5-Au-0.5_pp0_rep1,uoft,4,240405,Ag-0.5-Au-0.5,pp0,1,,CO2R,200.0,3.900914409,80.2998598,0.968811395,0.059171055,0.003161089,81.33619339,18.66380661
258,uoft4_240405_Ag-0.5-Cu-0.25-Pd-0.25_pp0,uoft,4,240405,Ag-0.5-Cu-0.25-Pd-0.25,pp0,std,2.0,CO2R,300.0,0.0215248826697146,2.548537778093487,1.352741116263811,0.0685012536843728,0.0285115693080607,4.000854835888863,4.000854835888855
259,uoft4_240405_Ag-0.5-Cu-0.25-Pd-0.25_pp0,uoft,4,240405,Ag-0.5-Cu-0.25-Pd-0.25,pp0,avg,2.0,CO2R,200.0,3.7425615515,66.07373035500001,20.79076621,0.237234648,0.1762834025,87.28666470499999,12.7133352935
260,uoft4_240405_Ag-0.5-Cu-0.25-Pd-0.25_pp0,uoft,4,240405,Ag-0.5-Cu-0.25-Pd-0.25,pp0,avg,2.0,CO2R,300.0,3.8394335965,77.438950385,6.6122298625,0.137240152,0.0708786419999999,84.264736245,15.735263755
261,uoft4_240405_Ag-0.5-Cu-0.25-Pd-0.25_pp0,uoft,4,240405,Ag-0.5-Cu-0.25-Pd-0.25,pp0,avg,2.0,HER,50.0,2.638780281,,,,,,
262,uoft4_240405_Ag-0.5-Cu-0.25-Pd-0.25_pp0,uoft,4,240405,Ag-0.5-Cu-0.25-Pd-0.25,pp0,std,2.0,HER,50.0,0.0128747315712678,0.0,0.0,0.0,0.0,0.0,0.0
263,uoft4_240405_Ag-0.5-Cu-0.25-Pd-0.25_pp0,uoft,4,240405,Ag-0.5-Cu-0.25-Pd-0.25,pp0,std,2.0,CO2R,50.0,0.0181754818960069,0.4598731671818164,0.4792766934455296,0.0031136930921599,0.0,0.01698886974304,0.0169888697430426
264,uoft4_240405_Ag-0.5-Cu-0.25-Pd-0.25_pp0,uoft,4,240405,Ag-0.5-Cu-0.25-Pd-0.25,pp0,std,2.0,CO2R,200.0,0.0057727299590457,17.338239331303477,12.039222287919358,0.0673336181560944,0.0534964456662739,5.419148079120276,5.419148081241596
265,uoft4_240405_Ag-0.5-Cu-0.25-Pd-0.25_pp0,uoft,4,240405,Ag-0.5-Cu-0.25-Pd-0.25,pp0,avg,2.0,CO2R,100.0,3.319479553,38.45717634,58.467583495,0.0299983485,0.006111439,96.96581253,3.034187468
266,uoft4_240405_Ag-0.5-Cu-0.25-Pd-0.25_pp0,uoft,4,240405,Ag-0.5-Cu-0.25-Pd-0.25,pp0,std,2.0,CO2R,100.0,0.0045339149408527,0.0213068667998279,0.0520952930732538,0.0011676348211716,0.003278333713771,0.0300757969882702,0.0300757955740626
267,uoft4_240405_Ag-0.5-Cu-0.25-Pd-0.25_pp0,uoft,4,240405,Ag-0.5-Cu-0.25-Pd-0.25,pp0,avg,2.0,CO2R,150.0,3.5441450965000003,30.014856975,61.27455796,0.071005266,0.1218073,91.487005645,8.5129943565
268,uoft4_240405_Ag-0.5-Cu-0.25-Pd-0.25_pp0,uoft,4,240405,Ag-0.5-Cu-0.25-Pd-0.25,pp0,std,2.0,CO2R,150.0,0.0529289019647037,8.639341846996585,6.9981344001487065,0.0542301587543162,0.1468296129557401,1.8429662530081048,1.8429662480583664
269,uoft4_240405_Ag-0.5-Cu-0.25-Pd-0.25_pp0,uoft,4,240405,Ag-0.5-Cu-0.25-Pd-0.25,pp0,avg,2.0,CO2R,50.0,3.0031734815,56.705518005,33.00589391,0.0231179935,0.0,89.738978525,10.261021475
270,uoft4_240405_Ag-0.5-Cu-0.25-Pd-0.25_pp0_rep1,uoft,4,240405,Ag-0.5-Cu-0.25-Pd-0.25,pp0,1,,HER,50.0,2.629676471,,,,,,
271,uoft4_240405_Ag-0.5-Cu-0.25-Pd-0.25_pp0_rep1,uoft,4,240405,Ag-0.5-Cu-0.25-Pd-0.25,pp0,1,,CO2R,200.0,3.738479615,53.81374375,29.30378193,0.18962259,0.138455703,83.45474835,16.54525165
272,uoft4_240405_Ag-0.5-Cu-0.25-Pd-0.25_pp0_rep1,uoft,4,240405,Ag-0.5-Cu-0.25-Pd-0.25,pp0,1,,CO2R,300.0,3.854653987,75.63686204,5.655697446,0.088802451,0.050717918,81.43570466,18.56429534
273,uoft4_240405_Ag-0.5-Cu-0.25-Pd-0.25_pp0_rep1,uoft,4,240405,Ag-0.5-Cu-0.25-Pd-0.25,pp0,1,,CO2R,100.0,3.316273591,38.44211011,58.50442043,0.030823991,0.003793307,96.98707933,3.012920669
274,uoft4_240405_Ag-0.5-Cu-0.25-Pd-0.25_pp0_rep1,uoft,4,240405,Ag-0.5-Cu-0.25-Pd-0.25,pp0,1,,CO2R,50.0,2.990321475,56.38033857,33.34479371,0.02091628,0.0,89.75099147,10.24900853
275,uoft4_240405_Ag-0.5-Cu-0.25-Pd-0.25_pp0_rep1,uoft,4,240405,Ag-0.5-Cu-0.25-Pd-0.25,pp0,1,,CO2R,150.0,3.506718711,23.90591977,66.22298625,0.032658753,0.017983085,90.18383171,9.816168288
276,uoft4_240405_Ag-0.5-Cu-0.25-Pd-0.25_pp0_rep2,uoft,4,240405,Ag-0.5-Cu-0.25-Pd-0.25,pp0,2,,HER,50.0,2.647884091,,,,,,
277,uoft4_240405_Ag-0.5-Cu-0.25-Pd-0.25_pp0_rep2,uoft,4,240405,Ag-0.5-Cu-0.25-Pd-0.25,pp0,2,,CO2R,50.0,3.016025488,57.03069744,32.66699411,0.025319707,0.0,89.72696558,10.27303442
278,uoft4_240405_Ag-0.5-Cu-0.25-Pd-0.25_pp0_rep2,uoft,4,240405,Ag-0.5-Cu-0.25-Pd-0.25,pp0,2,,CO2R,100.0,3.322685515,38.47224257,58.43074656,0.029172706,0.008429571,96.94454573,3.055454267
279,uoft4_240405_Ag-0.5-Cu-0.25-Pd-0.25_pp0_rep2,uoft,4,240405,Ag-0.5-Cu-0.25-Pd-0.25,pp0,2,,CO2R,300.0,3.824213206,79.24103873,7.568762279,0.185677853,0.091039366,87.09376783,12.90623217
280,uoft4_240405_Ag-0.5-Cu-0.25-Pd-0.25_pp0_rep2,uoft,4,240405,Ag-0.5-Cu-0.25-Pd-0.25,pp0,2,,CO2R,200.0,3.746643488,78.33371696,12.27775049,0.284846706,0.214111102,91.11858106,8.881418937
281,uoft4_240405_Ag-0.5-Cu-0.25-Pd-0.25_pp0_rep2,uoft,4,240405,Ag-0.5-Cu-0.25-Pd-0.25,pp0,2,,CO2R,150.0,3.581571482,36.12379418,56.32612967,0.109351779,0.225631515,92.79017958,7.209820425
282,uoft4_240405_Ag-0.5-Pd-0.5_pp0,uoft,4,240405,Ag-0.5-Pd-0.5,pp0,avg,3.0,HER,50.0,2.3475525096666665,,,,,,
283,uoft4_240405_Ag-0.5-Pd-0.5_pp0,uoft,4,240405,Ag-0.5-Pd-0.5,pp0,avg,3.0,CO2R,100.0,3.1608607443333336,38.32911339333334,46.09774067,0.0370621803333333,0.0016859143333333,84.47087459,15.52912541
284,uoft4_240405_Ag-0.5-Pd-0.5_pp0,uoft,4,240405,Ag-0.5-Pd-0.5,pp0,std,3.0,CO2R,300.0,0.1008909736857316,7.221399700099143,9.422997461442872,0.0067621185823232,0.0005677951634738,5.84309806836201,5.843098068362003
285,uoft4_240405_Ag-0.5-Pd-0.5_pp0,uoft,4,240405,Ag-0.5-Pd-0.5,pp0,avg,3.0,CO2R,300.0,3.761110938333333,68.39900395666666,10.321709234333332,0.0421383533333333,0.0029035186666666,78.77168655333334,21.228313446666665
286,uoft4_240405_Ag-0.5-Pd-0.5_pp0,uoft,4,240405,Ag-0.5-Pd-0.5,pp0,std,3.0,HER,50.0,0.0275914671595833,0.0,0.0,0.0,0.0,0.0,0.0
287,uoft4_240405_Ag-0.5-Pd-0.5_pp0,uoft,4,240405,Ag-0.5-Pd-0.5,pp0,std,3.0,CO2R,100.0,0.0867488557687801,6.654951221516384,13.211128088646124,0.0185546907060164,0.0015196626206057,6.759270558778953,6.759270558778941
288,uoft4_240405_Ag-0.5-Pd-0.5_pp0,uoft,4,240405,Ag-0.5-Pd-0.5,pp0,avg,3.0,CO2R,200.0,3.6125109736666654,47.68189332333333,31.33840864333333,0.0555015316666666,0.0038635533333333,79.08782285333332,20.912177146666668
289,uoft4_240405_Ag-0.5-Pd-0.5_pp0,uoft,4,240405,Ag-0.5-Pd-0.5,pp0,avg,3.0,CO2R,50.0,2.929059033333333,44.36920630333333,36.64047151666667,0.0293561823333333,0.0,81.04232927,18.95767073
290,uoft4_240405_Ag-0.5-Pd-0.5_pp0,uoft,4,240405,Ag-0.5-Pd-0.5,pp0,std,3.0,CO2R,50.0,0.0409009043577736,2.3654799756919576,9.896266685825806,0.016671107057048,0.0,7.558280433572691,7.55828043357269
291,uoft4_240405_Ag-0.5-Pd-0.5_pp0,uoft,4,240405,Ag-0.5-Pd-0.5,pp0,std,3.0,CO2R,150.0,0.0608192592594528,13.187133855573094,12.367901977775237,0.0212747947420071,0.0014419066355753,0.8959520970212449,0.8959520970212516
292,uoft4_240405_Ag-0.5-Pd-0.5_pp0,uoft,4,240405,Ag-0.5-Pd-0.5,pp0,avg,3.0,CO2R,150.0,3.4264014106666667,35.619494026666665,46.89587426333333,0.0459913523333333,0.0029035186666666,82.57107339,17.42892661
293,uoft4_240405_Ag-0.5-Pd-0.5_pp0,uoft,4,240405,Ag-0.5-Pd-0.5,pp0,std,3.0,CO2R,200.0,0.0669496579570216,7.277981288345279,10.396971155136304,0.0192144724247271,0.0014344724084506,4.371531168749869,4.371531168749868
294,uoft4_240405_Ag-0.5-Pd-0.5_pp0_rep1,uoft,4,240405,Ag-0.5-Pd-0.5,pp0,1,,CO2R,100.0,3.24207812,37.00893511,51.43172888,0.03137442,0.002107393,88.47908871,11.52091129
295,uoft4_240405_Ag-0.5-Pd-0.5_pp0_rep1,uoft,4,240405,Ag-0.5-Pd-0.5,pp0,1,,HER,50.0,2.315954339,,,,,,
296,uoft4_240405_Ag-0.5-Pd-0.5_pp0_rep1,uoft,4,240405,Ag-0.5-Pd-0.5,pp0,1,,CO2R,50.0,2.914826319,42.76423445,41.65520629,0.022017137,0.0,84.4454122,15.5545878
297,uoft4_240405_Ag-0.5-Pd-0.5_pp0_rep1,uoft,4,240405,Ag-0.5-Pd-0.5,pp0,1,,CO2R,300.0,3.767347336,66.79026554,5.36345776,0.034493514,0.002388378,72.19488905,27.80511095
298,uoft4_240405_Ag-0.5-Pd-0.5_pp0_rep1,uoft,4,240405,Ag-0.5-Pd-0.5,pp0,1,,CO2R,200.0,3.597605243,40.67536462,38.39145383,0.049263343,0.003371828,79.1263737,20.8736263
299,uoft4_240405_Ag-0.5-Pd-0.5_pp0_rep1,uoft,4,240405,Ag-0.5-Pd-0.5,pp0,1,,CO2R,150.0,3.409867063,32.16723514,49.81335953,0.039630846,0.002528871,82.02769729,17.97230271
300,uoft4_240405_Ag-0.5-Pd-0.5_pp0_rep2,uoft,4,240405,Ag-0.5-Pd-0.5,pp0,2,,CO2R,150.0,3.493778176,24.50187282,57.54420432,0.028622278,0.001685914,82.08033966,17.91966034
301,uoft4_240405_Ag-0.5-Pd-0.5_pp0_rep2,uoft,4,240405,Ag-0.5-Pd-0.5,pp0,2,,CO2R,100.0,3.069476399,32.43319592,55.80795678,0.022017137,0.0,88.26662987,11.73337013
302,uoft4_240405_Ag-0.5-Pd-0.5_pp0_rep2,uoft,4,240405,Ag-0.5-Pd-0.5,pp0,2,,HER,50.0,2.366880868,,,,,,
303,uoft4_240405_Ag-0.5-Pd-0.5_pp0_rep2,uoft,4,240405,Ag-0.5-Pd-0.5,pp0,2,,CO2R,200.0,3.685657226,47.16639813,36.22544204,0.040181274,0.002739611,83.43995111,16.56004889
304,uoft4_240405_Ag-0.5-Pd-0.5_pp0_rep2,uoft,4,240405,Ag-0.5-Pd-0.5,pp0,2,,CO2R,50.0,2.975174831,43.25765343,43.02554028,0.017613709,0.0,86.30080742,13.69919258
305,uoft4_240405_Ag-0.5-Pd-0.5_pp0_rep2,uoft,4,240405,Ag-0.5-Pd-0.5,pp0,2,,CO2R,300.0,3.85873905,62.11764214,21.18860511,0.047336844,0.003512321,83.36434601,16.63565399
306,uoft4_240405_Ag-0.5-Pd-0.5_pp0_rep3,uoft,4,240405,Ag-0.5-Pd-0.5,pp0,3,,HER,50.0,2.359822322,,,,,,
307,uoft4_240405_Ag-0.5-Pd-0.5_pp0_rep3,uoft,4,240405,Ag-0.5-Pd-0.5,pp0,3,,CO2R,150.0,3.375558993,50.18937412,33.33005894,0.069720933,0.004495771,83.60518322,16.39481678
308,uoft4_240405_Ag-0.5-Pd-0.5_pp0_rep3,uoft,4,240405,Ag-0.5-Pd-0.5,pp0,3,,CO2R,50.0,2.89717595,47.08573103,25.24066798,0.048437701,0.0,72.38076819,27.61923181
309,uoft4_240405_Ag-0.5-Pd-0.5_pp0_rep3,uoft,4,240405,Ag-0.5-Pd-0.5,pp0,3,,CO2R,300.0,3.657246429,76.28910419,4.413064833,0.044584702,0.002809857,80.7558246,19.2441754
310,uoft4_240405_Ag-0.5-Pd-0.5_pp0_rep3,uoft,4,240405,Ag-0.5-Pd-0.5,pp0,3,,CO2R,100.0,3.171027714,45.54520915,31.05353635,0.057794984,0.00295035,76.66690519,23.33309481
311,uoft4_240405_Ag-0.5-Pd-0.5_pp0_rep3,uoft,4,240405,Ag-0.5-Pd-0.5,pp0,3,,CO2R,200.0,3.554270452,55.20391722,19.39833006,0.077059978,0.005479221,74.69714375,25.30285625
312,uoft4_240405_Ag-0.556-Pd-0.444_pp0,uoft,4,240405,Ag-0.556-Pd-0.444,pp0,std,3.0,CO2R,100.0,0.0474713331569935,1.57592778505202,1.255420907746897,0.0014562965475578,0.0,2.8053713720658986,2.80537137033708
313,uoft4_240405_Ag-0.556-Pd-0.444_pp0,uoft,4,240405,Ag-0.556-Pd-0.444,pp0,avg,3.0,HER,50.0,2.5014711816666666,,,,,,
314,uoft4_240405_Ag-0.556-Pd-0.444_pp0,uoft,4,240405,Ag-0.556-Pd-0.444,pp0,avg,3.0,CO2R,50.0,2.991416575666667,29.53943376,60.83988212333333,0.0168798046666666,0.0,90.39883190666666,9.601168091666668
315,uoft4_240405_Ag-0.556-Pd-0.444_pp0,uoft,4,240405,Ag-0.556-Pd-0.444,pp0,std,3.0,HER,50.0,0.0383751364223215,0.0,0.0,0.0,0.0,0.0,0.0
316,uoft4_240405_Ag-0.556-Pd-0.444_pp0,uoft,4,240405,Ag-0.556-Pd-0.444,pp0,std,3.0,CO2R,50.0,0.0300790931579814,0.7490855683097573,1.7947414525791547,0.004449060060914,0.0,1.4993160880305152,1.4993160908974197
317,uoft4_240405_Ag-0.556-Pd-0.444_pp0,uoft,4,240405,Ag-0.556-Pd-0.444,pp0,avg,3.0,CO2R,150.0,3.476031609,18.704164836666667,70.92992796666667,0.026175929,0.001592252,89.66559562333333,10.334404375333332
318,uoft4_240405_Ag-0.556-Pd-0.444_pp0,uoft,4,240405,Ag-0.556-Pd-0.444,pp0,avg,3.0,CO2R,300.0,3.850011715,65.82400413,16.252455793333333,0.0448904956666666,0.0031845046666666,82.1306861,17.869313899999998
319,uoft4_240405_Ag-0.556-Pd-0.444_pp0,uoft,4,240405,Ag-0.556-Pd-0.444,pp0,avg,3.0,CO2R,200.0,3.652823001,28.01115319333333,59.42657171,0.0388052033333333,0.0027396103333333,87.48437739,12.51562261
320,uoft4_240405_Ag-0.556-Pd-0.444_pp0,uoft,4,240405,Ag-0.556-Pd-0.444,pp0,std,3.0,CO2R,200.0,0.057720279909695,12.548146988540273,15.296552004737029,0.0128469335023839,0.0013819095621585,3.084459520438597,3.0844595204385974
321,uoft4_240405_Ag-0.556-Pd-0.444_pp0,uoft,4,240405,Ag-0.556-Pd-0.444,pp0,std,3.0,CO2R,300.0,0.0701493786769553,8.797133551690026,9.076296237768648,0.007378691733813,0.0001622267653882,4.715871104537649,4.71587110453766
322,uoft4_240405_Ag-0.556-Pd-0.444_pp0,uoft,4,240405,Ag-0.556-Pd-0.444,pp0,avg,3.0,CO2R,100.0,3.2986016256666666,21.39634644,70.00491159333335,0.022567565,0.0,91.42794468666666,8.572055314333333
323,uoft4_240405_Ag-0.556-Pd-0.444_pp0,uoft,4,240405,Ag-0.556-Pd-0.444,pp0,std,3.0,CO2R,150.0,0.038277634397072,4.052311226902497,1.1856924702956158,0.0017341490121777,0.0001622273427385,4.69396830803563,4.693968310094404
324,uoft4_240405_Ag-0.556-Pd-0.444_pp0_rep1,uoft,4,240405,Ag-0.556-Pd-0.444,pp0,1,,HER,50.0,2.526294479,,,,,,
325,uoft4_240405_Ag-0.556-Pd-0.444_pp0_rep1,uoft,4,240405,Ag-0.556-Pd-0.444,pp0,1,,CO2R,300.0,3.910456704,74.83458536,10.69744597,0.051006367,0.003090843,85.5922248,14.4077752
326,uoft4_240405_Ag-0.556-Pd-0.444_pp0_rep1,uoft,4,240405,Ag-0.556-Pd-0.444,pp0,1,,CO2R,200.0,3.696149525,28.42181255,60.7404224,0.043759059,0.002528871,89.21420722,10.78579278
327,uoft4_240405_Ag-0.556-Pd-0.444_pp0_rep1,uoft,4,240405,Ag-0.556-Pd-0.444,pp0,1,,CO2R,50.0,3.020415608,29.28623742,62.81434185,0.017613709,0.0,92.11819297,7.881807025
328,uoft4_240405_Ag-0.556-Pd-0.444_pp0_rep1,uoft,4,240405,Ag-0.556-Pd-0.444,pp0,1,,CO2R,100.0,3.352131684,23.18692586,71.44891945,0.021466708,0.0,94.66126635,5.338733653
329,uoft4_240405_Ag-0.556-Pd-0.444_pp0_rep1,uoft,4,240405,Ag-0.556-Pd-0.444,pp0,1,,CO2R,150.0,3.511084664,23.24760928,71.21807466,0.026787516,0.001404928,94.49750118,5.502498816
330,uoft4_240405_Ag-0.556-Pd-0.444_pp0_rep2,uoft,4,240405,Ag-0.556-Pd-0.444,pp0,2,,CO2R,100.0,3.261617638,20.22013434,69.39341847,0.022017137,0.0,89.64001856,10.35998144
331,uoft4_240405_Ag-0.556-Pd-0.444_pp0_rep2,uoft,4,240405,Ag-0.556-Pd-0.444,pp0,2,,CO2R,200.0,3.587299279,15.26271736,74.02382122,0.02421885,0.001475175,89.31569264,10.68430736
332,uoft4_240405_Ag-0.556-Pd-0.444_pp0_rep2,uoft,4,240405,Ag-0.556-Pd-0.444,pp0,2,,HER,50.0,2.457271107,,,,,,
333,uoft4_240405_Ag-0.556-Pd-0.444_pp0_rep2,uoft,4,240405,Ag-0.556-Pd-0.444,pp0,2,,CO2R,50.0,2.960362787,28.94975831,60.3978389,0.012109425,0.0,89.36366097,10.63633903
334,uoft4_240405_Ag-0.556-Pd-0.444_pp0_rep2,uoft,4,240405,Ag-0.556-Pd-0.444,pp0,2,,CO2R,150.0,3.435188997,17.40149407,71.94499018,0.02421885,0.001685914,89.37634334,10.62365666
335,uoft4_240405_Ag-0.556-Pd-0.444_pp0_rep2,uoft,4,240405,Ag-0.556-Pd-0.444,pp0,2,,CO2R,300.0,3.77309085,57.25710938,26.72642436,0.046969892,0.003090843,84.04034978,15.95965022
336,uoft4_240405_Ag-0.556-Pd-0.444_pp0_rep3,uoft,4,240405,Ag-0.556-Pd-0.444,pp0,3,,CO2R,200.0,3.675020199,40.34892967,43.51547151,0.048437701,0.004214785,83.92323231,16.07676769
337,uoft4_240405_Ag-0.556-Pd-0.444_pp0_rep3,uoft,4,240405,Ag-0.556-Pd-0.444,pp0,3,,CO2R,50.0,2.993471332,30.38230555,59.30746562,0.02091628,0.0,89.71464178,10.28535822
338,uoft4_240405_Ag-0.556-Pd-0.444_pp0_rep3,uoft,4,240405,Ag-0.556-Pd-0.444,pp0,3,,HER,50.0,2.520847959,,,,,,
339,uoft4_240405_Ag-0.556-Pd-0.444_pp0_rep3,uoft,4,240405,Ag-0.556-Pd-0.444,pp0,3,,CO2R,300.0,3.866487591,65.38031765,11.33349705,0.036695228,0.003371828,76.75948372,23.24051628
340,uoft4_240405_Ag-0.556-Pd-0.444_pp0_rep3,uoft,4,240405,Ag-0.556-Pd-0.444,pp0,3,,CO2R,150.0,3.481821166,15.46339116,69.62671906,0.027521421,0.001685914,85.12294235,14.87705765
341,uoft4_240405_Ag-0.556-Pd-0.444_pp0_rep3,uoft,4,240405,Ag-0.556-Pd-0.444,pp0,3,,CO2R,100.0,3.282055555,20.78197912,69.17239686,0.02421885,0.0,89.98254915,10.01745085
342,uoft4_240405_Ag-0.625-Pd-0.375_pp0,uoft,4,240405,Ag-0.625-Pd-0.375,pp0,avg,3.0,HER,50.0,2.589227289333333,,,,,,
343,uoft4_240405_Ag-0.625-Pd-0.375_pp0,uoft,4,240405,Ag-0.625-Pd-0.375,pp0,avg,3.0,CO2R,150.0,3.487094455,29.76138163,61.448919450000005,0.07461363,0.0053387286666666,91.30255578666667,8.697444212333332
344,uoft4_240405_Ag-0.625-Pd-0.375_pp0,uoft,4,240405,Ag-0.625-Pd-0.375,pp0,std,3.0,CO2R,50.0,0.0717606198900563,4.830122670037412,8.643691922835893,0.007493377737598,0.0,13.43469768448544,13.434697706763744
345,uoft4_240405_Ag-0.625-Pd-0.375_pp0,uoft,4,240405,Ag-0.625-Pd-0.375,pp0,avg,3.0,CO2R,50.0,3.003907188,43.03710058666667,55.14243614666666,0.0410986553333333,0.0,98.22821450666667,1.771785479
346,uoft4_240405_Ag-0.625-Pd-0.375_pp0,uoft,4,240405,Ag-0.625-Pd-0.375,pp0,std,3.0,CO2R,150.0,0.0985849138432678,7.125292746277034,6.757584010331815,0.0102768475103336,0.0004866814508652,12.194381070656783,12.194381074906122
347,uoft4_240405_Ag-0.625-Pd-0.375_pp0,uoft,4,240405,Ag-0.625-Pd-0.375,pp0,avg,3.0,CO2R,200.0,3.645331886,34.97970244333333,49.46954813333334,0.0939397833333333,0.007797353,84.56598120333332,15.434018796666669
348,uoft4_240405_Ag-0.625-Pd-0.375_pp0,uoft,4,240405,Ag-0.625-Pd-0.375,pp0,avg,3.0,CO2R,300.0,3.844935228,63.10789791,18.589554683333333,0.0980985756666666,0.007680276,81.81630269666667,18.18369730333333
349,uoft4_240405_Ag-0.625-Pd-0.375_pp0,uoft,4,240405,Ag-0.625-Pd-0.375,pp0,std,3.0,CO2R,200.0,0.0834024517141233,13.735730332415576,10.787919160601708,0.0186280245469283,0.0012818770190618,5.047860684704585,5.047860684704594
350,uoft4_240405_Ag-0.625-Pd-0.375_pp0,uoft,4,240405,Ag-0.625-Pd-0.375,pp0,avg,3.0,CO2R,100.0,3.299412783,35.17859758666666,62.143909623333336,0.0627488393333333,0.0030908426666666,97.39790319666668,2.602096816
351,uoft4_240405_Ag-0.625-Pd-0.375_pp0,uoft,4,240405,Ag-0.625-Pd-0.375,pp0,std,3.0,CO2R,300.0,0.0516028634421887,6.073728235073278,5.173260720620753,0.0089308474054954,0.0002146066023704,1.902242258926209,1.902242258926206
352,uoft4_240405_Ag-0.625-Pd-0.375_pp0,uoft,4,240405,Ag-0.625-Pd-0.375,pp0,std,3.0,HER,50.0,0.0817592051839903,0.0,0.0,0.0,0.0,0.0,0.0
353,uoft4_240405_Ag-0.625-Pd-0.375_pp0,uoft,4,240405,Ag-0.625-Pd-0.375,pp0,std,3.0,CO2R,100.0,0.0880059692779448,6.973620638660528,6.6365682469564,0.0085449469356949,0.0027097280011112,11.809567004706295,11.809566981156486
354,uoft4_240405_Ag-0.625-Pd-0.375_pp0_rep1,uoft,4,240405,Ag-0.625-Pd-0.375,pp0,1,,HER,50.0,2.683506091,,,,,,
355,uoft4_240405_Ag-0.625-Pd-0.375_pp0_rep1,uoft,4,240405,Ag-0.625-Pd-0.375,pp0,1,,CO2R,50.0,3.084681488,48.61118667,65.0540275,0.038529989,0.0,113.7106642,-13.71066424
356,uoft4_240405_Ag-0.625-Pd-0.375_pp0_rep1,uoft,4,240405,Ag-0.625-Pd-0.375,pp0,1,,CO2R,100.0,3.388211286,42.47295403,68.45776031,0.062198411,0.0,111.0032929,-11.00329286
357,uoft4_240405_Ag-0.625-Pd-0.375_pp0_rep1,uoft,4,240405,Ag-0.625-Pd-0.375,pp0,1,,CO2R,150.0,3.596342807,37.98865848,65.7367387,0.080729501,0.005057743,103.8266722,-3.826672208
358,uoft4_240405_Ag-0.625-Pd-0.375_pp0_rep1,uoft,4,240405,Ag-0.625-Pd-0.375,pp0,1,,CO2R,300.0,3.861234465,61.88830065,21.32612967,0.09981102,0.007446121,83.33668095,16.66331905
359,uoft4_240405_Ag-0.625-Pd-0.375_pp0_rep1,uoft,4,240405,Ag-0.625-Pd-0.375,pp0,1,,CO2R,200.0,3.734418658,50.78700119,38.08939096,0.114489111,0.009272528,89.02091401,10.97908599
360,uoft4_240405_Ag-0.625-Pd-0.375_pp0_rep2,uoft,4,240405,Ag-0.625-Pd-0.375,pp0,2,,CO2R,150.0,3.460175575,25.58664128,64.95088409,0.06274884,0.005057743,90.61389966,9.386100345
361,uoft4_240405_Ag-0.625-Pd-0.375_pp0_rep2,uoft,4,240405,Ag-0.625-Pd-0.375,pp0,2,,CO2R,300.0,3.886420342,69.69888468,12.62278978,0.088435499,0.0078676,82.42901673,17.57098327
362,uoft4_240405_Ag-0.625-Pd-0.375_pp0_rep2,uoft,4,240405,Ag-0.625-Pd-0.375,pp0,2,,CO2R,200.0,3.632468608,25.9503233,59.5469057,0.078160835,0.007165135,85.59367651,14.40632349
363,uoft4_240405_Ag-0.625-Pd-0.375_pp0_rep2,uoft,4,240405,Ag-0.625-Pd-0.375,pp0,2,,HER,50.0,2.546353835,,,,,,
364,uoft4_240405_Ag-0.625-Pd-0.375_pp0_rep2,uoft,4,240405,Ag-0.625-Pd-0.375,pp0,2,,CO2R,100.0,3.297805704,28.57749691,62.74803536,0.054492413,0.004214785,91.39264242,8.607357578
365,uoft4_240405_Ag-0.625-Pd-0.375_pp0_rep2,uoft,4,240405,Ag-0.625-Pd-0.375,pp0,2,,CO2R,50.0,2.97952694,40.08495679,51.20333988,0.035227419,0.0,91.33044416,8.669555837
366,uoft4_240405_Ag-0.625-Pd-0.375_pp0_rep3,uoft,4,240405,Ag-0.625-Pd-0.375,pp0,3,,CO2R,200.0,3.569108392,28.20178284,50.77234774,0.089169404,0.006954396,79.08335309,20.91664691
367,uoft4_240405_Ag-0.625-Pd-0.375_pp0_rep3,uoft,4,240405,Ag-0.625-Pd-0.375,pp0,3,,HER,50.0,2.537821942,,,,,,
368,uoft4_240405_Ag-0.625-Pd-0.375_pp0_rep3,uoft,4,240405,Ag-0.625-Pd-0.375,pp0,3,,CO2R,100.0,3.212221359,34.48534182,55.2259332,0.071555694,0.005057743,89.79777427,10.20222573
369,uoft4_240405_Ag-0.625-Pd-0.375_pp0_rep3,uoft,4,240405,Ag-0.625-Pd-0.375,pp0,3,,CO2R,300.0,3.787150877,57.7365084,21.8197446,0.106049208,0.007727107,79.68321041,20.31678959
370,uoft4_240405_Ag-0.625-Pd-0.375_pp0_rep3,uoft,4,240405,Ag-0.625-Pd-0.375,pp0,3,,CO2R,150.0,3.404764983,25.70884513,53.65913556,0.080362549,0.0059007,79.4670955,20.5329045
371,uoft4_240405_Ag-0.625-Pd-0.375_pp0_rep3,uoft,4,240405,Ag-0.625-Pd-0.375,pp0,3,,CO2R,50.0,2.947513136,40.4151583,49.16994106,0.049538558,0.0,89.64353516,10.35646484
372,uoft4_240405_Ag-0.667-Pd-0.333_pp0,uoft,4,240405,Ag-0.667-Pd-0.333,pp0,std,3.0,CO2R,200.0,0.0944781696796888,31.84543591566721,38.07343379283945,0.0077370608685725,0.0008516930545055,6.364128462964295,6.364128463279659
373,uoft4_240405_Ag-0.667-Pd-0.333_pp0,uoft,4,240405,Ag-0.667-Pd-0.333,pp0,avg,3.0,CO2R,100.0,3.3216445560000003,21.225386596666667,79.79371316333334,0.0295396586666666,0.0007024643333333,101.05412002333333,-1.0541200266666666
374,uoft4_240405_Ag-0.667-Pd-0.333_pp0,uoft,4,240405,Ag-0.667-Pd-0.333,pp0,std,3.0,CO2R,300.0,0.0391738932451868,16.176707059254234,14.244192244833668,0.0196605046155931,0.002637127567594,2.5356128331717294,2.5356128331717267
375,uoft4_240405_Ag-0.667-Pd-0.333_pp0,uoft,4,240405,Ag-0.667-Pd-0.333,pp0,std,3.0,CO2R,100.0,0.0758004457898362,1.6431681249090218,5.5690640114226495,0.0088468987642202,0.0012167039158383,7.044070980804565,7.044070989188436
376,uoft4_240405_Ag-0.667-Pd-0.333_pp0,uoft,4,240405,Ag-0.667-Pd-0.333,pp0,avg,3.0,HER,50.0,2.662035760333333,,,,,,
377,uoft4_240405_Ag-0.667-Pd-0.333_pp0,uoft,4,240405,Ag-0.667-Pd-0.333,pp0,avg,3.0,CO2R,300.0,3.836100044666667,54.71440429,28.094302553333332,0.050761732,0.0040274616666666,82.87008658666667,17.129913413333334
378,uoft4_240405_Ag-0.667-Pd-0.333_pp0,uoft,4,240405,Ag-0.667-Pd-0.333,pp0,avg,3.0,CO2R,50.0,3.027386386333333,30.500742846666668,70.41257367333333,0.0220171366666666,0.0,100.93862894,-0.9386289310000002
379,uoft4_240405_Ag-0.667-Pd-0.333_pp0,uoft,4,240405,Ag-0.667-Pd-0.333,pp0,avg,3.0,CO2R,150.0,3.5337352356666667,20.58144482,73.90307793,0.0337596096666666,0.0021542236666666,94.52548934,5.474510661
380,uoft4_240405_Ag-0.667-Pd-0.333_pp0,uoft,4,240405,Ag-0.667-Pd-0.333,pp0,avg,3.0,CO2R,200.0,3.691723011,36.12975789333333,55.15348723,0.03944737,0.002669364,91.33063429333332,8.669365705333334
381,uoft4_240405_Ag-0.667-Pd-0.333_pp0,uoft,4,240405,Ag-0.667-Pd-0.333,pp0,std,3.0,HER,50.0,0.0490209073568326,0.0,0.0,0.0,0.0,0.0,0.0
382,uoft4_240405_Ag-0.667-Pd-0.333_pp0,uoft,4,240405,Ag-0.667-Pd-0.333,pp0,std,3.0,CO2R,50.0,0.0663397907917038,4.083915606389298,5.706112992571841,0.0039691958057532,0.0,9.749916003580182,9.749915994050196
383,uoft4_240405_Ag-0.667-Pd-0.333_pp0,uoft,4,240405,Ag-0.667-Pd-0.333,pp0,std,3.0,CO2R,150.0,0.0947309634061255,4.3977531564117065,7.000753473507537,0.0063663843882525,0.00070713212929,2.715575500709195,2.715575503722588
384,uoft4_240405_Ag-0.667-Pd-0.333_pp0_rep1,uoft,4,240405,Ag-0.667-Pd-0.333,pp0,1,,CO2R,50.0,2.95142404,35.189688,76.97445972,0.026420564,0.0,112.1964998,-12.19649978
385,uoft4_240405_Ag-0.667-Pd-0.333_pp0_rep1,uoft,4,240405,Ag-0.667-Pd-0.333,pp0,1,,HER,50.0,2.606038322,,,,,,
386,uoft4_240405_Ag-0.667-Pd-0.333_pp0_rep1,uoft,4,240405,Ag-0.667-Pd-0.333,pp0,1,,CO2R,100.0,3.234313827,23.08522882,85.86689587,0.039630846,0.002107393,109.0002887,-9.000288714
387,uoft4_240405_Ag-0.667-Pd-0.333_pp0_rep1,uoft,4,240405,Ag-0.667-Pd-0.333,pp0,1,,CO2R,300.0,3.798896748,38.20649103,41.69449902,0.071555694,0.00688415,79.98898619,20.01101381
388,uoft4_240405_Ag-0.667-Pd-0.333_pp0_rep1,uoft,4,240405,Ag-0.667-Pd-0.333,pp0,1,,CO2R,200.0,3.582793372,16.5169809,79.99508841,0.043208631,0.003582568,96.56503914,3.434960861
389,uoft4_240405_Ag-0.667-Pd-0.333_pp0_rep1,uoft,4,240405,Ag-0.667-Pd-0.333,pp0,1,,CO2R,150.0,3.425384581,17.11523572,78.53634578,0.039263894,0.002809857,95.70057532,4.299424676
390,uoft4_240405_Ag-0.667-Pd-0.333_pp0_rep2,uoft,4,240405,Ag-0.667-Pd-0.333,pp0,2,,HER,50.0,2.682874554,,,,,,
391,uoft4_240405_Ag-0.667-Pd-0.333_pp0_rep2,uoft,4,240405,Ag-0.667-Pd-0.333,pp0,2,,CO2R,100.0,3.360238884,20.62064492,74.92632613,0.025870136,0.0,95.57679551,4.423204489
392,uoft4_240405_Ag-0.667-Pd-0.333_pp0_rep2,uoft,4,240405,Ag-0.667-Pd-0.333,pp0,2,,CO2R,200.0,3.741003734,72.87377848,11.31999018,0.044584702,0.002528871,84.24656658,15.75343342
393,uoft4_240405_Ag-0.667-Pd-0.333_pp0_rep2,uoft,4,240405,Ag-0.667-Pd-0.333,pp0,2,,CO2R,300.0,3.832418741,70.53819917,13.28339882,0.032475277,0.001685914,83.85921922,16.14078078
394,uoft4_240405_Ag-0.667-Pd-0.333_pp0_rep2,uoft,4,240405,Ag-0.667-Pd-0.333,pp0,2,,CO2R,50.0,3.056808395,27.72186068,67.64734774,0.018714566,0.0,95.38792299,4.612077014
395,uoft4_240405_Ag-0.667-Pd-0.333_pp0_rep2,uoft,4,240405,Ag-0.667-Pd-0.333,pp0,2,,CO2R,150.0,3.600912761,25.52846889,65.8497053,0.035227419,0.002247886,91.42026289,8.579737115
396,uoft4_240405_Ag-0.667-Pd-0.333_pp0_rep3,uoft,4,240405,Ag-0.667-Pd-0.333,pp0,3,,CO2R,50.0,3.073926724,28.59067986,66.61591356,0.02091628,0.0,95.23146403,4.768535973
397,uoft4_240405_Ag-0.667-Pd-0.333_pp0_rep3,uoft,4,240405,Ag-0.667-Pd-0.333,pp0,3,,HER,50.0,2.697194405,,,,,,
398,uoft4_240405_Ag-0.667-Pd-0.333_pp0_rep3,uoft,4,240405,Ag-0.667-Pd-0.333,pp0,3,,CO2R,150.0,3.574908365,19.10062985,77.32318271,0.026787516,0.001404928,96.45562981,3.544370192
399,uoft4_240405_Ag-0.667-Pd-0.333_pp0_rep3,uoft,4,240405,Ag-0.667-Pd-0.333,pp0,3,,CO2R,200.0,3.751371927,18.9985143,74.1453831,0.030548777,0.001896653,93.18029716,6.819702835
400,uoft4_240405_Ag-0.667-Pd-0.333_pp0_rep3,uoft,4,240405,Ag-0.667-Pd-0.333,pp0,3,,CO2R,300.0,3.876984645,55.39852267,29.30500982,0.048254225,0.003512321,84.76205435,15.23794565
401,uoft4_240405_Ag-0.667-Pd-0.333_pp0_rep3,uoft,4,240405,Ag-0.667-Pd-0.333,pp0,3,,CO2R,100.0,3.370380957,19.97028605,78.58791749,0.023117994,0.0,98.58527586,1.414724145
402,uoft4_240405_Ag-0.75-Pd-0.25_pp0,uoft,4,240405,Ag-0.75-Pd-0.25,pp0,std,3.0,CO2R,150.0,0.0821195587066667,2.15227991279505,0.7621886739164477,0.010599353766526,0.0001622273427385,2.8849102253059806,2.8849102253059837
403,uoft4_240405_Ag-0.75-Pd-0.25_pp0,uoft,4,240405,Ag-0.75-Pd-0.25,pp0,std,3.0,CO2R,300.0,0.0756600342106662,1.4015229264060454,0.9202693596141692,0.0514585428077611,0.0029234667562088,1.3447051088949398,1.3447051088949384
404,uoft4_240405_Ag-0.75-Pd-0.25_pp0,uoft,4,240405,Ag-0.75-Pd-0.25,pp0,avg,3.0,CO2R,300.0,3.8007673473333328,82.66044487333333,1.027341192,0.0818915166666666,0.0040742926666666,83.78396722000001,16.21603278
405,uoft4_240405_Ag-0.75-Pd-0.25_pp0,uoft,4,240405,Ag-0.75-Pd-0.25,pp0,avg,3.0,HER,50.0,2.889521978,,,,,,
406,uoft4_240405_Ag-0.75-Pd-0.25_pp0,uoft,4,240405,Ag-0.75-Pd-0.25,pp0,std,3.0,CO2R,200.0,0.0964922686686172,2.1241055950084133,0.8393972853296209,0.0261395551096069,0.001591046545853,1.841372015348422,1.8413720153484177
407,uoft4_240405_Ag-0.75-Pd-0.25_pp0,uoft,4,240405,Ag-0.75-Pd-0.25,pp0,std,3.0,HER,50.0,0.0750369771035111,0.0,0.0,0.0,0.0,0.0,0.0
408,uoft4_240405_Ag-0.75-Pd-0.25_pp0,uoft,4,240405,Ag-0.75-Pd-0.25,pp0,avg,3.0,CO2R,50.0,3.1078866786666666,88.27805561666666,2.313359528333333,0.1045813993333333,0.0053387286666666,90.71550495,9.284495050333334
409,uoft4_240405_Ag-0.75-Pd-0.25_pp0,uoft,4,240405,Ag-0.75-Pd-0.25,pp0,std,3.0,CO2R,50.0,0.0868210020287484,1.7430688044185958,0.3008926011853973,0.0094057248095241,0.0004866814508652,2.0385792624366585,2.038579261859549
410,uoft4_240405_Ag-0.75-Pd-0.25_pp0,uoft,4,240405,Ag-0.75-Pd-0.25,pp0,avg,3.0,CO2R,200.0,3.722172389,75.24514009333333,1.8860510806666664,0.1285250353333333,0.0071651349999999,77.28442867333332,22.715571326666662
411,uoft4_240405_Ag-0.75-Pd-0.25_pp0,uoft,4,240405,Ag-0.75-Pd-0.25,pp0,avg,3.0,CO2R,100.0,3.4378371593333337,72.95005127,2.998526522333333,0.134854962,0.0066031636666666,76.10964278666667,23.89035721333333
412,uoft4_240405_Ag-0.75-Pd-0.25_pp0,uoft,4,240405,Ag-0.75-Pd-0.25,pp0,std,3.0,CO2R,100.0,0.1099343402741088,3.885134022269632,0.1741884636516652,0.0215512229527841,0.0012876380866976,3.838082403449065,3.838082403449077
413,uoft4_240405_Ag-0.75-Pd-0.25_pp0,uoft,4,240405,Ag-0.75-Pd-0.25,pp0,avg,3.0,CO2R,150.0,3.6395141706666663,78.31160588,2.8159790436666667,0.1646392553333333,0.009928161,81.32543893666667,18.67456106333333
414,uoft4_240405_Ag-0.75-Pd-0.25_pp0_rep1,uoft,4,240405,Ag-0.75-Pd-0.25,pp0,1,,CO2R,200.0,3.757536306,73.80505974,2.851178782,0.158523384,0.008851049,76.84462032,23.15537968
415,uoft4_240405_Ag-0.75-Pd-0.25_pp0_rep1,uoft,4,240405,Ag-0.75-Pd-0.25,pp0,1,,CO2R,50.0,3.091269555,87.29121764,2.077603143,0.094673688,0.005057743,89.4804152,10.5195848
416,uoft4_240405_Ag-0.75-Pd-0.25_pp0_rep1,uoft,4,240405,Ag-0.75-Pd-0.25,pp0,1,,CO2R,100.0,3.447030083,77.38642784,2.976424361,0.127699393,0.006322178,80.51367966,19.48632034
417,uoft4_240405_Ag-0.75-Pd-0.25_pp0_rep1,uoft,4,240405,Ag-0.75-Pd-0.25,pp0,1,,HER,50.0,2.866096785,,,,,,
418,uoft4_240405_Ag-0.75-Pd-0.25_pp0_rep1,uoft,4,240405,Ag-0.75-Pd-0.25,pp0,1,,CO2R,150.0,3.672557276,79.26301032,2.858546169,0.176870998,0.010115485,82.33193941,17.66806059
419,uoft4_240405_Ag-0.75-Pd-0.25_pp0_rep1,uoft,4,240405,Ag-0.75-Pd-0.25,pp0,1,,CO2R,300.0,3.819399478,82.02368746,2.089882122,0.141276627,0.007446121,84.27975728,15.72024272
420,uoft4_240405_Ag-0.75-Pd-0.25_pp0_rep2,uoft,4,240405,Ag-0.75-Pd-0.25,pp0,2,,HER,50.0,2.828991975,,,,,,
421,uoft4_240405_Ag-0.75-Pd-0.25_pp0_rep2,uoft,4,240405,Ag-0.75-Pd-0.25,pp0,2,,CO2R,50.0,3.030575209,90.29065266,2.652259332,0.105682256,0.005057743,93.06848072,6.931519281
422,uoft4_240405_Ag-0.75-Pd-0.25_pp0_rep2,uoft,4,240405,Ag-0.75-Pd-0.25,pp0,2,,CO2R,100.0,3.32359501,70.1546381,3.182711198,0.117791681,0.005479221,73.47841467,26.52158533
423,uoft4_240405_Ag-0.75-Pd-0.25_pp0_rep2,uoft,4,240405,Ag-0.75-Pd-0.25,pp0,2,,CO2R,150.0,3.546020306,79.82422733,3.555992141,0.158156432,0.009834499,83.5722659,16.4277341
424,uoft4_240405_Ag-0.75-Pd-0.25_pp0_rep2,uoft,4,240405,Ag-0.75-Pd-0.25,pp0,2,,CO2R,200.0,3.612987409,77.68461361,1.480844794,0.11641561,0.006954396,79.30588145,20.69411855
425,uoft4_240405_Ag-0.75-Pd-0.25_pp0_rep2,uoft,4,240405,Ag-0.75-Pd-0.25,pp0,2,,CO2R,300.0,3.71753191,84.26730001,0.483791749,0.050455938,0.002247886,84.81038612,15.18961388
426,uoft4_240405_Ag-0.75-Pd-0.25_pp0_rep3,uoft,4,240405,Ag-0.75-Pd-0.25,pp0,3,,CO2R,150.0,3.69996493,75.84757999,2.033398821,0.158890336,0.009834499,78.0721115,21.9278885
427,uoft4_240405_Ag-0.75-Pd-0.25_pp0_rep3,uoft,4,240405,Ag-0.75-Pd-0.25,pp0,3,,CO2R,300.0,3.865370654,81.69034715,0.508349705,0.053941985,0.002528871,82.26175826,17.73824174
428,uoft4_240405_Ag-0.75-Pd-0.25_pp0_rep3,uoft,4,240405,Ag-0.75-Pd-0.25,pp0,3,,CO2R,100.0,3.542886385,71.30908787,2.836444008,0.159073812,0.008008092,74.33683403,25.66316597
429,uoft4_240405_Ag-0.75-Pd-0.25_pp0_rep3,uoft,4,240405,Ag-0.75-Pd-0.25,pp0,3,,CO2R,50.0,3.201815272,87.25229655,2.21021611,0.113388254,0.0059007,89.59761893,10.40238107
430,uoft4_240405_Ag-0.75-Pd-0.25_pp0_rep3,uoft,4,240405,Ag-0.75-Pd-0.25,pp0,3,,CO2R,200.0,3.795993452,74.24574693,1.326129666,0.110636112,0.00568996,75.70278425,24.29721575
431,uoft4_240405_Ag-0.75-Pd-0.25_pp0_rep3,uoft,4,240405,Ag-0.75-Pd-0.25,pp0,3,,HER,50.0,2.973477174,,,,,,
432,uoft4_240405_Ag-0.833-Cu-0.167_pp0,uoft,4,240405,Ag-0.833-Cu-0.167,pp0,std,2.0,HER,50.0,0.009326715109327,0.0,0.0,0.0,0.0,0.0,0.0
433,uoft4_240405_Ag-0.833-Cu-0.167_pp0,uoft,4,240405,Ag-0.833-Cu-0.167,pp0,avg,2.0,CO2R,50.0,3.1680614285,75.227562825,13.725442045,0.113388254,0.183343168,89.2601164,10.7398836
434,uoft4_240405_Ag-0.833-Cu-0.167_pp0,uoft,4,240405,Ag-0.833-Cu-0.167,pp0,std,2.0,CO2R,50.0,0.0081619391208714,3.342514423400024,3.6362514734838407,0.0108979268832199,0.0542415219602898,0.3377796767826412,0.337779676782633
435,uoft4_240405_Ag-0.833-Cu-0.167_pp0,uoft,4,240405,Ag-0.833-Cu-0.167,pp0,std,2.0,CO2R,300.0,0.0359667424732142,5.101514489716538,2.358180277527401,1.106269291728979,0.267631244014437,1.3626763603979613,1.3626763603979564
436,uoft4_240405_Ag-0.833-Cu-0.167_pp0,uoft,4,240405,Ag-0.833-Cu-0.167,pp0,std,2.0,CO2R,100.0,0.0173897568615678,2.423211982389329,0.3334098770830531,0.0439809181971279,0.521553092562841,3.3228549103393847,3.32285491033939
437,uoft4_240405_Ag-0.833-Cu-0.167_pp0,uoft,4,240405,Ag-0.833-Cu-0.167,pp0,avg,2.0,HER,50.0,2.8733259095,,,,,,
438,uoft4_240405_Ag-0.833-Cu-0.167_pp0,uoft,4,240405,Ag-0.833-Cu-0.167,pp0,std,2.0,CO2R,150.0,0.0089733519304577,9.486289720972644,4.4975603213187,0.3222672594337373,0.2042501257838986,4.460580939002315,4.460580939002323
439,uoft4_240405_Ag-0.833-Cu-0.167_pp0,uoft,4,240405,Ag-0.833-Cu-0.167,pp0,avg,2.0,CO2R,200.0,3.8022689565,71.64933353,5.083497053,1.6183971525,0.5079870184999999,78.874537775,21.125462225
440,uoft4_240405_Ag-0.833-Cu-0.167_pp0,uoft,4,240405,Ag-0.833-Cu-0.167,pp0,std,2.0,CO2R,200.0,0.0609414980120685,3.2861400170718813,3.610203826240107,1.0035822811785258,0.261819652173804,1.5929609147714283,1.5929609147714234
441,uoft4_240405_Ag-0.833-Cu-0.167_pp0,uoft,4,240405,Ag-0.833-Cu-0.167,pp0,avg,2.0,CO2R,300.0,3.7962066395,77.18094122,2.4287819255,0.937838284,0.2911011825,80.84690079500001,19.153099205
442,uoft4_240405_Ag-0.833-Cu-0.167_pp0,uoft,4,240405,Ag-0.833-Cu-0.167,pp0,avg,2.0,CO2R,150.0,3.696930992,78.53522777,6.932711198,0.8311469094999999,0.447329231,86.76042002,13.23957998
443,uoft4_240405_Ag-0.833-Cu-0.167_pp0,uoft,4,240405,Ag-0.833-Cu-0.167,pp0,avg,2.0,CO2R,100.0,3.503102608,74.50155893499999,10.682711195,0.3932811035,0.7911152324999999,86.37954087,13.62045913
444,uoft4_240405_Ag-0.833-Cu-0.167_pp0_rep1,uoft,4,240405,Ag-0.833-Cu-0.167,pp0,1,,CO2R,150.0,3.690585874,85.24304756,3.752455796,0.603269545,0.302902582,89.91452705,10.08547295
445,uoft4_240405_Ag-0.833-Cu-0.167_pp0_rep1,uoft,4,240405,Ag-0.833-Cu-0.167,pp0,1,,CO2R,100.0,3.515399023,76.21502856,10.91846758,0.424380309,1.159908961,88.72915411,11.27084589
446,uoft4_240405_Ag-0.833-Cu-0.167_pp0_rep1,uoft,4,240405,Ag-0.833-Cu-0.167,pp0,1,,CO2R,50.0,3.162290066,72.86404821,16.29666012,0.105682256,0.221697716,89.4989627,10.5010373
447,uoft4_240405_Ag-0.833-Cu-0.167_pp0_rep1,uoft,4,240405,Ag-0.833-Cu-0.167,pp0,1,,HER,50.0,2.879920893,,,,,,
