Repository: Graph4HEP/fairchem

File: src/fairchem/applications/ocx/data/experimental_data/ExpDataDump_241113.csv (part 3 of 25)
,sample id,source,batch number,batch date,composition,post processing id,rep,total reps,reaction,current density,voltage,fe_h2,fe_co,fe_ch4,fe_c2h4,fe_gas_total,fe_liquid
448,uoft4_240405_Ag-0.833-Cu-0.167_pp0_rep1,uoft,4,240405,Ag-0.833-Cu-0.167,pp0,1,,CO2R,300.0,3.770774312,80.78825671,0.76129666,0.155587766,0.101857315,81.81045849,18.18954151
449,uoft4_240405_Ag-0.833-Cu-0.167_pp0_rep1,uoft,4,240405,Ag-0.833-Cu-0.167,pp0,1,,CO2R,200.0,3.75917681,73.97298542,2.530697446,0.908757316,0.322852567,77.74814431,22.25185569
450,uoft4_240405_Ag-0.833-Cu-0.167_pp0_rep2,uoft,4,240405,Ag-0.833-Cu-0.167,pp0,2,,CO2R,150.0,3.70327611,71.82740798,10.1129666,1.059024274,0.59175588,83.60631299,16.39368701
451,uoft4_240405_Ag-0.833-Cu-0.167_pp0_rep2,uoft,4,240405,Ag-0.833-Cu-0.167,pp0,2,,CO2R,200.0,3.845361103,69.32568164,7.63629666,2.328036989,0.69312147,80.00093124,19.99906876
452,uoft4_240405_Ag-0.833-Cu-0.167_pp0_rep2,uoft,4,240405,Ag-0.833-Cu-0.167,pp0,2,,HER,50.0,2.866730926,,,,,,
453,uoft4_240405_Ag-0.833-Cu-0.167_pp0_rep2,uoft,4,240405,Ag-0.833-Cu-0.167,pp0,2,,CO2R,300.0,3.821638967,73.57362573,4.096267191,1.720088802,0.48034505,79.8833431,20.1166569
454,uoft4_240405_Ag-0.833-Cu-0.167_pp0_rep2,uoft,4,240405,Ag-0.833-Cu-0.167,pp0,2,,CO2R,50.0,3.173832791,77.59107744,11.15422397,0.121094252,0.14498862,89.0212701,10.9787299
455,uoft4_240405_Ag-0.833-Cu-0.167_pp0_rep2,uoft,4,240405,Ag-0.833-Cu-0.167,pp0,2,,CO2R,100.0,3.490806193,72.78808931,10.44695481,0.362181898,0.422321504,84.02992763,15.97007237
456,uoft4_240405_Ag-0.833-Pd-0.167_pp0,uoft,4,240405,Ag-0.833-Pd-0.167,pp0,std,3.0,CO2R,100.0,0.0469113708172153,4.876677964369242,4.434414283440382,0.0208170640948382,0.0015196626206057,4.869868916224089,4.869868916224093
457,uoft4_240405_Ag-0.833-Pd-0.167_pp0,uoft,4,240405,Ag-0.833-Pd-0.167,pp0,avg,3.0,CO2R,50.0,3.0359847033333334,68.02778882,22.93713163,0.117791681,0.0050577426666666,91.10721198666666,8.892788012333334
458,uoft4_240405_Ag-0.833-Pd-0.167_pp0,uoft,4,240405,Ag-0.833-Pd-0.167,pp0,avg,3.0,HER,50.0,2.752235179,,,,,,
459,uoft4_240405_Ag-0.833-Pd-0.167_pp0,uoft,4,240405,Ag-0.833-Pd-0.167,pp0,std,3.0,HER,50.0,0.0255990393742694,0.0,0.0,0.0,0.0,0.0,0.0
460,uoft4_240405_Ag-0.833-Pd-0.167_pp0,uoft,4,240405,Ag-0.833-Pd-0.167,pp0,avg,3.0,CO2R,150.0,3.4924470710000004,57.09012534333333,30.87098887,0.123418283,0.0080549236666666,88.11422637666668,11.885773624666667
461,uoft4_240405_Ag-0.833-Pd-0.167_pp0,uoft,4,240405,Ag-0.833-Pd-0.167,pp0,std,3.0,CO2R,50.0,0.023150202894761,6.058801285564343,3.9011641903165777,0.024591279020256,0.0044605097427888,2.8125335728090737,2.812533573096644
462,uoft4_240405_Ag-0.833-Pd-0.167_pp0,uoft,4,240405,Ag-0.833-Pd-0.167,pp0,avg,3.0,CO2R,200.0,3.627881072,61.7578313,20.938113946666665,0.1172412529999999,0.007937846,82.84155503666666,17.158444963333334
463,uoft4_240405_Ag-0.833-Pd-0.167_pp0,uoft,4,240405,Ag-0.833-Pd-0.167,pp0,avg,3.0,CO2R,100.0,3.3266952646666668,58.91125573,27.79715128,0.1181586333333333,0.0071651353333333,86.85383194,13.14616806
464,uoft4_240405_Ag-0.833-Pd-0.167_pp0,uoft,4,240405,Ag-0.833-Pd-0.167,pp0,std,3.0,CO2R,300.0,0.0149805687419608,5.506492397826902,2.3923097179108,0.0107491546970494,0.0009354473409093,6.510220394472055,6.510220394472055
465,uoft4_240405_Ag-0.833-Pd-0.167_pp0,uoft,4,240405,Ag-0.833-Pd-0.167,pp0,std,3.0,CO2R,150.0,0.052740102989792,6.324527955227352,3.3820589421790515,0.0146060528477695,0.001135590244469,3.8562045861212986,3.8562045839696912
466,uoft4_240405_Ag-0.833-Pd-0.167_pp0,uoft,4,240405,Ag-0.833-Pd-0.167,pp0,std,3.0,CO2R,200.0,0.0233714687216546,1.6559800850149915,2.842945213214428,0.0104906803113038,0.0005303486499379,2.7573439144212126,2.757343914421212
467,uoft4_240405_Ag-0.833-Pd-0.167_pp0,uoft,4,240405,Ag-0.833-Pd-0.167,pp0,avg,3.0,CO2R,300.0,3.691131542666666,75.44309359666666,4.143745907,0.0538808263333333,0.0034186593333333,79.65309114666667,20.34690885333333
468,uoft4_240405_Ag-0.833-Pd-0.167_pp0_rep1,uoft,4,240405,Ag-0.833-Pd-0.167,pp0,1,,CO2R,100.0,3.359554821,64.53619034,25.26277014,0.130451535,0.008429571,89.96354471,10.03645529
469,uoft4_240405_Ag-0.833-Pd-0.167_pp0_rep1,uoft,4,240405,Ag-0.833-Pd-0.167,pp0,1,,HER,50.0,2.737785463,,,,,,
470,uoft4_240405_Ag-0.833-Pd-0.167_pp0_rep1,uoft,4,240405,Ag-0.833-Pd-0.167,pp0,1,,CO2R,50.0,3.029164452,72.86028165,21.18860511,0.137607104,0.008429571,94.21766082,5.782339179
471,uoft4_240405_Ag-0.833-Pd-0.167_pp0_rep1,uoft,4,240405,Ag-0.833-Pd-0.167,pp0,1,,CO2R,200.0,3.614788538,61.13750026,24.22028487,0.123020751,0.008429571,85.51172569,14.48827431
472,uoft4_240405_Ag-0.833-Pd-0.167_pp0_rep1,uoft,4,240405,Ag-0.833-Pd-0.167,pp0,1,,CO2R,300.0,3.675783113,80.46935487,3.020628684,0.045685559,0.00295035,83.54669288,16.45330712
473,uoft4_240405_Ag-0.833-Pd-0.167_pp0_rep1,uoft,4,240405,Ag-0.833-Pd-0.167,pp0,1,,CO2R,150.0,3.469537927,59.3609408,27.92239686,0.125497679,0.008710557,87.44094233,12.55905767
474,uoft4_240405_Ag-0.833-Pd-0.167_pp0_rep2,uoft,4,240405,Ag-0.833-Pd-0.167,pp0,2,,CO2R,200.0,3.654864186,63.63441378,19.24361493,0.105131828,0.007375875,83.00833088,16.99166912
475,uoft4_240405_Ag-0.833-Pd-0.167_pp0_rep2,uoft,4,240405,Ag-0.833-Pd-0.167,pp0,2,,CO2R,100.0,3.347559774,56.32697901,32.91748527,0.094123259,0.005479221,89.35642403,10.64357597
476,uoft4_240405_Ag-0.833-Pd-0.167_pp0_rep2,uoft,4,240405,Ag-0.833-Pd-0.167,pp0,2,,CO2R,50.0,3.061778864,61.23040867,27.40667976,0.09027026,0.0,88.74317601,11.25682399
477,uoft4_240405_Ag-0.833-Pd-0.167_pp0_rep2,uoft,4,240405,Ag-0.833-Pd-0.167,pp0,2,,CO2R,150.0,3.552767754,49.9437109,34.56286837,0.10788397,0.006743657,84.63900137,15.36099863
478,uoft4_240405_Ag-0.833-Pd-0.167_pp0_rep2,uoft,4,240405,Ag-0.833-Pd-0.167,pp0,2,,CO2R,300.0,3.691896581,76.30249639,6.890962672,0.06605141,0.004495771,83.27521017,16.72478983
479,uoft4_240405_Ag-0.833-Pd-0.167_pp0_rep2,uoft,4,240405,Ag-0.833-Pd-0.167,pp0,2,,HER,50.0,2.781791967,,,,,,
480,uoft4_240405_Ag-0.833-Pd-0.167_pp0_rep3,uoft,4,240405,Ag-0.833-Pd-0.167,pp0,3,,HER,50.0,2.737128107,,,,,,
481,uoft4_240405_Ag-0.833-Pd-0.167_pp0_rep3,uoft,4,240405,Ag-0.833-Pd-0.167,pp0,3,,CO2R,100.0,3.272971199,55.87059784,25.21119843,0.129901106,0.007586614,81.24152708,18.75847292
482,uoft4_240405_Ag-0.833-Pd-0.167_pp0_rep3,uoft,4,240405,Ag-0.833-Pd-0.167,pp0,3,,CO2R,150.0,3.455035532,61.96572433,30.12770138,0.1368732,0.008710557,92.26273543,7.737264574
483,uoft4_240405_Ag-0.833-Pd-0.167_pp0_rep3,uoft,4,240405,Ag-0.833-Pd-0.167,pp0,3,,CO2R,50.0,3.017010794,69.99267614,20.21611002,0.125497679,0.006743657,90.36079913,9.639200868
484,uoft4_240405_Ag-0.833-Pd-0.167_pp0_rep3,uoft,4,240405,Ag-0.833-Pd-0.167,pp0,3,,CO2R,300.0,3.705714934,69.55742953,2.519646365,0.04990551,0.002809857,72.13737039,27.86262961
485,uoft4_240405_Ag-0.833-Pd-0.167_pp0_rep3,uoft,4,240405,Ag-0.833-Pd-0.167,pp0,3,,CO2R,200.0,3.613990492,60.50157986,19.35044204,0.12357118,0.008008092,80.00460854,19.99539146
486,uoft4_240405_Ag-0.889-Cu-0.111_pp0,uoft,4,240405,Ag-0.889-Cu-0.111,pp0,avg,1.0,CO2R,200.0,3.630174369,81.60936617,1.407170923,0.124396822,0.151310798,83.3041077,16.6958923
487,uoft4_240405_Ag-0.889-Cu-0.111_pp0,uoft,4,240405,Ag-0.889-Cu-0.111,pp0,avg,1.0,CO2R,50.0,3.10785487,78.70974492,6.188605108,0.102379686,0.102840765,85.11839921,14.88160079
488,uoft4_240405_Ag-0.889-Cu-0.111_pp0,uoft,4,240405,Ag-0.889-Cu-0.111,pp0,std,1.0,CO2R,300.0,0.0,0.0,0.0,0.0,0.0,0.0,0.0
489,uoft4_240405_Ag-0.889-Cu-0.111_pp0,uoft,4,240405,Ag-0.889-Cu-0.111,pp0,avg,1.0,HER,50.0,2.862457835,,,,,,
490,uoft4_240405_Ag-0.889-Cu-0.111_pp0,uoft,4,240405,Ag-0.889-Cu-0.111,pp0,avg,1.0,CO2R,300.0,3.725560439,83.80003767,1.14194499,0.122195109,0.095394644,85.16698677,14.83301323
491,uoft4_240405_Ag-0.889-Cu-0.111_pp0,uoft,4,240405,Ag-0.889-Cu-0.111,pp0,std,1.0,HER,50.0,0.0,0.0,0.0,0.0,0.0,0.0,0.0
492,uoft4_240405_Ag-0.889-Cu-0.111_pp0,uoft,4,240405,Ag-0.889-Cu-0.111,pp0,std,1.0,CO2R,50.0,0.0,0.0,0.0,0.0,0.0,0.0,0.0
493,uoft4_240405_Ag-0.889-Cu-0.111_pp0,uoft,4,240405,Ag-0.889-Cu-0.111,pp0,std,1.0,CO2R,100.0,0.0,0.0,0.0,0.0,0.0,0.0,0.0
494,uoft4_240405_Ag-0.889-Cu-0.111_pp0,uoft,4,240405,Ag-0.889-Cu-0.111,pp0,std,1.0,CO2R,200.0,0.0,0.0,0.0,0.0,0.0,0.0,0.0
495,uoft4_240405_Ag-0.889-Cu-0.111_pp0,uoft,4,240405,Ag-0.889-Cu-0.111,pp0,avg,1.0,CO2R,150.0,3.56817114,83.22291741,4.616895874,0.141276627,0.256539942,88.25542432,11.74457568
496,uoft4_240405_Ag-0.889-Cu-0.111_pp0,uoft,4,240405,Ag-0.889-Cu-0.111,pp0,avg,1.0,CO2R,100.0,3.377255173,77.98970474,5.039292731,0.101278829,0.198094917,83.34369424,16.65630576
497,uoft4_240405_Ag-0.889-Cu-0.111_pp0,uoft,4,240405,Ag-0.889-Cu-0.111,pp0,std,1.0,CO2R,150.0,0.0,0.0,0.0,0.0,0.0,0.0,0.0
498,uoft4_240405_Ag-0.889-Cu-0.111_pp0_rep1,uoft,4,240405,Ag-0.889-Cu-0.111,pp0,1,,HER,50.0,2.862457835,,,,,,
499,uoft4_240405_Ag-0.889-Cu-0.111_pp0_rep1,uoft,4,240405,Ag-0.889-Cu-0.111,pp0,1,,CO2R,300.0,3.725560439,83.80003767,1.14194499,0.122195109,0.095394644,85.16698677,14.83301323
500,uoft4_240405_Ag-0.889-Cu-0.111_pp0_rep1,uoft,4,240405,Ag-0.889-Cu-0.111,pp0,1,,CO2R,200.0,3.630174369,81.60936617,1.407170923,0.124396822,0.151310798,83.3041077,16.6958923
501,uoft4_240405_Ag-0.889-Cu-0.111_pp0_rep1,uoft,4,240405,Ag-0.889-Cu-0.111,pp0,1,,CO2R,150.0,3.56817114,83.22291741,4.616895874,0.141276627,0.256539942,88.25542432,11.74457568
502,uoft4_240405_Ag-0.889-Cu-0.111_pp0_rep1,uoft,4,240405,Ag-0.889-Cu-0.111,pp0,1,,CO2R,100.0,3.377255173,77.98970474,5.039292731,0.101278829,0.198094917,83.34369424,16.65630576
503,uoft4_240405_Ag-0.889-Cu-0.111_pp0_rep1,uoft,4,240405,Ag-0.889-Cu-0.111,pp0,1,,CO2R,50.0,3.10785487,78.70974492,6.188605108,0.102379686,0.102840765,85.11839921,14.88160079
504,uoft4_240405_Ag-0.889-Hg-0.111_pp0,uoft,4,240405,Ag-0.889-Hg-0.111,pp0,avg,3.0,HER,50.0,3.01259808,,,,,,
505,uoft4_240405_Ag-0.889-Hg-0.111_pp0,uoft,4,240405,Ag-0.889-Hg-0.111,pp0,avg,3.0,CO2R,100.0,3.562402690666667,51.60706438666667,34.172396856666666,0.2104471316666666,0.015735199,86.03711342999999,13.96288657
506,uoft4_240405_Ag-0.889-Hg-0.111_pp0,uoft,4,240405,Ag-0.889-Hg-0.111,pp0,avg,3.0,CO2R,300.0,3.948269878333333,61.87951201999999,12.16437459,0.0980985753333333,0.0061348543333333,74.16108145,25.83891855
507,uoft4_240405_Ag-0.889-Hg-0.111_pp0,uoft,4,240405,Ag-0.889-Hg-0.111,pp0,std,3.0,HER,50.0,0.0597214941810556,0.0,0.0,0.0,0.0,0.0,0.0
508,uoft4_240405_Ag-0.889-Hg-0.111_pp0,uoft,4,240405,Ag-0.889-Hg-0.111,pp0,std,3.0,CO2R,300.0,0.0796806553504139,6.578993598644535,3.921579167084532,0.0270777052106222,0.001335298047115,3.883995791872219,3.8839957918722248
509,uoft4_240405_Ag-0.889-Hg-0.111_pp0,uoft,4,240405,Ag-0.889-Hg-0.111,pp0,std,3.0,CO2R,200.0,0.0896610430200083,1.8129394330994983,1.6732621103147325,0.0125788249035648,0.0014031714619275,1.9769607821260908,1.9769607821260875
510,uoft4_240405_Ag-0.889-Hg-0.111_pp0,uoft,4,240405,Ag-0.889-Hg-0.111,pp0,avg,3.0,CO2R,150.0,3.7380007066666665,50.34812753333333,38.351342503333335,0.1754031886666666,0.0123633706666666,88.91228067000002,11.087719330333334
511,uoft4_240405_Ag-0.889-Hg-0.111_pp0,uoft,4,240405,Ag-0.889-Hg-0.111,pp0,std,3.0,CO2R,50.0,0.1047309167789553,10.627427947452423,8.89768495649407,0.0115633641557384,0.0014600449299461,1.7207100979268086,1.7207100958035118
512,uoft4_240405_Ag-0.889-Hg-0.111_pp0,uoft,4,240405,Ag-0.889-Hg-0.111,pp0,std,3.0,CO2R,150.0,0.0752260229749374,16.470264355016543,12.5838520284705,0.030791210242385,0.0019668997142857,5.582880954460625,5.582880952919449
513,uoft4_240405_Ag-0.889-Hg-0.111_pp0,uoft,4,240405,Ag-0.889-Hg-0.111,pp0,avg,3.0,CO2R,50.0,3.227517874666667,64.51024294333332,24.86738703,0.2242078416666666,0.0143302703333333,89.65043892666667,10.349561074666669
514,uoft4_240405_Ag-0.889-Hg-0.111_pp0,uoft,4,240405,Ag-0.889-Hg-0.111,pp0,std,3.0,CO2R,100.0,0.1166158124546306,11.470316560212051,12.915315951711696,0.0113384690338287,0.0002433410141077,5.336539871272285,5.336539871272281
515,uoft4_240405_Ag-0.889-Hg-0.111_pp0,uoft,4,240405,Ag-0.889-Hg-0.111,pp0,avg,3.0,CO2R,200.0,3.86454535,62.42472116666666,20.92215128,0.132928463,0.008921296,83.50750526,16.49249474
516,uoft4_240405_Ag-0.889-Hg-0.111_pp0_rep1,uoft,4,240405,Ag-0.889-Hg-0.111,pp0,1,,CO2R,100.0,3.59144292,47.47305865,44.27062868,0.197603802,0.015594706,91.98555472,8.01444528
517,uoft4_240405_Ag-0.889-Hg-0.111_pp0_rep1,uoft,4,240405,Ag-0.889-Hg-0.111,pp0,1,,CO2R,50.0,3.246886329,55.22400552,32.54911591,0.235583362,0.016016185,88.06030993,11.93969007
518,uoft4_240405_Ag-0.889-Hg-0.111_pp0_rep1,uoft,4,240405,Ag-0.889-Hg-0.111,pp0,1,,CO2R,300.0,4.019914136,64.27378685,13.27603143,0.106232684,0.006181685,77.67623757,22.32376243
519,uoft4_240405_Ag-0.889-Hg-0.111_pp0_rep1,uoft,4,240405,Ag-0.889-Hg-0.111,pp0,1,,CO2R,150.0,3.752651219,42.53614849,47.71611002,0.151918243,0.011520414,90.43744596,9.562554036
520,uoft4_240405_Ag-0.889-Hg-0.111_pp0_rep1,uoft,4,240405,Ag-0.889-Hg-0.111,pp0,1,,CO2R,200.0,3.848376518,60.39297746,22.02480354,0.121094252,0.008008092,82.56344209,17.43655791
521,uoft4_240405_Ag-0.889-Hg-0.111_pp0_rep1,uoft,4,240405,Ag-0.889-Hg-0.111,pp0,1,,HER,50.0,3.021599645,,,,,,
522,uoft4_240405_Ag-0.889-Hg-0.111_pp0_rep2,uoft,4,240405,Ag-0.889-Hg-0.111,pp0,2,,CO2R,150.0,3.804823791,69.27075268,24.04715128,0.210263655,0.014611256,93.57408397,6.425916035
523,uoft4_240405_Ag-0.889-Hg-0.111_pp0_rep2,uoft,4,240405,Ag-0.889-Hg-0.111,pp0,2,,HER,50.0,3.067307818,,,,,,
524,uoft4_240405_Ag-0.889-Hg-0.111_pp0_rep2,uoft,4,240405,Ag-0.889-Hg-0.111,pp0,2,,CO2R,100.0,3.661754199,64.57134487,19.61935167,0.214667083,0.016016185,84.45598017,15.54401983
525,uoft4_240405_Ag-0.889-Hg-0.111_pp0_rep2,uoft,4,240405,Ag-0.889-Hg-0.111,pp0,2,,CO2R,200.0,3.961190645,63.00382933,18.99680747,0.146138745,0.010536964,82.1795556,17.8204444
526,uoft4_240405_Ag-0.889-Hg-0.111_pp0_rep2,uoft,4,240405,Ag-0.889-Hg-0.111,pp0,2,,CO2R,50.0,3.321212621,76.10077633,15.11787819,0.212465369,0.013487313,91.47723041,8.522769594
527,uoft4_240405_Ag-0.889-Hg-0.111_pp0_rep2,uoft,4,240405,Ag-0.889-Hg-0.111,pp0,2,,CO2R,300.0,3.96244107,66.92607085,7.80697446,0.067886171,0.004776757,74.81559406,25.18440594
528,uoft4_240405_Ag-0.889-Hg-0.111_pp0_rep3,uoft,4,240405,Ag-0.889-Hg-0.111,pp0,3,,CO2R,50.0,3.114454674,62.20594698,26.93516699,0.224574794,0.013487313,89.41377644,10.58622356
529,uoft4_240405_Ag-0.889-Hg-0.111_pp0_rep3,uoft,4,240405,Ag-0.889-Hg-0.111,pp0,3,,HER,50.0,2.948886777,,,,,,
530,uoft4_240405_Ag-0.889-Hg-0.111_pp0_rep3,uoft,4,240405,Ag-0.889-Hg-0.111,pp0,3,,CO2R,150.0,3.65652711,39.23748143,43.29076621,0.164027668,0.010958442,82.72531208,17.27468792
531,uoft4_240405_Ag-0.889-Hg-0.111_pp0_rep3,uoft,4,240405,Ag-0.889-Hg-0.111,pp0,3,,CO2R,200.0,3.784068887,63.87735671,21.74484283,0.131552392,0.008218832,85.77951809,14.22048191
532,uoft4_240405_Ag-0.889-Hg-0.111_pp0_rep3,uoft,4,240405,Ag-0.889-Hg-0.111,pp0,3,,CO2R,300.0,3.862454429,54.43867836,15.41011788,0.120176871,0.007446121,69.99141272,30.00858728
533,uoft4_240405_Ag-0.889-Hg-0.111_pp0_rep3,uoft,4,240405,Ag-0.889-Hg-0.111,pp0,3,,CO2R,100.0,3.434010953,42.77678964,38.62721022,0.21907051,0.015594706,81.6698054,18.3301946
534,uoft4_240405_Ag-1.0_pp0,uoft,4,240405,Ag-1.0,pp0,avg,3.0,CO2R,300.0,3.7860553146666662,69.82924941,6.8254747883333335,0.0480707483333333,0.0030440116666666,76.71325331999999,23.286746680000004
535,uoft4_240405_Ag-1.0_pp0,uoft,4,240405,Ag-1.0,pp0,std,3.0,CO2R,100.0,0.2511713888540694,10.064638672669352,16.59740728932694,0.0602737964987807,0.0050985551704624,6.538431513968006,6.538431511159612
536,uoft4_240405_Ag-1.0_pp0,uoft,4,240405,Ag-1.0,pp0,avg,3.0,CO2R,100.0,3.4419639303333334,47.70951474,37.281434186666665,0.1601746693333333,0.012363371,85.19314442333334,14.806855578333334
537,uoft4_240405_Ag-1.0_pp0,uoft,4,240405,Ag-1.0,pp0,avg,3.0,CO2R,200.0,3.617309275666667,73.79062127333333,9.959479373,0.0642166486666666,0.0044255246666666,83.82986436333333,16.170135636666668
538,uoft4_240405_Ag-1.0_pp0,uoft,4,240405,Ag-1.0,pp0,std,3.0,CO2R,200.0,0.1413568396741969,1.8020034017903157,1.932153729869673,0.0185220051660888,0.0017249751346721,1.7072739225442672,1.7072739225442608
539,uoft4_240405_Ag-1.0_pp0,uoft,4,240405,Ag-1.0,pp0,std,3.0,CO2R,50.0,0.1987116221450097,9.50364431296106,14.682404479234044,0.0397275622778191,0.002528871,5.168994502941483,5.168994502941489
540,uoft4_240405_Ag-1.0_pp0,uoft,4,240405,Ag-1.0,pp0,avg,3.0,CO2R,50.0,3.102943769666666,57.954759466666665,25.97249508666667,0.1698989046666666,0.010958442,84.13743982666666,15.862560173333334
541,uoft4_240405_Ag-1.0_pp0,uoft,4,240405,Ag-1.0,pp0,avg,3.0,CO2R,150.0,3.5844070453333337,51.52036382,31.94007858333333,0.106049208,0.008242247,83.59461534333333,16.405384656666666
542,uoft4_240405_Ag-1.0_pp0,uoft,4,240405,Ag-1.0,pp0,std,3.0,CO2R,150.0,0.2191440877712884,20.81777787340942,19.96659994457297,0.0425712089905855,0.0038149260646134,4.988066373372748,4.988066373372753
543,uoft4_240405_Ag-1.0_pp0,uoft,4,240405,Ag-1.0,pp0,std,3.0,HER,50.0,0.1666773365815151,0.0,0.0,0.0,0.0,0.0,0.0
544,uoft4_240405_Ag-1.0_pp0,uoft,4,240405,Ag-1.0,pp0,avg,3.0,HER,50.0,2.814707476333333,,,,,,
545,uoft4_240405_Ag-1.0_pp0,uoft,4,240405,Ag-1.0,pp0,std,3.0,CO2R,300.0,0.2251864682099661,1.928529894927372,3.387165779452334,0.0072071335304055,0.0005849186022057,5.313311220908196,5.313311220908199
546,uoft4_240405_Ag-1.0_pp0_rep1,uoft,4,240405,Ag-1.0,pp0,1,,CO2R,300.0,3.718781528,68.66329072,4.503929273,0.040181274,0.002388378,73.21654495,26.78345505
547,uoft4_240405_Ag-1.0_pp0_rep1,uoft,4,240405,Ag-1.0,pp0,1,,CO2R,150.0,3.498889495,29.44275879,54.69056974,0.071922646,0.0059007,84.22696919,15.77303081
548,uoft4_240405_Ag-1.0_pp0_rep1,uoft,4,240405,Ag-1.0,pp0,1,,CO2R,200.0,3.605665279,73.47705539,11.95726916,0.056694127,0.004004046,85.50639141,14.49360859
549,uoft4_240405_Ag-1.0_pp0_rep1,uoft,4,240405,Ag-1.0,pp0,1,,CO2R,100.0,3.366409791,36.10621691,56.30157171,0.100177972,0.008429571,92.53814497,7.461855035
550,uoft4_240405_Ag-1.0_pp0_rep1,uoft,4,240405,Ag-1.0,pp0,1,,CO2R,50.0,3.01024596,47.23262676,42.50982318,0.147514816,0.010958442,89.92662632,10.07337368
551,uoft4_240405_Ag-1.0_pp0_rep1,uoft,4,240405,Ag-1.0,pp0,1,,HER,50.0,2.799669727,,,,,,
552,uoft4_240405_Ag-1.0_pp0_rep2,uoft,4,240405,Ag-1.0,pp0,2,,CO2R,200.0,3.482134575,72.16597962,9.820726916,0.085316405,0.006322178,82.09342099,17.90657901
553,uoft4_240405_Ag-1.0_pp0_rep2,uoft,4,240405,Ag-1.0,pp0,2,,CO2R,300.0,3.602172959,68.76917282,5.260314342,0.054308937,0.003512321,74.09571137,25.90428863
554,uoft4_240405_Ag-1.0_pp0_rep2,uoft,4,240405,Ag-1.0,pp0,2,,CO2R,150.0,3.420915505,54.32421687,23.80157171,0.153753004,0.012644356,78.32052529,21.67947471
555,uoft4_240405_Ag-1.0_pp0_rep2,uoft,4,240405,Ag-1.0,pp0,2,,CO2R,100.0,3.23724204,52.9458662,29.80844794,0.220721795,0.018123578,83.03369137,16.96630863
556,uoft4_240405_Ag-1.0_pp0_rep2,uoft,4,240405,Ag-1.0,pp0,2,,CO2R,50.0,2.967519063,61.29192911,20.93811395,0.215767939,0.013487313,82.50081875,17.49918125
557,uoft4_240405_Ag-1.0_pp0_rep2,uoft,4,240405,Ag-1.0,pp0,2,,HER,50.0,2.656058562,,,,,,
558,uoft4_240405_Ag-1.0_pp0_rep3,uoft,4,240405,Ag-1.0,pp0,3,,CO2R,150.0,3.833416136,70.7941158,17.3280943,0.092471974,0.006181685,88.23635155,11.76364845
559,uoft4_240405_Ag-1.0_pp0_rep3,uoft,4,240405,Ag-1.0,pp0,3,,HER,50.0,2.98839414,,,,,,
560,uoft4_240405_Ag-1.0_pp0_rep3,uoft,4,240405,Ag-1.0,pp0,3,,CO2R,300.0,4.037211457,72.05528469,10.71218075,0.049722034,0.003231336,82.82750364,17.17249636
561,uoft4_240405_Ag-1.0_pp0_rep3,uoft,4,240405,Ag-1.0,pp0,3,,CO2R,50.0,3.331066286,65.33972253,14.46954813,0.146413959,0.008429571,79.98487441,20.01512559
562,uoft4_240405_Ag-1.0_pp0_rep3,uoft,4,240405,Ag-1.0,pp0,3,,CO2R,200.0,3.764127973,75.72882881,8.100442043,0.050639414,0.00295035,83.88978069,16.11021931
563,uoft4_240405_Ag-1.0_pp0_rep3,uoft,4,240405,Ag-1.0,pp0,3,,CO2R,100.0,3.72223996,54.07646111,25.73428291,0.159624241,0.010536964,80.00759693,19.99240307
564,uoft4_240405_Au-0.2-Cu-0.8_pp0,uoft,4,240405,Au-0.2-Cu-0.8,pp0,std,3.0,CO2R,150.0,0.1090645771963447,10.53375954469121,13.918694540072334,0.3816896414925752,1.537942954312319,2.7037557462464985,2.7037557462465003
565,uoft4_240405_Au-0.2-Cu-0.8_pp0,uoft,4,240405,Au-0.2-Cu-0.8,pp0,avg,3.0,CO2R,300.0,3.727806856333333,74.02477557666667,1.7403405369999998,1.129112159,2.2248915863333334,79.12488658333334,20.875113416666668
566,uoft4_240405_Au-0.2-Cu-0.8_pp0,uoft,4,240405,Au-0.2-Cu-0.8,pp0,avg,3.0,HER,50.0,2.714337203666666,,,,,,
567,uoft4_240405_Au-0.2-Cu-0.8_pp0,uoft,4,240405,Au-0.2-Cu-0.8,pp0,std,3.0,HER,50.0,0.094395896525545,0.0,0.0,0.0,0.0,0.0,0.0
568,uoft4_240405_Au-0.2-Cu-0.8_pp0,uoft,4,240405,Au-0.2-Cu-0.8,pp0,avg,3.0,CO2R,150.0,3.4287129686666664,30.46782035,36.41617550666667,0.3728235143333333,4.888963818333333,72.15863475333333,27.84136524666667
569,uoft4_240405_Au-0.2-Cu-0.8_pp0,uoft,4,240405,Au-0.2-Cu-0.8,pp0,std,3.0,CO2R,300.0,0.1213489962509693,3.648969542730996,0.6698937681302087,0.4477836192346727,1.117141627763918,1.5879679807763645,1.5879679807763634
570,uoft4_240405_Au-0.2-Cu-0.8_pp0,uoft,4,240405,Au-0.2-Cu-0.8,pp0,avg,3.0,CO2R,50.0,2.897917476,36.16522630333333,33.05009823333333,0.0099077116666666,0.1230717356666666,69.34929256666668,30.65070743333333
571,uoft4_240405_Au-0.2-Cu-0.8_pp0,uoft,4,240405,Au-0.2-Cu-0.8,pp0,std,3.0,CO2R,200.0,0.0987457928569513,19.577177599241832,13.20698312334656,0.8324124020907913,2.4676918921356625,7.228181747866823,7.2281817478668255
572,uoft4_240405_Au-0.2-Cu-0.8_pp0,uoft,4,240405,Au-0.2-Cu-0.8,pp0,avg,3.0,CO2R,200.0,3.612733702,44.08577287666666,17.104616896,1.666880722,8.991472085333333,71.87082090666667,28.12917909333333
573,uoft4_240405_Au-0.2-Cu-0.8_pp0,uoft,4,240405,Au-0.2-Cu-0.8,pp0,avg,3.0,CO2R,100.0,3.2395243380000003,29.78530624333333,39.09381139333333,0.023851898,0.3860743486666667,69.29085628333333,30.70914371666667
574,uoft4_240405_Au-0.2-Cu-0.8_pp0,uoft,4,240405,Au-0.2-Cu-0.8,pp0,std,3.0,CO2R,100.0,0.0686344673372668,8.341180365585947,12.254217915334898,0.0071837409076399,0.1268874449630797,4.049960863200225,4.049960863200228
575,uoft4_240405_Au-0.2-Cu-0.8_pp0,uoft,4,240405,Au-0.2-Cu-0.8,pp0,std,3.0,CO2R,50.0,0.0831809144704226,6.188010179859134,7.956546056609431,0.0019067396785175,0.0394572355667616,3.3698678341092942,3.369867834109292
576,uoft4_240405_Au-0.2-Cu-0.8_pp0_rep1,uoft,4,240405,Au-0.2-Cu-0.8,pp0,1,,CO2R,50.0,2.905495475,42.56962899,27.14145383,0.008806855,0.077552053,69.79744173,30.20255827
577,uoft4_240405_Au-0.2-Cu-0.8_pp0_rep1,uoft,4,240405,Au-0.2-Cu-0.8,pp0,1,,CO2R,150.0,3.443365854,42.46123585,20.36345776,0.813166248,6.634634297,70.29457248,29.70542752
578,uoft4_240405_Au-0.2-Cu-0.8_pp0_rep1,uoft,4,240405,Au-0.2-Cu-0.8,pp0,1,,CO2R,200.0,3.655345209,65.52679487,5.046660118,2.528117718,6.491191098,79.61253544,20.38746456
579,uoft4_240405_Au-0.2-Cu-0.8_pp0_rep1,uoft,4,240405,Au-0.2-Cu-0.8,pp0,1,,CO2R,100.0,3.233506419,39.3837494,25.04911591,0.021466708,0.242350164,64.69915364,35.30084636
580,uoft4_240405_Au-0.2-Cu-0.8_pp0_rep1,uoft,4,240405,Au-0.2-Cu-0.8,pp0,1,,CO2R,300.0,3.690094728,77.76078177,0.972495088,0.831880814,1.081513951,80.64897831,19.35102169
581,uoft4_240405_Au-0.2-Cu-0.8_pp0_rep1,uoft,4,240405,Au-0.2-Cu-0.8,pp0,1,,HER,50.0,2.705073512,,,,,,
582,uoft4_240405_Au-0.2-Cu-0.8_pp0_rep2,uoft,4,240405,Au-0.2-Cu-0.8,pp0,2,,CO2R,200.0,3.499836867,27.16221306,31.21930255,0.866649542,11.42522971,70.70107516,29.29892484
583,uoft4_240405_Au-0.2-Cu-0.8_pp0_rep2,uoft,4,240405,Au-0.2-Cu-0.8,pp0,2,,CO2R,300.0,3.629791515,70.46956413,2.043222004,1.644129681,3.313804827,77.4799474,22.5200526
584,uoft4_240405_Au-0.2-Cu-0.8_pp0_rep2,uoft,4,240405,Au-0.2-Cu-0.8,pp0,2,,CO2R,100.0,3.174096987,25.6772479,44.62426326,0.031924848,0.482592936,70.81899469,29.18100531
585,uoft4_240405_Au-0.2-Cu-0.8_pp0_rep2,uoft,4,240405,Au-0.2-Cu-0.8,pp0,2,,CO2R,150.0,3.313062698,26.22570048,45.12278978,0.168798048,3.733737953,75.25959397,24.74040603
586,uoft4_240405_Au-0.2-Cu-0.8_pp0_rep2,uoft,4,240405,Au-0.2-Cu-0.8,pp0,2,,CO2R,50.0,2.811206857,35.70696185,29.91159136,0.012109425,0.144145663,65.77777404,34.22222596
587,uoft4_240405_Au-0.2-Cu-0.8_pp0_rep2,uoft,4,240405,Au-0.2-Cu-0.8,pp0,2,,HER,50.0,2.624914686,,,,,,
588,uoft4_240405_Au-0.2-Cu-0.8_pp0_rep3,uoft,4,240405,Au-0.2-Cu-0.8,pp0,3,,HER,50.0,2.813023413,,,,,,
589,uoft4_240405_Au-0.2-Cu-0.8_pp0_rep3,uoft,4,240405,Au-0.2-Cu-0.8,pp0,3,,CO2R,150.0,3.529710354,22.71652472,43.76227898,0.136506247,4.298519205,70.92173781,29.07826219
590,uoft4_240405_Au-0.2-Cu-0.8_pp0_rep3,uoft,4,240405,Au-0.2-Cu-0.8,pp0,3,,CO2R,300.0,3.863534326,73.84398083,2.205304519,0.911325982,2.279355981,79.24573404,20.75426596
591,uoft4_240405_Au-0.2-Cu-0.8_pp0_rep3,uoft,4,240405,Au-0.2-Cu-0.8,pp0,3,,CO2R,100.0,3.310969608,24.29492143,47.60805501,0.018164138,0.433279946,72.35442052,27.64557948
592,uoft4_240405_Au-0.2-Cu-0.8_pp0_rep3,uoft,4,240405,Au-0.2-Cu-0.8,pp0,3,,CO2R,50.0,2.977050096,30.21908807,42.09724951,0.008806855,0.147517491,72.47266193,27.52733807
593,uoft4_240405_Au-0.2-Cu-0.8_pp0_rep3,uoft,4,240405,Au-0.2-Cu-0.8,pp0,3,,CO2R,200.0,3.68301903,39.5683107,15.04788802,1.605874906,9.057995448,65.29885212,34.70114788
594,uoft4_240405_Au-0.25-Cu-0.75_pp0,uoft,4,240405,Au-0.25-Cu-0.75,pp0,avg,3.0,CO2R,150.0,3.507433074,42.3524242,36.150949573333335,1.158101389,8.396039975333332,88.06926827666666,11.930731724666666
595,uoft4_240405_Au-0.25-Cu-0.75_pp0,uoft,4,240405,Au-0.25-Cu-0.75,pp0,std,3.0,CO2R,100.0,0.0850783195973523,6.792265564052976,3.194094373925969,0.0825036930888749,0.7402873641726149,8.476995001769025,8.47699500346303
596,uoft4_240405_Au-0.25-Cu-0.75_pp0,uoft,4,240405,Au-0.25-Cu-0.75,pp0,std,3.0,CO2R,150.0,0.1033703152813627,8.125794620313338,7.821487297367072,1.493397718561308,6.745751524626511,8.857995135219053,8.857995132992428
597,uoft4_240405_Au-0.25-Cu-0.75_pp0,uoft,4,240405,Au-0.25-Cu-0.75,pp0,avg,3.0,CO2R,100.0,3.262352825,40.92678231333333,43.78192534666667,0.067152267,0.6523082976666666,85.42899203999998,14.571007959
598,uoft4_240405_Au-0.25-Cu-0.75_pp0,uoft,4,240405,Au-0.25-Cu-0.75,pp0,std,3.0,CO2R,200.0,0.0894997853740365,18.73146713419412,9.147464998444308,1.0792346248872553,1.6703512588860665,11.38168911208246,11.381689086187428
599,uoft4_240405_Au-0.25-Cu-0.75_pp0,uoft,4,240405,Au-0.25-Cu-0.75,pp0,avg,3.0,CO2R,200.0,3.6912911,60.65925213,16.518909626666666,2.412344274666667,9.677077187666669,89.29361588666666,10.706384128333331
600,uoft4_240405_Au-0.25-Cu-0.75_pp0,uoft,4,240405,Au-0.25-Cu-0.75,pp0,std,3.0,CO2R,50.0,0.0722315625034014,6.950918413304147,6.8760472207797445,0.0006355800852892,0.0279873601406595,8.893371845124307,8.893371846856343
601,uoft4_240405_Au-0.25-Cu-0.75_pp0,uoft,4,240405,Au-0.25-Cu-0.75,pp0,avg,3.0,CO2R,300.0,3.8023363826666663,85.60421854333333,2.9616895873333333,0.966674617,1.418837281,90.95389148333334,9.046108515333334
602,uoft4_240405_Au-0.25-Cu-0.75_pp0,uoft,4,240405,Au-0.25-Cu-0.75,pp0,avg,3.0,CO2R,50.0,2.9389955036666664,42.48467220333333,43.33005894,0.0091738073333333,0.0592879819999999,85.88319293333332,14.116807065666668
603,uoft4_240405_Au-0.25-Cu-0.75_pp0,uoft,4,240405,Au-0.25-Cu-0.75,pp0,avg,3.0,HER,50.0,2.8154854406666665,,,,,,
604,uoft4_240405_Au-0.25-Cu-0.75_pp0,uoft,4,240405,Au-0.25-Cu-0.75,pp0,std,3.0,HER,50.0,0.0763124149219414,0.0,0.0,0.0,0.0,0.0,0.0
605,uoft4_240405_Au-0.25-Cu-0.75_pp0,uoft,4,240405,Au-0.25-Cu-0.75,pp0,std,3.0,CO2R,300.0,0.0359386340032692,7.725469705835718,1.179398271261023,0.3987483316646233,0.555023734131459,6.436427338638964,6.436427340941953
606,uoft4_240405_Au-0.25-Cu-0.75_pp0_rep1,uoft,4,240405,Au-0.25-Cu-0.75,pp0,1,,CO2R,50.0,2.870779505,45.24137354,35.5108055,0.009907712,0.026974627,80.78906138,19.21093862
607,uoft4_240405_Au-0.25-Cu-0.75_pp0_rep1,uoft,4,240405,Au-0.25-Cu-0.75,pp0,1,,CO2R,100.0,3.175332638,42.01343405,40.16699411,0.022017137,0.204417095,82.40933385,17.59066615
608,uoft4_240405_Au-0.25-Cu-0.75_pp0_rep1,uoft,4,240405,Au-0.25-Cu-0.75,pp0,1,,HER,50.0,2.734010694,,,,,,
609,uoft4_240405_Au-0.25-Cu-0.75_pp0_rep1,uoft,4,240405,Au-0.25-Cu-0.75,pp0,1,,CO2R,150.0,3.391954292,39.58274917,43.51669941,0.18200833,2.200399,85.48877598,14.51122402
610,uoft4_240405_Au-0.25-Cu-0.75_pp0_rep1,uoft,4,240405,Au-0.25-Cu-0.75,pp0,1,,CO2R,200.0,3.595652387,43.93626148,26.99778978,2.15740418,10.54539324,83.66798901,16.33201099
611,uoft4_240405_Au-0.25-Cu-0.75_pp0_rep1,uoft,4,240405,Au-0.25-Cu-0.75,pp0,1,,CO2R,300.0,3.763488264,80.98035113,4.177308448,1.319560391,1.245609598,87.72727818,12.27272182
612,uoft4_240405_Au-0.25-Cu-0.75_pp0_rep2,uoft,4,240405,Au-0.25-Cu-0.75,pp0,2,,CO2R,50.0,3.014664684,34.57825022,46.04616896,0.008806855,0.075023181,80.70824922,19.29175078
613,uoft4_240405_Au-0.25-Cu-0.75_pp0_rep2,uoft,4,240405,Au-0.25-Cu-0.75,pp0,2,,CO2R,150.0,3.591324143,35.9735504,36.99410609,0.415023026,7.405378066,80.78805758,19.21194242
614,uoft4_240405_Au-0.25-Cu-0.75_pp0_rep2,uoft,4,240405,Au-0.25-Cu-0.75,pp0,2,,HER,50.0,2.885291421,,,,,,
615,uoft4_240405_Au-0.25-Cu-0.75_pp0_rep2,uoft,4,240405,Au-0.25-Cu-0.75,pp0,2,,CO2R,100.0,3.345346279,33.65669924,44.95579568,0.017063281,0.245721993,78.87528019,21.12471981
616,uoft4_240405_Au-0.25-Cu-0.75_pp0_rep2,uoft,4,240405,Au-0.25-Cu-0.75,pp0,2,,CO2R,200.0,3.773024156,57.14118312,12.42878193,1.483404583,10.73442637,81.82017205,18.17982795
617,uoft4_240405_Au-0.25-Cu-0.75_pp0_rep2,uoft,4,240405,Au-0.25-Cu-0.75,pp0,2,,CO2R,300.0,3.834397814,81.30950637,2.885559921,0.53409904,2.039815673,86.76898101,13.23101899
618,uoft4_240405_Au-0.25-Cu-0.75_pp0_rep3,uoft,4,240405,Au-0.25-Cu-0.75,pp0,3,,CO2R,100.0,3.266379558,47.11021365,46.22298625,0.162376383,1.506785805,95.00236208,4.997637917
619,uoft4_240405_Au-0.25-Cu-0.75_pp0_rep3,uoft,4,240405,Au-0.25-Cu-0.75,pp0,3,,CO2R,150.0,3.539020787,51.50097303,27.94204322,2.877272811,15.58234286,97.93097127,2.069028734
620,uoft4_240405_Au-0.25-Cu-0.75_pp0_rep3,uoft,4,240405,Au-0.25-Cu-0.75,pp0,3,,CO2R,200.0,3.705196757,80.90031179,10.13015717,3.596224061,7.751411953,102.3926866,-2.392686555
621,uoft4_240405_Au-0.25-Cu-0.75_pp0_rep3,uoft,4,240405,Au-0.25-Cu-0.75,pp0,3,,CO2R,300.0,3.80912307,94.52279813,1.822200393,1.04636442,0.971086572,98.36541526,1.634584736
622,uoft4_240405_Au-0.25-Cu-0.75_pp0_rep3,uoft,4,240405,Au-0.25-Cu-0.75,pp0,3,,CO2R,50.0,2.931542322,47.63439285,48.43320236,0.008806855,0.075866138,96.1522682,3.847731797
623,uoft4_240405_Au-0.25-Cu-0.75_pp0_rep3,uoft,4,240405,Au-0.25-Cu-0.75,pp0,3,,HER,50.0,2.827154207,,,,,,
624,uoft4_240405_Au-0.333-Tl-0.667_pp0,uoft,4,240405,Au-0.333-Tl-0.667,pp0,std,3.0,HER,50.0,0.013783030108008,0.0,0.0,0.0,0.0,0.0,0.0
625,uoft4_240405_Au-0.333-Tl-0.667_pp0,uoft,4,240405,Au-0.333-Tl-0.667,pp0,avg,3.0,HER,50.0,3.010403655333333,,,,,,
626,uoft4_240405_Au-0.333-Tl-0.667_pp0,uoft,4,240405,Au-0.333-Tl-0.667,pp0,avg,3.0,CO2R,50.0,3.136786450666667,85.92437590333333,0.0,0.183476139,0.0106774563333333,86.14258499,13.857415010666664
627,uoft4_240405_Au-0.333-Tl-0.667_pp0,uoft,4,240405,Au-0.333-Tl-0.667,pp0,std,3.0,CO2R,50.0,0.0295201110875929,5.212360547469683,0.0,0.0074933771744406,0.0012876380866976,5.21731073421105,5.217310733070121
628,uoft4_240405_Au-0.333-Tl-0.667_pp0,uoft,4,240405,Au-0.333-Tl-0.667,pp0,std,3.0,CO2R,100.0,0.0510250422706652,5.477002203980908,0.0,0.0051143458618871,0.0,5.483308021174059,5.483308021174055
629,uoft4_240405_Au-0.333-Tl-0.667_pp0,uoft,4,240405,Au-0.333-Tl-0.667,pp0,avg,3.0,CO2R,100.0,3.415651917,79.69030529999999,0.0,0.1807239966666666,0.010115485,79.90651838333334,20.093481616666665
630,uoft4_240405_Au-0.333-Tl-0.667_pp0,uoft,4,240405,Au-0.333-Tl-0.667,pp0,std,3.0,CO2R,150.0,0.0492225126512461,3.348039879972116,0.4353436129869184,0.0072868752018791,0.0004292132047409,3.306346452144046,3.3063464521440475
631,uoft4_240405_Au-0.333-Tl-0.667_pp0,uoft,4,240405,Au-0.333-Tl-0.667,pp0,std,3.0,CO2R,300.0,0.0666803191726508,8.639079666751673,0.1892875309723604,0.0637107079389162,0.0037338689687476,8.464348925824313,8.464348925824318
632,uoft4_240405_Au-0.333-Tl-0.667_pp0,uoft,4,240405,Au-0.333-Tl-0.667,pp0,avg,3.0,CO2R,300.0,3.843945585666667,71.64563672333333,0.1940078583333333,0.1114923336666666,0.005807038,71.96974059333333,28.03025940666667
633,uoft4_240405_Au-0.333-Tl-0.667_pp0,uoft,4,240405,Au-0.333-Tl-0.667,pp0,avg,3.0,CO2R,150.0,3.5901044706666667,74.79224647333332,0.4927963326666666,0.180662838,0.010302809,75.49841631,24.50158369
634,uoft4_240405_Au-0.333-Tl-0.667_pp0,uoft,4,240405,Au-0.333-Tl-0.667,pp0,avg,3.0,CO2R,200.0,3.685910865,75.54196572666666,0.0,0.154028219,0.0082188316666666,75.72241915666666,24.27758084333333
635,uoft4_240405_Au-0.333-Tl-0.667_pp0,uoft,4,240405,Au-0.333-Tl-0.667,pp0,std,3.0,CO2R,200.0,0.0349380025451595,7.212276097600647,0.0,0.0354955207775106,0.0024303637435232,7.184696108377561,7.184696108377563
636,uoft4_240405_Au-0.333-Tl-0.667_pp0_rep1,uoft,4,240405,Au-0.333-Tl-0.667,pp0,1,,CO2R,150.0,3.607913239,70.96779594,0.65324165,0.175403189,0.009834499,71.82769455,28.17230545
637,uoft4_240405_Au-0.333-Tl-0.667_pp0_rep1,uoft,4,240405,Au-0.333-Tl-0.667,pp0,1,,CO2R,50.0,3.170522535,82.1548892,0.0,0.175036237,0.009272528,82.36292393,17.63707607
638,uoft4_240405_Au-0.333-Tl-0.667_pp0_rep1,uoft,4,240405,Au-0.333-Tl-0.667,pp0,1,,CO2R,100.0,3.421042635,74.11266191,0.0,0.17723795,0.010115485,74.3242356,25.6757644
639,uoft4_240405_Au-0.333-Tl-0.667_pp0_rep1,uoft,4,240405,Au-0.333-Tl-0.667,pp0,1,,CO2R,300.0,3.847405,62.1611668,0.378192534,0.17962314,0.009694007,62.74960146,37.25039854
640,uoft4_240405_Au-0.333-Tl-0.667_pp0_rep1,uoft,4,240405,Au-0.333-Tl-0.667,pp0,1,,HER,50.0,3.000126818,,,,,,
641,uoft4_240405_Au-0.333-Tl-0.667_pp0_rep1,uoft,4,240405,Au-0.333-Tl-0.667,pp0,1,,CO2R,200.0,3.680128748,69.43679508,0.0,0.19485166,0.010958442,69.666084,30.333916
642,uoft4_240405_Au-0.333-Tl-0.667_pp0_rep2,uoft,4,240405,Au-0.333-Tl-0.667,pp0,2,,CO2R,100.0,3.463767581,85.06078805,0.0,0.186595233,0.010115485,85.28517906,14.71482094
643,uoft4_240405_Au-0.333-Tl-0.667_pp0_rep2,uoft,4,240405,Au-0.333-Tl-0.667,pp0,2,,CO2R,200.0,3.723379219,83.49986399,0.0,0.136781462,0.007375875,83.66082721,16.33917279
644,uoft4_240405_Au-0.333-Tl-0.667_pp0_rep2,uoft,4,240405,Au-0.333-Tl-0.667,pp0,2,,HER,50.0,3.026066421,,,,,,
645,uoft4_240405_Au-0.333-Tl-0.667_pp0_rep2,uoft,4,240405,Au-0.333-Tl-0.667,pp0,2,,CO2R,150.0,3.62794398,77.19391492,0.825147348,0.188980423,0.010677457,78.24277564,21.75722436
646,uoft4_240405_Au-0.333-Tl-0.667_pp0_rep2,uoft,4,240405,Au-0.333-Tl-0.667,pp0,2,,CO2R,300.0,3.90882886,79.06505681,0.203831041,0.101462305,0.005479221,79.38818665,20.61181335
647,uoft4_240405_Au-0.333-Tl-0.667_pp0_rep2,uoft,4,240405,Au-0.333-Tl-0.667,pp0,2,,CO2R,50.0,3.124142674,91.87260667,0.0,0.186044805,0.011801399,92.09516742,7.904832582
648,uoft4_240405_Au-0.333-Tl-0.667_pp0_rep3,uoft,4,240405,Au-0.333-Tl-0.667,pp0,3,,CO2R,200.0,3.654224628,73.68923811,0.0,0.130451535,0.006322178,73.84034626,26.15965374
649,uoft4_240405_Au-0.333-Tl-0.667_pp0_rep3,uoft,4,240405,Au-0.333-Tl-0.667,pp0,3,,CO2R,100.0,3.362145535,79.89746594,0.0,0.178338807,0.010115485,80.11014049,19.88985951
650,uoft4_240405_Au-0.333-Tl-0.667_pp0_rep3,uoft,4,240405,Au-0.333-Tl-0.667,pp0,3,,CO2R,50.0,3.115694143,83.74563184,0.0,0.189347375,0.010958442,83.96966362,16.03033638
651,uoft4_240405_Au-0.333-Tl-0.667_pp0_rep3,uoft,4,240405,Au-0.333-Tl-0.667,pp0,3,,HER,50.0,3.005017727,,,,,,
652,uoft4_240405_Au-0.333-Tl-0.667_pp0_rep3,uoft,4,240405,Au-0.333-Tl-0.667,pp0,3,,CO2R,150.0,3.534456193,76.21502856,0.0,0.177604902,0.010396471,76.42477874,23.57522126
653,uoft4_240405_Au-0.333-Tl-0.667_pp0_rep3,uoft,4,240405,Au-0.333-Tl-0.667,pp0,3,,CO2R,300.0,3.775602897,73.71068656,0.0,0.053391556,0.002247886,73.77143367,26.22856633
654,uoft4_240405_Au-0.429-Cu-0.571_pp0,uoft,4,240405,Au-0.429-Cu-0.571,pp0,std,3.0,HER,50.0,0.0177225273625551,0.0,0.0,0.0,0.0,0.0,0.0
655,uoft4_240405_Au-0.429-Cu-0.571_pp0,uoft,4,240405,Au-0.429-Cu-0.571,pp0,avg,3.0,CO2R,50.0,3.022768217,58.77419489666667,38.89489194333333,0.09504064,0.0292225126666666,97.80982637666666,2.190173639
656,uoft4_240405_Au-0.429-Cu-0.571_pp0,uoft,4,240405,Au-0.429-Cu-0.571,pp0,avg,3.0,HER,50.0,2.833598507,,,,,,
657,uoft4_240405_Au-0.429-Cu-0.571_pp0,uoft,4,240405,Au-0.429-Cu-0.571,pp0,std,3.0,CO2R,150.0,0.0097731567422666,6.957736603663382,4.522887642545081,0.0257573316469589,0.030186461224224,11.167356518882112,11.167356492491836
658,uoft4_240405_Au-0.429-Cu-0.571_pp0,uoft,4,240405,Au-0.429-Cu-0.571,pp0,std,3.0,CO2R,100.0,0.0230197336423578,7.249760039755523,6.442974079136372,0.008603837693867,0.0209230599180374,13.011610539268435,13.011610562194369
659,uoft4_240405_Au-0.429-Cu-0.571_pp0,uoft,4,240405,Au-0.429-Cu-0.571,pp0,std,3.0,CO2R,50.0,0.0179709259195956,6.612595769778807,7.7137116908644705,0.0140260276358614,0.011130013679399,12.195953113695564,12.195953092616394
660,uoft4_240405_Au-0.429-Cu-0.571_pp0,uoft,4,240405,Au-0.429-Cu-0.571,pp0,std,3.0,CO2R,300.0,0.0339641758548324,13.013293542135436,1.5656970235636694,0.0293426092224947,0.0096484257261745,13.980660542912142,13.980660540137476
661,uoft4_240405_Au-0.429-Cu-0.571_pp0,uoft,4,240405,Au-0.429-Cu-0.571,pp0,avg,3.0,CO2R,200.0,3.6927043256666665,78.81238360333333,11.766944993,0.1485239343333333,0.077271067,90.82407141666664,9.175928584666666
662,uoft4_240405_Au-0.429-Cu-0.571_pp0,uoft,4,240405,Au-0.429-Cu-0.571,pp0,std,3.0,CO2R,200.0,0.0213266182032911,3.236344024218839,6.007452878154483,0.0201195205265614,0.0252089747363072,4.710917249605628,4.710917247298339
663,uoft4_240405_Au-0.429-Cu-0.571_pp0,uoft,4,240405,Au-0.429-Cu-0.571,pp0,avg,3.0,CO2R,300.0,3.802548974333333,86.29140597666667,3.5870988866666664,0.1050706686666666,0.043599614,90.03837907333333,9.961620928333334
664,uoft4_240405_Au-0.429-Cu-0.571_pp0,uoft,4,240405,Au-0.429-Cu-0.571,pp0,avg,3.0,CO2R,100.0,3.3691424926666667,66.09659126666666,29.393418466666663,0.110819588,0.0765686026666666,95.69634573,4.303654256666667
665,uoft4_240405_Au-0.429-Cu-0.571_pp0,uoft,4,240405,Au-0.429-Cu-0.571,pp0,avg,3.0,CO2R,150.0,3.546611765,69.46661366,21.35068762,0.1405427223333333,0.0915076756666666,91.07033159666666,8.929668419333334
666,uoft4_240405_Au-0.429-Cu-0.571_pp0_rep1,uoft,4,240405,Au-0.429-Cu-0.571,pp0,1,,CO2R,100.0,3.365913844,65.25058068,24.37868369,0.102930114,0.054792211,89.80576975,10.19423025
667,uoft4_240405_Au-0.429-Cu-0.571_pp0_rep1,uoft,4,240405,Au-0.429-Cu-0.571,pp0,1,,HER,50.0,2.848121959,,,,,,
668,uoft4_240405_Au-0.429-Cu-0.571_pp0_rep1,uoft,4,240405,Au-0.429-Cu-0.571,pp0,1,,CO2R,200.0,3.711479821,75.73259537,12.37721022,0.126048107,0.054792211,88.30819323,11.69180677
669,uoft4_240405_Au-0.429-Cu-0.571_pp0_rep1,uoft,4,240405,Au-0.429-Cu-0.571,pp0,1,,CO2R,150.0,3.537037113,69.2979556,18.85068762,0.113755206,0.057040097,88.33921016,11.66078984
670,uoft4_240405_Au-0.429-Cu-0.571_pp0_rep1,uoft,4,240405,Au-0.429-Cu-0.571,pp0,1,,CO2R,300.0,3.805334498,81.29109209,4.658644401,0.122011632,0.052825311,86.13808406,13.86191594
671,uoft4_240405_Au-0.429-Cu-0.571_pp0_rep1,uoft,4,240405,Au-0.429-Cu-0.571,pp0,1,,CO2R,50.0,3.002790159,59.19019021,31.16404715,0.11118654,0.019388013,90.50656072,9.493439283
672,uoft4_240405_Au-0.429-Cu-0.571_pp0_rep2,uoft,4,240405,Au-0.429-Cu-0.571,pp0,2,,CO2R,200.0,3.669516751,82.18533554,5.477652259,0.154670385,0.07249431,87.90522837,12.09477163
673,uoft4_240405_Au-0.429-Cu-0.571_pp0_rep2,uoft,4,240405,Au-0.429-Cu-0.571,pp0,2,,CO2R,300.0,3.767277814,76.51991044,1.790275049,0.071188742,0.033577791,78.42203686,21.57796314
674,uoft4_240405_Au-0.429-Cu-0.571_pp0_rep2,uoft,4,240405,Au-0.429-Cu-0.571,pp0,2,,CO2R,100.0,3.393606106,59.30695348,27.14145383,0.109535255,0.096518587,86.67176134,13.32823866
675,uoft4_240405_Au-0.429-Cu-0.571_pp0_rep2,uoft,4,240405,Au-0.429-Cu-0.571,pp0,2,,CO2R,50.0,3.02789802,51.96342254,38.92927308,0.085866833,0.041304898,91.03370751,8.966292494
676,uoft4_240405_Au-0.429-Cu-0.571_pp0_rep2,uoft,4,240405,Au-0.429-Cu-0.571,pp0,2,,HER,50.0,2.838822372,,,,,,
677,uoft4_240405_Au-0.429-Cu-0.571_pp0_rep2,uoft,4,240405,Au-0.429-Cu-0.571,pp0,2,,CO2R,150.0,3.556572013,62.59473938,18.62966601,0.165128525,0.113237236,81.52188373,18.47811627
678,uoft4_240405_Au-0.429-Cu-0.571_pp0_rep3,uoft,4,240405,Au-0.429-Cu-0.571,pp0,3,,CO2R,300.0,3.835034611,101.0632154,4.31237721,0.122011632,0.04439574,105.5550163,-5.555016295
679,uoft4_240405_Au-0.429-Cu-0.571_pp0_rep3,uoft,4,240405,Au-0.429-Cu-0.571,pp0,3,,CO2R,50.0,3.037616472,65.16897194,46.5913556,0.088068547,0.026974627,111.8892109,-11.88921086
