Repository: Graph4HEP/fairchem

File: src/fairchem/applications/ocx/data/experimental_data/ExpDataDump_241113.csv (part 5 of 25)
,sample id,source,batch number,batch date,composition,post processing id,rep,total reps,reaction,current density,voltage,fe_h2,fe_co,fe_ch4,fe_c2h4,fe_gas_total,fe_liquid
910,uoft4_240405_Cu-0.167-Pd-0.833_pp0,uoft,4,240405,Cu-0.167-Pd-0.833,pp0,avg,3.0,CO2R,100.0,3.3721048096666664,81.11427316,12.32318271,0.104214447,0.0067436566666666,93.55566357333332,6.444336425666666
911,uoft4_240405_Cu-0.167-Pd-0.833_pp0,uoft,4,240405,Cu-0.167-Pd-0.833,pp0,avg,3.0,CO2R,200.0,3.7017055536666663,80.73814057666668,4.059430255666666,0.2736546613333333,0.0231813203333333,85.10272737666666,14.897272623333334
912,uoft4_240405_Cu-0.167-Pd-0.833_pp0_rep1,uoft,4,240405,Cu-0.167-Pd-0.833,pp0,1,,CO2R,300.0,3.710536193,84.34786248,0.997053045,0.033576133,0.003371828,85.38482923,14.61517077
913,uoft4_240405_Cu-0.167-Pd-0.833_pp0_rep1,uoft,4,240405,Cu-0.167-Pd-0.833,pp0,1,,CO2R,50.0,3.006563007,74.96076503,17.37229862,0.039630846,0.004214785,92.38382936,7.616170641
914,uoft4_240405_Cu-0.167-Pd-0.833_pp0_rep1,uoft,4,240405,Cu-0.167-Pd-0.833,pp0,1,,CO2R,200.0,3.616740648,86.8947875,2.044449902,0.063024054,0.007375875,89.01507453,10.98492547
915,uoft4_240405_Cu-0.167-Pd-0.833_pp0_rep1,uoft,4,240405,Cu-0.167-Pd-0.833,pp0,1,,HER,50.0,2.551168554,,,,,,
916,uoft4_240405_Cu-0.167-Pd-0.833_pp0_rep1,uoft,4,240405,Cu-0.167-Pd-0.833,pp0,1,,CO2R,100.0,3.318686615,81.49511394,12.12671906,0.060547126,0.0,93.68930019,6.310699806
917,uoft4_240405_Cu-0.167-Pd-0.833_pp0_rep1,uoft,4,240405,Cu-0.167-Pd-0.833,pp0,1,,CO2R,150.0,3.540897877,83.99171357,7.239685658,0.135405391,0.014330271,91.3897026,8.610297397
918,uoft4_240405_Cu-0.167-Pd-0.833_pp0_rep2,uoft,4,240405,Cu-0.167-Pd-0.833,pp0,2,,CO2R,100.0,3.39606994,78.32995041,12.50982318,0.125497679,0.010115485,90.98329541,9.016704591
919,uoft4_240405_Cu-0.167-Pd-0.833_pp0_rep2,uoft,4,240405,Cu-0.167-Pd-0.833,pp0,2,,CO2R,50.0,3.0679569,72.1848124,16.5913556,0.049538558,0.0,88.83262663,11.16737337
920,uoft4_240405_Cu-0.167-Pd-0.833_pp0_rep2,uoft,4,240405,Cu-0.167-Pd-0.833,pp0,2,,HER,50.0,2.598020471,,,,,,
921,uoft4_240405_Cu-0.167-Pd-0.833_pp0_rep2,uoft,4,240405,Cu-0.167-Pd-0.833,pp0,2,,CO2R,150.0,3.592852728,80.44905731,9.882121807,0.352641139,0.027536598,90.71860646,9.28139354
922,uoft4_240405_Cu-0.167-Pd-0.833_pp0_rep2,uoft,4,240405,Cu-0.167-Pd-0.833,pp0,2,,CO2R,200.0,3.746739096,81.36140116,5.809184676,0.475570152,0.038565287,87.69485424,12.30514576
923,uoft4_240405_Cu-0.167-Pd-0.833_pp0_rep2,uoft,4,240405,Cu-0.167-Pd-0.833,pp0,2,,CO2R,300.0,3.814440169,84.18883007,1.078094303,0.0845825,0.008148585,85.36278596,14.63721404
924,uoft4_240405_Cu-0.167-Pd-0.833_pp0_rep3,uoft,4,240405,Cu-0.167-Pd-0.833,pp0,3,,HER,50.0,2.635176198,,,,,,
925,uoft4_240405_Cu-0.167-Pd-0.833_pp0_rep3,uoft,4,240405,Cu-0.167-Pd-0.833,pp0,3,,CO2R,150.0,3.617435947,81.33043169,9.2043222,0.33502743,0.025850684,90.90354066,9.096459341
926,uoft4_240405_Cu-0.167-Pd-0.833_pp0_rep3,uoft,4,240405,Cu-0.167-Pd-0.833,pp0,3,,CO2R,100.0,3.401557874,83.51775513,12.33300589,0.126598536,0.010115485,95.99439512,4.00560488
927,uoft4_240405_Cu-0.167-Pd-0.833_pp0_rep3,uoft,4,240405,Cu-0.167-Pd-0.833,pp0,3,,CO2R,50.0,3.091399352,76.07943251,16.38506876,0.051740271,0.0,92.52415019,7.475849806
928,uoft4_240405_Cu-0.167-Pd-0.833_pp0_rep3,uoft,4,240405,Cu-0.167-Pd-0.833,pp0,3,,CO2R,300.0,3.829972339,75.3179602,1.500491159,0.120543823,0.011098935,76.95454274,23.04545726
929,uoft4_240405_Cu-0.167-Pd-0.833_pp0_rep3,uoft,4,240405,Cu-0.167-Pd-0.833,pp0,3,,CO2R,200.0,3.741636917,73.95823307,4.324656189,0.282369778,0.023602799,78.59825336,21.40174664
930,uoft4_240405_Cu-0.25-Pd-0.75_pp0,uoft,4,240405,Cu-0.25-Pd-0.75,pp0,avg,3.0,HER,50.0,2.4165629256666663,,,,,,
931,uoft4_240405_Cu-0.25-Pd-0.75_pp0,uoft,4,240405,Cu-0.25-Pd-0.75,pp0,std,3.0,HER,50.0,0.0321795263544185,0.0,0.0,0.0,0.0,0.0,0.0
932,uoft4_240405_Cu-0.25-Pd-0.75_pp0,uoft,4,240405,Cu-0.25-Pd-0.75,pp0,avg,3.0,CO2R,50.0,3.0148707663333334,62.42398878333333,26.262278976666664,0.0370621803333333,0.0,88.72926143333332,11.270738565
933,uoft4_240405_Cu-0.25-Pd-0.75_pp0,uoft,4,240405,Cu-0.25-Pd-0.75,pp0,std,3.0,CO2R,100.0,0.0785247128776425,3.652717958435952,2.4540477593772048,0.0025223800476931,0.0008773773828919,1.2458122670905325,1.2458122712814244
934,uoft4_240405_Cu-0.25-Pd-0.75_pp0,uoft,4,240405,Cu-0.25-Pd-0.75,pp0,std,3.0,CO2R,50.0,0.0158888785646806,3.24728548811133,3.2783575360678894,0.00773216393695,0.0,1.2835722538658574,1.283572256439744
935,uoft4_240405_Cu-0.25-Pd-0.75_pp0,uoft,4,240405,Cu-0.25-Pd-0.75,pp0,std,3.0,CO2R,300.0,0.012541888349086,2.698122008704623,0.4287948650050783,0.0075090846067395,0.0018264066923076,2.261618939949842,2.26161893994984
936,uoft4_240405_Cu-0.25-Pd-0.75_pp0,uoft,4,240405,Cu-0.25-Pd-0.75,pp0,avg,3.0,CO2R,150.0,3.6431185646666666,77.98126486333332,14.93778651,0.1097187313333333,0.0190133656666666,93.05755945,6.9424405516666665
937,uoft4_240405_Cu-0.25-Pd-0.75_pp0,uoft,4,240405,Cu-0.25-Pd-0.75,pp0,std,3.0,CO2R,150.0,0.042874743095259,2.615150057792253,2.8323079566836262,0.0119075875559348,0.0055797658117143,3.694269343352149,3.6942693465645378
938,uoft4_240405_Cu-0.25-Pd-0.75_pp0,uoft,4,240405,Cu-0.25-Pd-0.75,pp0,avg,3.0,CO2R,200.0,3.747025344666666,83.29406348666667,4.888261296666667,0.0794451683333333,0.0160864313333333,88.28584742,11.71415258
939,uoft4_240405_Cu-0.25-Pd-0.75_pp0,uoft,4,240405,Cu-0.25-Pd-0.75,pp0,std,3.0,CO2R,200.0,0.0276075725155375,1.466961734845065,0.7638402988851247,0.0088426173502932,0.0033805973776457,0.812969540991859,0.8129695409918618
940,uoft4_240405_Cu-0.25-Pd-0.75_pp0,uoft,4,240405,Cu-0.25-Pd-0.75,pp0,avg,3.0,CO2R,300.0,3.852826908,82.66302566,1.8786836936666669,0.0401812746666666,0.0078675993333333,84.59354779333334,15.406452206666666
941,uoft4_240405_Cu-0.25-Pd-0.75_pp0,uoft,4,240405,Cu-0.25-Pd-0.75,pp0,avg,3.0,CO2R,100.0,3.3780862946666663,71.65289083333333,21.12229862333333,0.0489881293333333,0.0053387283333333,92.83577733333334,7.164222666666667
942,uoft4_240405_Cu-0.25-Pd-0.75_pp0_rep1,uoft,4,240405,Cu-0.25-Pd-0.75,pp0,1,,CO2R,300.0,3.838352216,82.22164096,1.991650295,0.038346513,0.008991542,84.26408935,15.73591065
943,uoft4_240405_Cu-0.25-Pd-0.75_pp0_rep1,uoft,4,240405,Cu-0.25-Pd-0.75,pp0,1,,CO2R,200.0,3.732289256,82.10404068,5.21611002,0.076234336,0.019598752,87.42463388,12.57536612
944,uoft4_240405_Cu-0.25-Pd-0.75_pp0_rep1,uoft,4,240405,Cu-0.25-Pd-0.75,pp0,1,,HER,50.0,2.383347496,,,,,,
945,uoft4_240405_Cu-0.25-Pd-0.75_pp0_rep1,uoft,4,240405,Cu-0.25-Pd-0.75,pp0,1,,CO2R,50.0,2.999753442,59.8681705,27.58349705,0.029723135,0.0,87.48732218,12.51267782
946,uoft4_240405_Cu-0.25-Pd-0.75_pp0_rep1,uoft,4,240405,Cu-0.25-Pd-0.75,pp0,1,,CO2R,100.0,3.326398146,68.95750068,22.67681729,0.046235987,0.006322178,91.69379621,8.306203793
947,uoft4_240405_Cu-0.25-Pd-0.75_pp0_rep1,uoft,4,240405,Cu-0.25-Pd-0.75,pp0,1,,CO2R,150.0,3.663260688,75.09468706,16.12966601,0.119626443,0.025288713,91.38047216,8.619527843
948,uoft4_240405_Cu-0.25-Pd-0.75_pp0_rep2,uoft,4,240405,Cu-0.25-Pd-0.75,pp0,2,,CO2R,300.0,3.86046604,85.55462554,1.404715128,0.03375961,0.005760207,87.00182623,12.99817377
949,uoft4_240405_Cu-0.25-Pd-0.75_pp0_rep2,uoft,4,240405,Cu-0.25-Pd-0.75,pp0,2,,CO2R,100.0,3.468446894,75.81012367,18.293222,0.049538558,0.005057743,94.16436775,5.835632245
950,uoft4_240405_Cu-0.25-Pd-0.75_pp0_rep2,uoft,4,240405,Cu-0.25-Pd-0.75,pp0,2,,CO2R,50.0,3.031432558,66.07796773,22.52946955,0.036328276,0.0,88.64969705,11.35030295
951,uoft4_240405_Cu-0.25-Pd-0.75_pp0_rep2,uoft,4,240405,Cu-0.25-Pd-0.75,pp0,2,,CO2R,150.0,3.672213365,78.65659461,11.7043222,0.113021302,0.017140128,90.49931643,9.500683574
952,uoft4_240405_Cu-0.25-Pd-0.75_pp0_rep2,uoft,4,240405,Cu-0.25-Pd-0.75,pp0,2,,CO2R,200.0,3.778874276,84.93303898,4.015225933,0.072656551,0.012855096,89.0399552,10.9600448
953,uoft4_240405_Cu-0.25-Pd-0.75_pp0_rep2,uoft,4,240405,Cu-0.25-Pd-0.75,pp0,2,,HER,50.0,2.447595388,,,,,,
954,uoft4_240405_Cu-0.25-Pd-0.75_pp0_rep3,uoft,4,240405,Cu-0.25-Pd-0.75,pp0,3,,CO2R,300.0,3.859662468,80.21281048,2.239685658,0.048437701,0.008851049,82.5147278,17.4852722
955,uoft4_240405_Cu-0.25-Pd-0.75_pp0_rep3,uoft,4,240405,Cu-0.25-Pd-0.75,pp0,3,,CO2R,50.0,3.013426299,61.32582812,28.67387033,0.04513513,0.0,90.05076507,9.949234925
956,uoft4_240405_Cu-0.25-Pd-0.75_pp0_rep3,uoft,4,240405,Cu-0.25-Pd-0.75,pp0,3,,CO2R,200.0,3.729912502,82.8451108,5.433447937,0.089444618,0.015805446,88.39295318,11.60704682
957,uoft4_240405_Cu-0.25-Pd-0.75_pp0_rep3,uoft,4,240405,Cu-0.25-Pd-0.75,pp0,3,,CO2R,150.0,3.593881641,80.19251292,16.97937132,0.096508449,0.014611256,97.29288976,2.707110238
958,uoft4_240405_Cu-0.25-Pd-0.75_pp0_rep3,uoft,4,240405,Cu-0.25-Pd-0.75,pp0,3,,CO2R,100.0,3.339413844,70.19104815,22.39685658,0.051189843,0.004636264,92.64916804,7.350831962
959,uoft4_240405_Cu-0.25-Pd-0.75_pp0_rep3,uoft,4,240405,Cu-0.25-Pd-0.75,pp0,3,,HER,50.0,2.418745893,,,,,,
960,uoft4_240405_Cu-0.333-Pd-0.667_pp0,uoft,4,240405,Cu-0.333-Pd-0.667,pp0,avg,2.0,CO2R,150.0,3.663185623,76.335976895,18.307956775,0.2979652495,0.066031639,95.013532525,4.986467471
961,uoft4_240405_Cu-0.333-Pd-0.667_pp0,uoft,4,240405,Cu-0.333-Pd-0.667,pp0,avg,2.0,HER,50.0,2.5258195285,,,,,,
962,uoft4_240405_Cu-0.333-Pd-0.667_pp0,uoft,4,240405,Cu-0.333-Pd-0.667,pp0,avg,2.0,CO2R,200.0,3.7055742795,83.814685385,7.242141454,0.2479680015,0.067436567,91.379645775,8.6203542225
963,uoft4_240405_Cu-0.333-Pd-0.667_pp0,uoft,4,240405,Cu-0.333-Pd-0.667,pp0,std,2.0,CO2R,300.0,0.063873239801507,2.4970461915768034,0.989810573341614,0.0533219981807145,0.010828435257192,3.5534538161035005,3.5534538161035005
964,uoft4_240405_Cu-0.333-Pd-0.667_pp0,uoft,4,240405,Cu-0.333-Pd-0.667,pp0,std,2.0,HER,50.0,0.028762649491031,0.0,0.0,0.0,0.0,0.0,0.0
965,uoft4_240405_Cu-0.333-Pd-0.667_pp0,uoft,4,240405,Cu-0.333-Pd-0.667,pp0,avg,2.0,CO2R,300.0,3.815572467,85.224005525,2.1316306485,0.0894446175,0.0236730449999999,87.47312007,12.52687993
966,uoft4_240405_Cu-0.333-Pd-0.667_pp0,uoft,4,240405,Cu-0.333-Pd-0.667,pp0,avg,2.0,CO2R,50.0,3.0308356975,65.40438176,25.763752455,0.0181641375,0.0,91.188275515,8.8117244825
967,uoft4_240405_Cu-0.333-Pd-0.667_pp0,uoft,4,240405,Cu-0.333-Pd-0.667,pp0,std,2.0,CO2R,50.0,0.0325714858247467,2.571916149564146,1.010648694106451,0.0085626565337699,0.0,3.5939236231558054,3.593923626691345
968,uoft4_240405_Cu-0.333-Pd-0.667_pp0,uoft,4,240405,Cu-0.333-Pd-0.667,pp0,avg,2.0,CO2R,100.0,3.3920761365,72.32668606,21.501719055,0.0748582645,0.0278175845,93.93528244,6.064717562499999
969,uoft4_240405_Cu-0.333-Pd-0.667_pp0,uoft,4,240405,Cu-0.333-Pd-0.667,pp0,std,2.0,CO2R,100.0,0.0159469401227892,5.542448218957284,0.3490384642979227,0.0070058096341365,0.0005960606109486,5.884234334477863,5.884234330942316
970,uoft4_240405_Cu-0.333-Pd-0.667_pp0,uoft,4,240405,Cu-0.333-Pd-0.667,pp0,std,2.0,CO2R,150.0,0.0071459065793729,4.963907656365686,0.6564006983798807,0.0861455159541593,0.0091395969773552,4.21361991466174,4.21361991324753
971,uoft4_240405_Cu-0.333-Pd-0.667_pp0,uoft,4,240405,Cu-0.333-Pd-0.667,pp0,std,2.0,CO2R,200.0,0.0836679764274414,3.8849516905923593,0.3698765829414396,0.0237419113303214,0.003278333713771,4.28534367880793,4.285343682343473
972,uoft4_240405_Cu-0.333-Pd-0.667_pp0_rep1,uoft,4,240405,Cu-0.333-Pd-0.667,pp0,1,,CO2R,50.0,3.053867216,67.22300111,26.478389,0.02421885,0.0,93.72956328,6.270436715
973,uoft4_240405_Cu-0.333-Pd-0.667_pp0_rep1,uoft,4,240405,Cu-0.333-Pd-0.667,pp0,1,,CO2R,150.0,3.658132704,79.84598966,17.84381139,0.237051171,0.059568968,97.99301174,2.006988257
974,uoft4_240405_Cu-0.333-Pd-0.667_pp0_rep1,uoft,4,240405,Cu-0.333-Pd-0.667,pp0,1,,HER,50.0,2.546157793,,,,,,
975,uoft4_240405_Cu-0.333-Pd-0.667_pp0_rep1,uoft,4,240405,Cu-0.333-Pd-0.667,pp0,1,,CO2R,200.0,3.764736473,86.56176107,7.503683694,0.264756068,0.069754699,94.40984135,5.590158645
976,uoft4_240405_Cu-0.333-Pd-0.667_pp0_rep1,uoft,4,240405,Cu-0.333-Pd-0.667,pp0,1,,CO2R,300.0,3.860737668,86.98968382,2.831532417,0.127148964,0.031329905,89.98579136,10.01420864
977,uoft4_240405_Cu-0.333-Pd-0.667_pp0_rep1,uoft,4,240405,Cu-0.333-Pd-0.667,pp0,1,,CO2R,100.0,3.403352326,76.24578878,21.74852652,0.069904409,0.027396106,98.09606444,1.903935565
978,uoft4_240405_Cu-0.333-Pd-0.667_pp0_rep2,uoft,4,240405,Cu-0.333-Pd-0.667,pp0,2,,CO2R,100.0,3.380799947,68.40758334,21.25491159,0.07981212,0.028239063,89.77450044,10.22549956
979,uoft4_240405_Cu-0.333-Pd-0.667_pp0_rep2,uoft,4,240405,Cu-0.333-Pd-0.667,pp0,2,,CO2R,200.0,3.646412086,81.0676097,6.980599214,0.231179935,0.065118435,88.3494502,11.6505498
980,uoft4_240405_Cu-0.333-Pd-0.667_pp0_rep2,uoft,4,240405,Cu-0.333-Pd-0.667,pp0,2,,CO2R,50.0,3.007804179,63.58576241,25.04911591,0.012109425,0.0,88.64698775,11.35301225
981,uoft4_240405_Cu-0.333-Pd-0.667_pp0_rep2,uoft,4,240405,Cu-0.333-Pd-0.667,pp0,2,,HER,50.0,2.505481264,,,,,,
982,uoft4_240405_Cu-0.333-Pd-0.667_pp0_rep2,uoft,4,240405,Cu-0.333-Pd-0.667,pp0,2,,CO2R,300.0,3.770407266,83.45832723,1.43172888,0.051740271,0.016016185,84.96044878,15.03955122
983,uoft4_240405_Cu-0.333-Pd-0.667_pp0_rep2,uoft,4,240405,Cu-0.333-Pd-0.667,pp0,2,,CO2R,150.0,3.668238542,72.82596413,18.77210216,0.358879328,0.07249431,92.03405331,7.965946685
984,uoft4_240405_Cu-0.375-Pd-0.625_pp0,uoft,4,240405,Cu-0.375-Pd-0.625,pp0,avg,3.0,CO2R,300.0,3.939244259333333,88.72892647333333,3.370988867333333,0.250139136,0.0747421956666666,92.43122244,7.568777557
985,uoft4_240405_Cu-0.375-Pd-0.625_pp0,uoft,4,240405,Cu-0.375-Pd-0.625,pp0,std,3.0,HER,50.0,0.0989952082019195,0.0,0.0,0.0,0.0,0.0,0.0
986,uoft4_240405_Cu-0.375-Pd-0.625_pp0,uoft,4,240405,Cu-0.375-Pd-0.625,pp0,std,3.0,CO2R,100.0,0.0966188664012401,6.233074010982489,1.1107257356076536,0.0333422137619157,0.0331988498292157,5.185429614603219,5.185429615047649
987,uoft4_240405_Cu-0.375-Pd-0.625_pp0,uoft,4,240405,Cu-0.375-Pd-0.625,pp0,std,3.0,CO2R,300.0,0.0631038435957233,11.48298386247518,2.0350195540604954,0.1885654836304679,0.0538533114396927,11.884230295338131,11.88423030046109
988,uoft4_240405_Cu-0.375-Pd-0.625_pp0,uoft,4,240405,Cu-0.375-Pd-0.625,pp0,avg,3.0,CO2R,100.0,3.5179205046666664,70.06005566,16.750982316666665,0.125130727,0.1118323076666666,87.05294392333333,12.947056076333334
989,uoft4_240405_Cu-0.375-Pd-0.625_pp0,uoft,4,240405,Cu-0.375-Pd-0.625,pp0,avg,3.0,HER,50.0,2.589145859333333,,,,,,
990,uoft4_240405_Cu-0.375-Pd-0.625_pp0,uoft,4,240405,Cu-0.375-Pd-0.625,pp0,std,3.0,CO2R,150.0,0.0972250402052148,11.169079992601567,0.96194909437778,0.1295306892112408,0.0240474076861746,11.993012507193304,11.993012502113515
991,uoft4_240405_Cu-0.375-Pd-0.625_pp0,uoft,4,240405,Cu-0.375-Pd-0.625,pp0,avg,3.0,CO2R,200.0,3.9839879056666665,85.81577350333333,6.588899803333334,0.3954828173333333,0.134240917,92.94247046,7.057529539
992,uoft4_240405_Cu-0.375-Pd-0.625_pp0,uoft,4,240405,Cu-0.375-Pd-0.625,pp0,avg,3.0,CO2R,50.0,3.131811987666667,66.62662956,21.71905697333333,0.0363282753333333,0.0182640703333333,88.40555130666667,11.594448683666668
993,uoft4_240405_Cu-0.375-Pd-0.625_pp0,uoft,4,240405,Cu-0.375-Pd-0.625,pp0,std,3.0,CO2R,50.0,0.0481325430990661,10.300536251020826,2.521713555619423,0.0115982466647514,0.0094746776654747,12.15111361329986,12.151113629930707
994,uoft4_240405_Cu-0.375-Pd-0.625_pp0,uoft,4,240405,Cu-0.375-Pd-0.625,pp0,avg,3.0,CO2R,150.0,3.7367838893333336,78.1810319,13.145055663333332,0.4013234743333333,0.1900399933333333,91.92437110666668,8.075628896333333
995,uoft4_240405_Cu-0.375-Pd-0.625_pp0,uoft,4,240405,Cu-0.375-Pd-0.625,pp0,std,3.0,CO2R,200.0,0.1934313620717762,9.214716881330764,1.6168869040446123,0.1496881956308249,0.024423036105408,11.001674742918334,11.001674744650115
996,uoft4_240405_Cu-0.375-Pd-0.625_pp0_rep1,uoft,4,240405,Cu-0.375-Pd-0.625,pp0,1,,CO2R,50.0,3.162177063,63.62970558,19.14047151,0.037429132,0.028660541,82.84219826,17.15780174
997,uoft4_240405_Cu-0.375-Pd-0.625_pp0_rep1,uoft,4,240405,Cu-0.375-Pd-0.625,pp0,1,,HER,50.0,2.70052857,,,,,,
998,uoft4_240405_Cu-0.375-Pd-0.625_pp0_rep1,uoft,4,240405,Cu-0.375-Pd-0.625,pp0,1,,CO2R,100.0,3.54951688,71.81757308,16.00933202,0.08696769,0.139509399,88.0583251,11.9416749
999,uoft4_240405_Cu-0.375-Pd-0.625_pp0_rep1,uoft,4,240405,Cu-0.375-Pd-0.625,pp0,1,,CO2R,150.0,3.753702306,73.86344138,13.3497053,0.256866594,0.201466745,87.67905915,12.32094085
1000,uoft4_240405_Cu-0.375-Pd-0.625_pp0_rep1,uoft,4,240405,Cu-0.375-Pd-0.625,pp0,1,,CO2R,200.0,3.976582013,80.22013434,5.728143418,0.310716841,0.131922785,86.39981462,13.60018538
1001,uoft4_240405_Cu-0.375-Pd-0.625_pp0_rep1,uoft,4,240405,Cu-0.375-Pd-0.625,pp0,1,,CO2R,300.0,4.012053349,81.81966561,5.270137525,0.426765499,0.127286521,87.65423527,12.34576473
1002,uoft4_240405_Cu-0.375-Pd-0.625_pp0_rep2,uoft,4,240405,Cu-0.375-Pd-0.625,pp0,2,,CO2R,100.0,3.594785455,63.13691435,18.02799607,0.148615673,0.120964343,81.43844477,18.56155523
1003,uoft4_240405_Cu-0.375-Pd-0.625_pp0_rep2,uoft,4,240405,Cu-0.375-Pd-0.625,pp0,2,,HER,50.0,2.555713661,,,,,,
1004,uoft4_240405_Cu-0.375-Pd-0.625_pp0_rep2,uoft,4,240405,Cu-0.375-Pd-0.625,pp0,2,,CO2R,200.0,4.181015854,80.7760154,5.584479371,0.307414271,0.111059597,86.78341726,13.21658274
1005,uoft4_240405_Cu-0.375-Pd-0.625_pp0_rep2,uoft,4,240405,Cu-0.375-Pd-0.625,pp0,2,,CO2R,300.0,3.905334193,82.38276591,1.222986248,0.051556795,0.019668999,83.67879035,16.32120965
1006,uoft4_240405_Cu-0.375-Pd-0.625_pp0_rep2,uoft,4,240405,Cu-0.375-Pd-0.625,pp0,2,,CO2R,150.0,3.824439372,69.81522945,12.09724951,0.507128048,0.206243502,82.63145247,17.36854753
1007,uoft4_240405_Cu-0.375-Pd-0.625_pp0_rep2,uoft,4,240405,Cu-0.375-Pd-0.625,pp0,2,,CO2R,50.0,3.156943385,58.15689803,21.83693517,0.02421885,0.010115485,80.03212186,19.96787814
1008,uoft4_240405_Cu-0.375-Pd-0.625_pp0_rep3,uoft,4,240405,Cu-0.375-Pd-0.625,pp0,3,,CO2R,150.0,3.63220999,90.86442487,13.98821218,0.439975781,0.162409733,105.4626017,-5.462601691
1009,uoft4_240405_Cu-0.375-Pd-0.625_pp0_rep3,uoft,4,240405,Cu-0.375-Pd-0.625,pp0,3,,CO2R,100.0,3.409459179,75.22567955,16.21561886,0.139808818,0.075023181,91.6620619,8.337938099
1010,uoft4_240405_Cu-0.375-Pd-0.625_pp0_rep3,uoft,4,240405,Cu-0.375-Pd-0.625,pp0,3,,CO2R,300.0,3.900345236,101.9843479,3.619842829,0.272095114,0.077271067,105.9606417,-5.960641709
1011,uoft4_240405_Cu-0.375-Pd-0.625_pp0_rep3,uoft,4,240405,Cu-0.375-Pd-0.625,pp0,3,,CO2R,50.0,3.076315515,78.09328507,24.17976424,0.047336844,0.016016185,102.3423338,-2.342333829
1012,uoft4_240405_Cu-0.375-Pd-0.625_pp0_rep3,uoft,4,240405,Cu-0.375-Pd-0.625,pp0,3,,CO2R,200.0,3.79436585,96.45117077,8.454076621,0.56831734,0.159740369,105.6441795,-5.644179503
1013,uoft4_240405_Cu-0.375-Pd-0.625_pp0_rep3,uoft,4,240405,Cu-0.375-Pd-0.625,pp0,3,,HER,50.0,2.511195347,,,,,,
1014,uoft4_240405_Cu-0.444-Pd-0.556_pp0,uoft,4,240405,Cu-0.444-Pd-0.556,pp0,avg,3.0,CO2R,100.0,3.2911448130000003,59.02718198666667,14.47691552,0.0352274186666666,0.0061816853333333,73.55011999333333,26.449880006666664
1015,uoft4_240405_Cu-0.444-Pd-0.556_pp0,uoft,4,240405,Cu-0.444-Pd-0.556,pp0,std,3.0,CO2R,300.0,0.0694693277970508,5.60374347774697,0.2020778147550005,0.0122586226808829,0.0015832739712377,5.522850525138564,5.522850525138561
1016,uoft4_240405_Cu-0.444-Pd-0.556_pp0,uoft,4,240405,Cu-0.444-Pd-0.556,pp0,avg,3.0,CO2R,300.0,3.765612279,78.78263477666667,0.9430255403333332,0.0324752766666666,0.004074293,79.76523055333332,20.234769446666665
1017,uoft4_240405_Cu-0.444-Pd-0.556_pp0,uoft,4,240405,Cu-0.444-Pd-0.556,pp0,std,3.0,CO2R,200.0,0.0514192292156491,4.143525962325916,2.85207893969988,0.0186787812430418,0.0029603682155514,3.52649204069928,3.526492040699276
1018,uoft4_240405_Cu-0.444-Pd-0.556_pp0,uoft,4,240405,Cu-0.444-Pd-0.556,pp0,avg,3.0,CO2R,200.0,3.6768188793333336,68.68306514333334,6.819744597333333,0.0950406396666666,0.016578156,75.62307862333334,24.37692137666667
1019,uoft4_240405_Cu-0.444-Pd-0.556_pp0,uoft,4,240405,Cu-0.444-Pd-0.556,pp0,avg,3.0,CO2R,150.0,3.4994351753333333,52.79192561666667,14.256712506666666,0.0567552856666666,0.0107711186666666,67.12220586333332,32.87779413666667
1020,uoft4_240405_Cu-0.444-Pd-0.556_pp0,uoft,4,240405,Cu-0.444-Pd-0.556,pp0,std,3.0,CO2R,100.0,0.038542701061502,1.0858872310936043,1.2210318862701002,0.0033025705,0.0008773773828919,2.0887389259057363,2.088738925905734
1021,uoft4_240405_Cu-0.444-Pd-0.556_pp0,uoft,4,240405,Cu-0.444-Pd-0.556,pp0,std,3.0,CO2R,50.0,0.0342827571759522,3.396807747766246,0.8772245143991216,0.004167776764262,0.0,2.8476565970048235,2.8476565970048204
1022,uoft4_240405_Cu-0.444-Pd-0.556_pp0,uoft,4,240405,Cu-0.444-Pd-0.556,pp0,std,3.0,CO2R,150.0,0.0569762898554593,2.9149583626707463,1.9836404849951972,0.0100917439721224,0.0010637946823825,4.885022803628408,4.8850228036284085
1023,uoft4_240405_Cu-0.444-Pd-0.556_pp0,uoft,4,240405,Cu-0.444-Pd-0.556,pp0,avg,3.0,HER,50.0,2.6333052726666666,,,,,,
1024,uoft4_240405_Cu-0.444-Pd-0.556_pp0,uoft,4,240405,Cu-0.444-Pd-0.556,pp0,avg,3.0,CO2R,50.0,2.9807095016666665,62.62821988333334,13.433202356666667,0.0282553253333333,0.0,76.09495,23.90505
1025,uoft4_240405_Cu-0.444-Pd-0.556_pp0,uoft,4,240405,Cu-0.444-Pd-0.556,pp0,std,3.0,HER,50.0,0.0358510073205772,0.0,0.0,0.0,0.0,0.0,0.0
1026,uoft4_240405_Cu-0.444-Pd-0.556_pp0_rep1,uoft,4,240405,Cu-0.444-Pd-0.556,pp0,1,,CO2R,100.0,3.26699507,57.8781728,14.07907662,0.035227419,0.005479221,72.00240468,27.99759532
1027,uoft4_240405_Cu-0.444-Pd-0.556_pp0_rep1,uoft,4,240405,Cu-0.444-Pd-0.556,pp0,1,,CO2R,300.0,3.689516957,83.43635565,1.028978389,0.03467699,0.005057743,84.50869357,15.49130643
1028,uoft4_240405_Cu-0.444-Pd-0.556_pp0_rep1,uoft,4,240405,Cu-0.444-Pd-0.556,pp0,1,,CO2R,50.0,2.958447741,65.32967838,13.4675835,0.025319707,0.0,78.82851307,21.17148693
1029,uoft4_240405_Cu-0.444-Pd-0.556_pp0_rep1,uoft,4,240405,Cu-0.444-Pd-0.556,pp0,1,,CO2R,200.0,3.619816375,72.80566658,3.878929273,0.07458305,0.013487313,76.77983343,23.22016657
1030,uoft4_240405_Cu-0.444-Pd-0.556_pp0_rep1,uoft,4,240405,Cu-0.444-Pd-0.556,pp0,1,,HER,50.0,2.598080554,,,,,,
1031,uoft4_240405_Cu-0.444-Pd-0.556_pp0_rep1,uoft,4,240405,Cu-0.444-Pd-0.556,pp0,1,,CO2R,150.0,3.449933419,51.17956015,13.30058939,0.056877603,0.011520414,64.55447905,35.44552095
1032,uoft4_240405_Cu-0.444-Pd-0.556_pp0_rep2,uoft,4,240405,Cu-0.444-Pd-0.556,pp0,2,,CO2R,150.0,3.561715771,56.15685618,16.53732809,0.046602939,0.009553514,72.75561316,27.24438684
1033,uoft4_240405_Cu-0.444-Pd-0.556_pp0_rep2,uoft,4,240405,Cu-0.444-Pd-0.556,pp0,2,,CO2R,300.0,3.825639794,80.34924355,0.712180747,0.019264995,0.002247886,81.08491434,18.91508566
1034,uoft4_240405_Cu-0.444-Pd-0.556_pp0_rep2,uoft,4,240405,Cu-0.444-Pd-0.556,pp0,2,,CO2R,50.0,3.020188538,58.81479001,14.29273084,0.033025705,0.0,73.14548947,26.85451053
1035,uoft4_240405_Cu-0.444-Pd-0.556_pp0_rep2,uoft,4,240405,Cu-0.444-Pd-0.556,pp0,2,,HER,50.0,2.669751355,,,,,,
1036,uoft4_240405_Cu-0.444-Pd-0.556_pp0_rep2,uoft,4,240405,Cu-0.444-Pd-0.556,pp0,2,,CO2R,100.0,3.335594555,60.03641005,15.84724951,0.031924848,0.0059007,75.92593373,24.07406627
1037,uoft4_240405_Cu-0.444-Pd-0.556_pp0_rep2,uoft,4,240405,Cu-0.444-Pd-0.556,pp0,2,,CO2R,200.0,3.719706688,68.7246019,9.57391945,0.099352329,0.019388013,78.42591178,21.57408822
1038,uoft4_240405_Cu-0.444-Pd-0.556_pp0_rep3,uoft,4,240405,Cu-0.444-Pd-0.556,pp0,3,,HER,50.0,2.632083909,,,,,,
1039,uoft4_240405_Cu-0.444-Pd-0.556_pp0_rep3,uoft,4,240405,Cu-0.444-Pd-0.556,pp0,3,,CO2R,100.0,3.270844814,59.16696311,13.50442043,0.038529989,0.007165135,72.72202157,27.27797843
1040,uoft4_240405_Cu-0.444-Pd-0.556_pp0_rep3,uoft,4,240405,Cu-0.444-Pd-0.556,pp0,3,,CO2R,150.0,3.486656336,51.03936052,12.93222004,0.066785315,0.011239428,64.05652538,35.94347462
1041,uoft4_240405_Cu-0.444-Pd-0.556_pp0_rep3,uoft,4,240405,Cu-0.444-Pd-0.556,pp0,3,,CO2R,300.0,3.781680086,72.56230513,1.087917485,0.043483845,0.00491725,73.70208375,26.29791625
1042,uoft4_240405_Cu-0.444-Pd-0.556_pp0_rep3,uoft,4,240405,Cu-0.444-Pd-0.556,pp0,3,,CO2R,50.0,2.963492226,63.74019126,12.53929273,0.026420564,0.0,76.31084746,23.68915254
1043,uoft4_240405_Cu-0.444-Pd-0.556_pp0_rep3,uoft,4,240405,Cu-0.444-Pd-0.556,pp0,3,,CO2R,200.0,3.690933575,64.51892695,7.006385069,0.11118654,0.016859142,71.66349066,28.33650934
1044,uoft4_240405_Cu-0.5-Pd-0.5_pp0,uoft,4,240405,Cu-0.5-Pd-0.5,pp0,avg,3.0,CO2R,300.0,3.886314889,83.04156465333334,0.6172233136666666,0.108495557,0.0263658246666666,83.79677986333333,16.20322013666667
1045,uoft4_240405_Cu-0.5-Pd-0.5_pp0,uoft,4,240405,Cu-0.5-Pd-0.5,pp0,avg,3.0,CO2R,200.0,3.8453656833333336,83.46198916,1.622053045,0.2228317706666666,0.0708786423333333,85.38467269,14.615327309666666
1046,uoft4_240405_Cu-0.5-Pd-0.5_pp0,uoft,4,240405,Cu-0.5-Pd-0.5,pp0,avg,3.0,HER,50.0,2.749913989,,,,,,
1047,uoft4_240405_Cu-0.5-Pd-0.5_pp0,uoft,4,240405,Cu-0.5-Pd-0.5,pp0,std,3.0,CO2R,200.0,0.1155003959208744,5.521364163640958,0.6987116345168677,0.0651283435321945,0.0216285992738028,6.294211576239431,6.294211576653143
1048,uoft4_240405_Cu-0.5-Pd-0.5_pp0,uoft,4,240405,Cu-0.5-Pd-0.5,pp0,std,3.0,CO2R,50.0,0.1108151705947476,2.3899656288402173,1.0909041346380668,0.0120760195389967,0.0223396885061229,2.3671987001126014,2.367198700112604
1049,uoft4_240405_Cu-0.5-Pd-0.5_pp0,uoft,4,240405,Cu-0.5-Pd-0.5,pp0,std,3.0,CO2R,300.0,0.0698171381433421,3.054431423295235,0.8029826002894088,0.1276912645379425,0.0288778031678034,3.930778988741655,3.930778988741657
1050,uoft4_240405_Cu-0.5-Pd-0.5_pp0,uoft,4,240405,Cu-0.5-Pd-0.5,pp0,std,3.0,CO2R,100.0,0.1515087914707408,2.4677479538964326,0.6078429177000755,0.0412490923241391,0.032757136089789,1.844673438077851,1.8446734380778504
1051,uoft4_240405_Cu-0.5-Pd-0.5_pp0,uoft,4,240405,Cu-0.5-Pd-0.5,pp0,avg,3.0,CO2R,100.0,3.572608294666667,83.24384272333333,4.42043222,0.15632167,0.0878080303333333,87.91532472,12.08467528
1052,uoft4_240405_Cu-0.5-Pd-0.5_pp0,uoft,4,240405,Cu-0.5-Pd-0.5,pp0,avg,3.0,CO2R,50.0,3.204085344333333,80.51099625666667,6.065815324333333,0.064583601,0.0283795553333333,86.67702433666666,13.322975663333333
1053,uoft4_240405_Cu-0.5-Pd-0.5_pp0,uoft,4,240405,Cu-0.5-Pd-0.5,pp0,std,3.0,HER,50.0,0.0504705692617628,0.0,0.0,0.0,0.0,0.0,0.0
1054,uoft4_240405_Cu-0.5-Pd-0.5_pp0,uoft,4,240405,Cu-0.5-Pd-0.5,pp0,std,3.0,CO2R,150.0,0.1497671209048306,3.902715581798034,0.4948859917948564,0.075231780145306,0.0156117841942521,3.874683026061777,3.874683026061777
1055,uoft4_240405_Cu-0.5-Pd-0.5_pp0,uoft,4,240405,Cu-0.5-Pd-0.5,pp0,avg,3.0,CO2R,150.0,3.791869981333333,81.47397936333334,2.7439423706666664,0.2158902566666666,0.0786759953333333,84.52028680333333,15.479713196666664
1056,uoft4_240405_Cu-0.5-Pd-0.5_pp0_rep1,uoft,4,240405,Cu-0.5-Pd-0.5,pp0,1,,CO2R,50.0,3.285727296,78.64822449,7.175834971,0.078160835,0.053949254,85.96210104,14.03789896
1057,uoft4_240405_Cu-0.5-Pd-0.5_pp0_rep1,uoft,4,240405,Cu-0.5-Pd-0.5,pp0,1,,CO2R,100.0,3.679685671,80.41976187,5.031925344,0.202557657,0.125179128,85.78535549,14.21464451
1058,uoft4_240405_Cu-0.5-Pd-0.5_pp0_rep1,uoft,4,240405,Cu-0.5-Pd-0.5,pp0,1,,CO2R,300.0,3.850266581,80.42583021,0.326620825,0.026053612,0.009974992,80.79012728,19.20987272
1059,uoft4_240405_Cu-0.5-Pd-0.5_pp0_rep1,uoft,4,240405,Cu-0.5-Pd-0.5,pp0,1,,CO2R,150.0,3.896344412,83.46188453,2.229862475,0.133937581,0.060973896,85.89094234,14.10905766
1060,uoft4_240405_Cu-0.5-Pd-0.5_pp0_rep1,uoft,4,240405,Cu-0.5-Pd-0.5,pp0,1,,CO2R,200.0,3.930878635,85.13266651,1.757121807,0.199530301,0.076498356,87.17100703,12.82899297
1061,uoft4_240405_Cu-0.5-Pd-0.5_pp0_rep1,uoft,4,240405,Cu-0.5-Pd-0.5,pp0,1,,HER,50.0,2.747143132,,,,,,
1062,uoft4_240405_Cu-0.5-Pd-0.5_pp0_rep2,uoft,4,240405,Cu-0.5-Pd-0.5,pp0,2,,CO2R,300.0,3.966787601,86.39833434,1.525049116,0.255582262,0.059709461,88.24477144,11.75522856
1063,uoft4_240405_Cu-0.5-Pd-0.5_pp0_rep2,uoft,4,240405,Cu-0.5-Pd-0.5,pp0,2,,CO2R,200.0,3.891243246,87.95507334,2.243369352,0.296405702,0.089142713,90.5926412,9.407358799
1064,uoft4_240405_Cu-0.5-Pd-0.5_pp0_rep2,uoft,4,240405,Cu-0.5-Pd-0.5,pp0,2,,CO2R,150.0,3.85898104,83.98250643,3.217092338,0.23191384,0.084576695,87.52333891,12.47666109
1065,uoft4_240405_Cu-0.5-Pd-0.5_pp0_rep2,uoft,4,240405,Cu-0.5-Pd-0.5,pp0,2,,CO2R,50.0,3.248592827,83.20575865,6.026522593,0.060547126,0.018545056,89.31928208,10.68071792
1066,uoft4_240405_Cu-0.5-Pd-0.5_pp0_rep2,uoft,4,240405,Cu-0.5-Pd-0.5,pp0,2,,CO2R,100.0,3.63888505,84.32693716,4.413064833,0.143111388,0.074180224,88.96470797,11.03529203
1067,uoft4_240405_Cu-0.5-Pd-0.5_pp0_rep2,uoft,4,240405,Cu-0.5-Pd-0.5,pp0,2,,HER,50.0,2.801712909,,,,,,
1068,uoft4_240405_Cu-0.5-Pd-0.5_pp0_rep3,uoft,4,240405,Cu-0.5-Pd-0.5,pp0,3,,CO2R,200.0,3.713975169,77.29822763,0.865667976,0.172559309,0.046994858,78.39036984,21.60963016
1069,uoft4_240405_Cu-0.5-Pd-0.5_pp0_rep3,uoft,4,240405,Cu-0.5-Pd-0.5,pp0,3,,CO2R,50.0,3.07793591,79.67900563,4.995088409,0.055042842,0.012644356,84.74968989,15.25031011
1070,uoft4_240405_Cu-0.5-Pd-0.5_pp0_rep3,uoft,4,240405,Cu-0.5-Pd-0.5,pp0,3,,HER,50.0,2.700885926,,,,,,
1071,uoft4_240405_Cu-0.5-Pd-0.5_pp0_rep3,uoft,4,240405,Cu-0.5-Pd-0.5,pp0,3,,CO2R,150.0,3.620284492,76.97754713,2.784872299,0.281819349,0.090477395,80.14657916,19.85342084
1072,uoft4_240405_Cu-0.5-Pd-0.5_pp0_rep3,uoft,4,240405,Cu-0.5-Pd-0.5,pp0,3,,CO2R,300.0,3.841890485,82.30052941,0.0,0.043850797,0.009413021,82.35544087,17.64455913
1073,uoft4_240405_Cu-0.5-Pd-0.5_pp0_rep3,uoft,4,240405,Cu-0.5-Pd-0.5,pp0,3,,CO2R,100.0,3.399254163,84.98482914,3.816306483,0.123295965,0.064064739,88.9959107,11.0040893
1074,uoft4_240405_Cu-0.556-Pd-0.444_pp0,uoft,4,240405,Cu-0.556-Pd-0.444,pp0,std,3.0,CO2R,100.0,0.0830808670781322,2.533446153179574,0.2605806362252867,0.0515554890787545,0.0164340606055875,2.590728653855469,2.5907286538554746
1075,uoft4_240405_Cu-0.556-Pd-0.444_pp0,uoft,4,240405,Cu-0.556-Pd-0.444,pp0,avg,3.0,CO2R,100.0,3.339023677666667,79.26510284666666,1.6576620826666666,0.0952241159999999,0.0445362333333333,81.07158728,18.92841272
1076,uoft4_240405_Cu-0.556-Pd-0.444_pp0,uoft,4,240405,Cu-0.556-Pd-0.444,pp0,std,3.0,CO2R,150.0,0.0880320041085934,2.835530299708694,0.3251433906336089,0.0711575252308329,0.0155238769774977,3.235543694156965,3.2355436941569597
1077,uoft4_240405_Cu-0.556-Pd-0.444_pp0,uoft,4,240405,Cu-0.556-Pd-0.444,pp0,std,3.0,CO2R,300.0,0.0356474635590022,8.425827590729503,0.4579669375365344,0.0981350964730505,0.0209679792018249,8.848923237606172,8.84892323760617
1078,uoft4_240405_Cu-0.556-Pd-0.444_pp0,uoft,4,240405,Cu-0.556-Pd-0.444,pp0,avg,3.0,HER,50.0,2.779897187333333,,,,,,
1079,uoft4_240405_Cu-0.556-Pd-0.444_pp0,uoft,4,240405,Cu-0.556-Pd-0.444,pp0,std,3.0,HER,50.0,0.014814182328423,0.0,0.0,0.0,0.0,0.0,0.0
1080,uoft4_240405_Cu-0.556-Pd-0.444_pp0,uoft,4,240405,Cu-0.556-Pd-0.444,pp0,std,3.0,CO2R,200.0,0.0562561907953629,2.234571804141552,0.2203247034980203,0.0511279065946577,0.0104317718879843,2.303529279931096,2.3035292799310985
1081,uoft4_240405_Cu-0.556-Pd-0.444_pp0,uoft,4,240405,Cu-0.556-Pd-0.444,pp0,avg,3.0,CO2R,300.0,3.751541814,70.39186144666667,0.2644073346666666,0.0924108153333333,0.017795761,70.77097889333334,29.229021106666664
1082,uoft4_240405_Cu-0.556-Pd-0.444_pp0,uoft,4,240405,Cu-0.556-Pd-0.444,pp0,avg,3.0,CO2R,50.0,3.043832421,74.62135638,1.1100196463333334,0.070087885,0.0143302706666666,75.82567999666666,24.17432000333333
1083,uoft4_240405_Cu-0.556-Pd-0.444_pp0,uoft,4,240405,Cu-0.556-Pd-0.444,pp0,std,3.0,CO2R,50.0,0.0848568073782923,10.457516147561384,0.9748735574119992,0.0247713172701268,0.0072022282918267,11.444643989147266,11.444643989147265
1084,uoft4_240405_Cu-0.556-Pd-0.444_pp0,uoft,4,240405,Cu-0.556-Pd-0.444,pp0,avg,3.0,CO2R,200.0,3.667722174666667,79.24585155666666,0.9565324166666668,0.1402675083333333,0.0370198656666666,80.38873334666665,19.61126665333333
1085,uoft4_240405_Cu-0.556-Pd-0.444_pp0,uoft,4,240405,Cu-0.556-Pd-0.444,pp0,avg,3.0,CO2R,150.0,3.541542156333333,83.16125747,1.602815979,0.1387079613333333,0.0524506636666666,84.96522773666668,15.034772263333332
1086,uoft4_240405_Cu-0.556-Pd-0.444_pp0_rep1,uoft,4,240405,Cu-0.556-Pd-0.444,pp0,1,,CO2R,200.0,3.635506112,76.71033083,0.998280943,0.090820689,0.037090112,77.84467837,22.15532163
1087,uoft4_240405_Cu-0.556-Pd-0.444_pp0_rep1,uoft,4,240405,Cu-0.556-Pd-0.444,pp0,1,,CO2R,300.0,3.72579403,61.0014857,0.0,0.032842229,0.005760207,61.04272435,38.95727565
1088,uoft4_240405_Cu-0.556-Pd-0.444_pp0_rep1,uoft,4,240405,Cu-0.556-Pd-0.444,pp0,1,,CO2R,150.0,3.46433297,80.10295256,1.227897839,0.063115792,0.034561241,81.4341294,18.5658706
1089,uoft4_240405_Cu-0.556-Pd-0.444_pp0_rep1,uoft,4,240405,Cu-0.556-Pd-0.444,pp0,1,,CO2R,50.0,2.963588811,62.54619264,0.0,0.050639414,0.006743657,62.61148436,37.38851564
1090,uoft4_240405_Cu-0.556-Pd-0.444_pp0_rep1,uoft,4,240405,Cu-0.556-Pd-0.444,pp0,1,,HER,50.0,2.762800256,,,,,,
1091,uoft4_240405_Cu-0.556-Pd-0.444_pp0_rep1,uoft,4,240405,Cu-0.556-Pd-0.444,pp0,1,,CO2R,100.0,3.262206419,80.92196949,1.436640472,0.048988129,0.02613167,82.43966125,17.56033875
1092,uoft4_240405_Cu-0.556-Pd-0.444_pp0_rep2,uoft,4,240405,Cu-0.556-Pd-0.444,pp0,2,,CO2R,50.0,3.035257203,80.60934525,1.827111984,0.097976258,0.021073927,82.56934756,17.43065244
1093,uoft4_240405_Cu-0.556-Pd-0.444_pp0_rep2,uoft,4,240405,Cu-0.556-Pd-0.444,pp0,2,,HER,50.0,2.788926488,,,,,,
1094,uoft4_240405_Cu-0.556-Pd-0.444_pp0_rep2,uoft,4,240405,Cu-0.556-Pd-0.444,pp0,2,,CO2R,200.0,3.634979894,80.09929063,0.718320236,0.137056676,0.026553148,80.98838791,19.01161209
1095,uoft4_240405_Cu-0.556-Pd-0.444_pp0_rep2,uoft,4,240405,Cu-0.556-Pd-0.444,pp0,2,,CO2R,100.0,3.327665229,80.52459771,1.944990177,0.150817386,0.057742561,82.69149369,17.30850631
1096,uoft4_240405_Cu-0.556-Pd-0.444_pp0_rep2,uoft,4,240405,Cu-0.556-Pd-0.444,pp0,2,,CO2R,300.0,3.736603292,72.88246249,0.0,0.038713465,0.005619714,72.92877283,27.07122717
1097,uoft4_240405_Cu-0.556-Pd-0.444_pp0_rep2,uoft,4,240405,Cu-0.556-Pd-0.444,pp0,2,,CO2R,150.0,3.522886904,85.70298604,1.807465619,0.204392419,0.060411925,87.78777804,12.21222196
1098,uoft4_240405_Cu-0.556-Pd-0.444_pp0_rep3,uoft,4,240405,Cu-0.556-Pd-0.444,pp0,3,,CO2R,300.0,3.79222812,77.29163615,0.793222004,0.205676752,0.042007362,78.3414395,21.6585605
1099,uoft4_240405_Cu-0.556-Pd-0.444_pp0_rep3,uoft,4,240405,Cu-0.556-Pd-0.444,pp0,3,,CO2R,200.0,3.732680518,80.92793321,1.152996071,0.19292516,0.047416337,82.33313376,17.66686624
1100,uoft4_240405_Cu-0.556-Pd-0.444_pp0_rep3,uoft,4,240405,Cu-0.556-Pd-0.444,pp0,3,,CO2R,100.0,3.427199385,76.34874134,1.591355599,0.085866833,0.049734469,78.0836069,21.9163931
1101,uoft4_240405_Cu-0.556-Pd-0.444_pp0_rep3,uoft,4,240405,Cu-0.556-Pd-0.444,pp0,3,,CO2R,50.0,3.132651249,80.70853125,1.502946955,0.061647983,0.015173228,82.29620807,17.70379193
1102,uoft4_240405_Cu-0.556-Pd-0.444_pp0_rep3,uoft,4,240405,Cu-0.556-Pd-0.444,pp0,3,,HER,50.0,2.787964818,,,,,,
1103,uoft4_240405_Cu-0.556-Pd-0.444_pp0_rep3,uoft,4,240405,Cu-0.556-Pd-0.444,pp0,3,,CO2R,150.0,3.637406595,83.67783381,1.773084479,0.148615673,0.062378825,85.67377577,14.32622423
1104,uoft4_240405_Cu-0.75-Pd-0.25_pp0,uoft,4,240405,Cu-0.75-Pd-0.25,pp0,std,3.0,CO2R,150.0,0.0564457422982418,3.9433497230429166,5.360129111097551,0.6669438494204415,2.208581694869333,2.482628390509528,2.482628390509516
1105,uoft4_240405_Cu-0.75-Pd-0.25_pp0,uoft,4,240405,Cu-0.75-Pd-0.25,pp0,std,3.0,CO2R,300.0,0.058542283692245,10.354439034853575,2.213883572491154,1.67752939555012,3.3999940587087822,4.115476060834694,4.115476060834706
1106,uoft4_240405_Cu-0.75-Pd-0.25_pp0,uoft,4,240405,Cu-0.75-Pd-0.25,pp0,avg,3.0,CO2R,300.0,3.682559367333333,68.28342645,2.795514079666667,3.5617611263333333,4.309383985666667,78.95162343666667,21.04837656333333
1107,uoft4_240405_Cu-0.75-Pd-0.25_pp0,uoft,4,240405,Cu-0.75-Pd-0.25,pp0,avg,3.0,HER,50.0,2.5362331213333333,,,,,,
1108,uoft4_240405_Cu-0.75-Pd-0.25_pp0,uoft,4,240405,Cu-0.75-Pd-0.25,pp0,std,3.0,HER,50.0,0.0388004813744256,0.0,0.0,0.0,0.0,0.0,0.0
1109,uoft4_240405_Cu-0.75-Pd-0.25_pp0,uoft,4,240405,Cu-0.75-Pd-0.25,pp0,avg,3.0,CO2R,150.0,3.344401992333333,29.32850656333333,39.030779306666666,1.009974986,3.765021027,73.15317477666666,26.846825223333337
1110,uoft4_240405_Cu-0.75-Pd-0.25_pp0,uoft,4,240405,Cu-0.75-Pd-0.25,pp0,avg,3.0,CO2R,200.0,3.5275495656666664,32.896796333333334,27.666994106666667,3.4780654273333336,9.541501587666668,73.68592282666667,26.31407717333333
1111,uoft4_240405_Cu-0.75-Pd-0.25_pp0,uoft,4,240405,Cu-0.75-Pd-0.25,pp0,std,3.0,CO2R,200.0,0.063971849857792,8.09410190924752,12.036282593570595,1.816155938593229,2.899724789203912,0.9741213592438736,0.9741213592438652
1112,uoft4_240405_Cu-0.75-Pd-0.25_pp0,uoft,4,240405,Cu-0.75-Pd-0.25,pp0,avg,3.0,CO2R,100.0,3.157751345333333,28.713511476666667,28.95383104333333,0.0473368439999999,0.1826407036666666,57.89946199333334,42.10053800666667
1113,uoft4_240405_Cu-0.75-Pd-0.25_pp0,uoft,4,240405,Cu-0.75-Pd-0.25,pp0,std,3.0,CO2R,100.0,0.0490573427214697,2.426647652681672,2.636773303167248,0.0236684219999999,0.1045991673089877,4.40418058307942,4.40418058307942
1114,uoft4_240405_Cu-0.75-Pd-0.25_pp0,uoft,4,240405,Cu-0.75-Pd-0.25,pp0,std,3.0,CO2R,50.0,0.0468260462729758,3.3771570610576407,0.9525322046816,0.0054303974804073,0.0029200892825419,3.2626194682558447,3.2626194682558447
1115,uoft4_240405_Cu-0.75-Pd-0.25_pp0,uoft,4,240405,Cu-0.75-Pd-0.25,pp0,avg,3.0,CO2R,50.0,2.8153751606666666,48.96566155666667,9.828094304,0.0113755206666666,0.0016859143333333,58.80681729,41.19318271
1116,uoft4_240405_Cu-0.75-Pd-0.25_pp0_rep1,uoft,4,240405,Cu-0.75-Pd-0.25,pp0,1,,CO2R,150.0,3.301341143,29.9240411,39.61198428,1.475148157,4.622495715,75.66794009,24.33205991
1117,uoft4_240405_Cu-0.75-Pd-0.25_pp0_rep1,uoft,4,240405,Cu-0.75-Pd-0.25,pp0,1,,CO2R,200.0,3.474371209,37.44397246,22.24950884,4.977524173,10.10073337,74.77173885,25.22826115
1118,uoft4_240405_Cu-0.75-Pd-0.25_pp0_rep1,uoft,4,240405,Cu-0.75-Pd-0.25,pp0,1,,HER,50.0,2.498521942,,,,,,
1119,uoft4_240405_Cu-0.75-Pd-0.25_pp0_rep1,uoft,4,240405,Cu-0.75-Pd-0.25,pp0,1,,CO2R,50.0,2.761996841,51.89185796,8.91453831,0.008806855,0.0,60.81520312,39.18479688
1120,uoft4_240405_Cu-0.75-Pd-0.25_pp0_rep1,uoft,4,240405,Cu-0.75-Pd-0.25,pp0,1,,CO2R,300.0,3.632401272,72.61147963,2.033398821,4.465075317,3.370985417,82.48093918,17.51906082
1121,uoft4_240405_Cu-0.75-Pd-0.25_pp0_rep1,uoft,4,240405,Cu-0.75-Pd-0.25,pp0,1,,CO2R,100.0,3.145450767,29.09539852,31.85658153,0.071005266,0.284919498,61.31037627,38.68962373
1122,uoft4_240405_Cu-0.75-Pd-0.25_pp0_rep2,uoft,4,240405,Cu-0.75-Pd-0.25,pp0,2,,CO2R,200.0,3.598539694,37.69476239,19.29150295,3.998036805,12.12088005,73.39730814,26.60269186
1123,uoft4_240405_Cu-0.75-Pd-0.25_pp0_rep2,uoft,4,240405,Cu-0.75-Pd-0.25,pp0,2,,CO2R,300.0,3.746885365,75.77162108,1.063359528,1.626149019,1.477141813,79.94288483,20.05711517
1124,uoft4_240405_Cu-0.75-Pd-0.25_pp0_rep2,uoft,4,240405,Cu-0.75-Pd-0.25,pp0,2,,CO2R,150.0,3.4083051,32.94021637,33.40373281,1.308918775,5.416280311,73.08760179,26.91239821
1125,uoft4_240405_Cu-0.75-Pd-0.25_pp0_rep2,uoft,4,240405,Cu-0.75-Pd-0.25,pp0,2,,CO2R,100.0,3.211788425,30.92657306,28.2981336,0.047336844,0.187136475,59.46066285,40.53933715
1126,uoft4_240405_Cu-0.75-Pd-0.25_pp0_rep2,uoft,4,240405,Cu-0.75-Pd-0.25,pp0,2,,CO2R,50.0,2.849530568,49.73487623,10.81532417,0.007705998,0.005057743,60.56296413,39.43703587
1127,uoft4_240405_Cu-0.75-Pd-0.25_pp0_rep2,uoft,4,240405,Cu-0.75-Pd-0.25,pp0,2,,HER,50.0,2.576038116,,,,,,
1128,uoft4_240405_Cu-0.75-Pd-0.25_pp0_rep3,uoft,4,240405,Cu-0.75-Pd-0.25,pp0,3,,CO2R,100.0,3.116014844,26.11856285,26.706778,0.023668422,0.075866138,52.92734686,47.07265314
1129,uoft4_240405_Cu-0.75-Pd-0.25_pp0_rep3,uoft,4,240405,Cu-0.75-Pd-0.25,pp0,3,,CO2R,200.0,3.509737794,23.55165415,41.45997053,1.458635304,6.402891343,72.88872149,27.11127851
1130,uoft4_240405_Cu-0.75-Pd-0.25_pp0_rep3,uoft,4,240405,Cu-0.75-Pd-0.25,pp0,3,,CO2R,50.0,2.834598073,45.27025048,9.754420432,0.017613709,0.0,55.04228462,44.95771538
1131,uoft4_240405_Cu-0.75-Pd-0.25_pp0_rep3,uoft,4,240405,Cu-0.75-Pd-0.25,pp0,3,,CO2R,300.0,3.668391465,56.46717864,5.28978389,4.594059043,8.080024727,74.4310463,25.5689537
1132,uoft4_240405_Cu-0.75-Pd-0.25_pp0_rep3,uoft,4,240405,Cu-0.75-Pd-0.25,pp0,3,,HER,50.0,2.534139306,,,,,,
1133,uoft4_240405_Cu-0.75-Pd-0.25_pp0_rep3,uoft,4,240405,Cu-0.75-Pd-0.25,pp0,3,,CO2R,150.0,3.323559734,25.12126222,44.07662083,0.245858026,1.256287055,70.70398245,29.29601755
1134,uoft4_240405_Cu-0.8-Pd-0.2_pp0,uoft,4,240405,Cu-0.8-Pd-0.2,pp0,std,3.0,HER,50.0,0.0991887268897802,0.0,0.0,0.0,0.0,0.0,0.0
1135,uoft4_240405_Cu-0.8-Pd-0.2_pp0,uoft,4,240405,Cu-0.8-Pd-0.2,pp0,std,3.0,CO2R,300.0,0.0712312998870699,9.242732072909304,1.0102557608962526,1.5927732175912872,3.0373785771671145,3.7038738538167935,3.703873853816797
