Repository: Graph4HEP/fairchem

File: src/fairchem/applications/ocx/data/experimental_data/ExpDataDump_241113.csv (part 6 of 25)
,sample id,source,batch number,batch date,composition,post processing id,rep,total reps,reaction,current density,voltage,fe_h2,fe_co,fe_ch4,fe_c2h4,fe_gas_total,fe_liquid
1136,uoft4_240405_Cu-0.8-Pd-0.2_pp0,uoft,4,240405,Cu-0.8-Pd-0.2,pp0,avg,3.0,CO2R,150.0,3.543657522666667,34.32463537333333,20.581204976666665,2.757279416,12.801333746666666,70.49191412333333,29.508085876666662
1137,uoft4_240405_Cu-0.8-Pd-0.2_pp0,uoft,4,240405,Cu-0.8-Pd-0.2,pp0,avg,3.0,CO2R,300.0,3.774341135666667,71.19462637666668,1.1263916176666666,2.042639854666666,4.183642885666667,78.55905387666667,21.440946123333333
1138,uoft4_240405_Cu-0.8-Pd-0.2_pp0,uoft,4,240405,Cu-0.8-Pd-0.2,pp0,avg,3.0,HER,50.0,2.7624174653333333,,,,,,
1139,uoft4_240405_Cu-0.8-Pd-0.2_pp0,uoft,4,240405,Cu-0.8-Pd-0.2,pp0,std,3.0,CO2R,150.0,0.1305272101326884,5.235614674552491,6.995051667079167,1.2364901734002207,1.8910225235722105,2.358786498042352,2.358786498042352
1140,uoft4_240405_Cu-0.8-Pd-0.2_pp0,uoft,4,240405,Cu-0.8-Pd-0.2,pp0,avg,3.0,CO2R,100.0,3.327839808666667,32.98792609,35.27013752333333,0.311909436,2.5554244286666665,71.12968133333334,28.870318666666662
1141,uoft4_240405_Cu-0.8-Pd-0.2_pp0,uoft,4,240405,Cu-0.8-Pd-0.2,pp0,std,3.0,CO2R,50.0,0.1146733930196558,3.105036029508734,3.43687881093712,0.003538759785665,0.0029603676935145,0.6168858845743133,0.6168858845743133
1142,uoft4_240405_Cu-0.8-Pd-0.2_pp0,uoft,4,240405,Cu-0.8-Pd-0.2,pp0,std,3.0,CO2R,200.0,0.1079154852548488,6.200076322424941,3.929661963458968,0.7203441044108554,3.3840198860712385,2.1582882027208035,2.158288202720801
1143,uoft4_240405_Cu-0.8-Pd-0.2_pp0,uoft,4,240405,Cu-0.8-Pd-0.2,pp0,avg,3.0,CO2R,200.0,3.689043446333333,49.56098684,7.234774066999999,3.733831165,12.656298294,73.21678354666666,26.78321645333333
1144,uoft4_240405_Cu-0.8-Pd-0.2_pp0,uoft,4,240405,Cu-0.8-Pd-0.2,pp0,std,3.0,CO2R,100.0,0.1425561920991016,2.795677859419725,4.962105171861017,0.1220119080934645,1.2152606497596743,4.104550689986724,4.104550689986719
1145,uoft4_240405_Cu-0.8-Pd-0.2_pp0,uoft,4,240405,Cu-0.8-Pd-0.2,pp0,avg,3.0,CO2R,50.0,3.002615899,43.22710247333333,16.615913556666666,0.0216501843333333,0.1076175223333333,59.97228373666667,40.02771626333333
1146,uoft4_240405_Cu-0.8-Pd-0.2_pp0_rep1,uoft,4,240405,Cu-0.8-Pd-0.2,pp0,1,,CO2R,50.0,3.051741621,45.49498839,14.63163065,0.023117994,0.107898508,60.25763554,39.74236446
1147,uoft4_240405_Cu-0.8-Pd-0.2_pp0_rep1,uoft,4,240405,Cu-0.8-Pd-0.2,pp0,1,,CO2R,150.0,3.595723605,30.14710498,26.09037328,1.526888428,11.14810756,68.96552815,31.03447185
1148,uoft4_240405_Cu-0.8-Pd-0.2_pp0_rep1,uoft,4,240405,Cu-0.8-Pd-0.2,pp0,1,,CO2R,200.0,3.696479565,46.06028584,9.643909627,3.060106783,12.90988789,71.73647079,28.26352921
1149,uoft4_240405_Cu-0.8-Pd-0.2_pp0_rep1,uoft,4,240405,Cu-0.8-Pd-0.2,pp0,1,,CO2R,100.0,3.376122585,31.87323443,34.36149312,0.182191806,1.889066846,68.31241198,31.68758802
1150,uoft4_240405_Cu-0.8-Pd-0.2_pp0_rep1,uoft,4,240405,Cu-0.8-Pd-0.2,pp0,1,,CO2R,300.0,3.778838017,70.69158174,1.426817289,1.585784269,4.254825929,77.98059327,22.01940673
1151,uoft4_240405_Cu-0.8-Pd-0.2_pp0_rep1,uoft,4,240405,Cu-0.8-Pd-0.2,pp0,1,,HER,50.0,2.793150942,,,,,,
1152,uoft4_240405_Cu-0.8-Pd-0.2_pp0_rep2,uoft,4,240405,Cu-0.8-Pd-0.2,pp0,2,,CO2R,200.0,3.793048551,45.90303208,9.360265226,4.493147166,15.90638961,75.69323298,24.30676702
1153,uoft4_240405_Cu-0.8-Pd-0.2_pp0_rep2,uoft,4,240405,Cu-0.8-Pd-0.2,pp0,2,,CO2R,300.0,3.843217456,62.21368934,1.952357564,3.8139185,7.184804293,75.17844508,24.82155492
1154,uoft4_240405_Cu-0.8-Pd-0.2_pp0_rep2,uoft,4,240405,Cu-0.8-Pd-0.2,pp0,2,,CO2R,100.0,3.439984326,30.92155098,40.6237721,0.329156193,3.958105032,75.83901009,24.16098991
1155,uoft4_240405_Cu-0.8-Pd-0.2_pp0_rep2,uoft,4,240405,Cu-0.8-Pd-0.2,pp0,2,,CO2R,150.0,3.640116093,32.62884764,22.94204322,2.745169991,14.86330046,73.20868924,26.79131076
1156,uoft4_240405_Cu-0.8-Pd-0.2_pp0_rep2,uoft,4,240405,Cu-0.8-Pd-0.2,pp0,2,,CO2R,50.0,3.084542402,39.68821277,20.58447937,0.017613709,0.10452668,60.39483253,39.60516747
1157,uoft4_240405_Cu-0.8-Pd-0.2_pp0_rep2,uoft,4,240405,Cu-0.8-Pd-0.2,pp0,2,,HER,50.0,2.842601727,,,,,,
1158,uoft4_240405_Cu-0.8-Pd-0.2_pp0_rep3,uoft,4,240405,Cu-0.8-Pd-0.2,pp0,3,,CO2R,150.0,3.39513287,40.1979535,12.71119843,3.999779829,12.39259322,69.30152498,30.69847502
1159,uoft4_240405_Cu-0.8-Pd-0.2_pp0_rep3,uoft,4,240405,Cu-0.8-Pd-0.2,pp0,3,,HER,50.0,2.651499727,,,,,,
1160,uoft4_240405_Cu-0.8-Pd-0.2_pp0_rep3,uoft,4,240405,Cu-0.8-Pd-0.2,pp0,3,,CO2R,300.0,3.700967934,80.67860805,0.0,0.728216795,1.111298435,82.51812328,17.48187672
1161,uoft4_240405_Cu-0.8-Pd-0.2_pp0_rep3,uoft,4,240405,Cu-0.8-Pd-0.2,pp0,3,,CO2R,100.0,3.167412515,36.16899286,30.82514735,0.424380309,1.819101408,69.23762193,30.76237807
1162,uoft4_240405_Cu-0.8-Pd-0.2_pp0_rep3,uoft,4,240405,Cu-0.8-Pd-0.2,pp0,3,,CO2R,200.0,3.577602223,56.7196426,2.700147348,3.648239546,9.152617382,72.22064687,27.77935313
1163,uoft4_240405_Cu-0.8-Pd-0.2_pp0_rep3,uoft,4,240405,Cu-0.8-Pd-0.2,pp0,3,,CO2R,50.0,2.871563674,44.49810626,14.63163065,0.02421885,0.110427379,59.26438314,40.73561686
1164,uoft4_240405_Cu-1.0_pp0,uoft,4,240405,Cu-1.0,pp0,avg,3.0,CO2R,150.0,3.387599036333333,42.20064589333333,20.237393583333333,0.182130647,14.219936872333337,76.87459751666667,23.12540248333333
1165,uoft4_240405_Cu-1.0_pp0,uoft,4,240405,Cu-1.0,pp0,avg,3.0,CO2R,200.0,3.512628738666667,60.102220173333336,5.712180746333334,0.2617287123333333,13.520259067333331,79.63411958,20.36588042
1166,uoft4_240405_Cu-1.0_pp0,uoft,4,240405,Cu-1.0,pp0,std,3.0,CO2R,150.0,0.1794673041863461,7.187025324710279,5.796036447791363,0.0611284934272164,5.521340374059892,3.816328793775699,3.8163287937756953
1167,uoft4_240405_Cu-1.0_pp0,uoft,4,240405,Cu-1.0,pp0,avg,3.0,CO2R,300.0,3.661738894666666,75.70521807666667,0.5672888013333334,0.1442122453333333,3.693510167,80.12225704000001,19.877742960000003
1168,uoft4_240405_Cu-1.0_pp0,uoft,4,240405,Cu-1.0,pp0,std,3.0,CO2R,300.0,0.1540228409945212,7.321632418117689,0.2292719058736455,0.0885216757839373,1.2798270726010117,8.752132814646671,8.752132814646668
1169,uoft4_240405_Cu-1.0_pp0,uoft,4,240405,Cu-1.0,pp0,std,3.0,CO2R,100.0,0.1244321382284557,9.3438157311315,8.40071239662509,0.022078972967852,3.154878732536292,2.645269254164866,2.6452692541648624
1170,uoft4_240405_Cu-1.0_pp0,uoft,4,240405,Cu-1.0,pp0,std,3.0,CO2R,200.0,0.1530786354423408,12.50356270078634,1.6285480860730457,0.1196245078481662,8.814659207571397,3.4719908135814226,3.4719908135814253
1171,uoft4_240405_Cu-1.0_pp0,uoft,4,240405,Cu-1.0,pp0,std,3.0,CO2R,50.0,0.1216455913226212,7.609919444815262,9.025274644436196,0.0176595184791643,0.3034516750225966,6.3488420013303095,6.348842001330317
1172,uoft4_240405_Cu-1.0_pp0,uoft,4,240405,Cu-1.0,pp0,avg,3.0,CO2R,100.0,3.2423846620000005,42.32271024666667,34.12082514666667,0.0908206886666666,6.2495433983333335,82.80087013666666,17.199129863333333
1173,uoft4_240405_Cu-1.0_pp0,uoft,4,240405,Cu-1.0,pp0,avg,3.0,CO2R,50.0,2.9092373423333338,44.41566050666666,25.16699411,0.0532080803333333,0.8640310210000001,70.50516615333333,29.494833846666666
1174,uoft4_240405_Cu-1.0_pp0,uoft,4,240405,Cu-1.0,pp0,std,3.0,HER,50.0,0.1697256437281721,0.0,0.0,0.0,0.0,0.0,0.0
1175,uoft4_240405_Cu-1.0_pp0,uoft,4,240405,Cu-1.0,pp0,avg,3.0,HER,50.0,2.714738457333333,,,,,,
1176,uoft4_240405_Cu-1.0_pp0_rep1,uoft,4,240405,Cu-1.0,pp0,1,,CO2R,300.0,3.754924997,82.31601415,0.478880157,0.246408455,4.779988199,87.84254547,12.15745453
1177,uoft4_240405_Cu-1.0_pp0_rep1,uoft,4,240405,Cu-1.0,pp0,1,,CO2R,50.0,2.974873585,41.62547867,34.22888016,0.051740271,1.213858215,77.12687738,22.87312262
1178,uoft4_240405_Cu-1.0_pp0_rep1,uoft,4,240405,Cu-1.0,pp0,1,,CO2R,200.0,3.613825425,49.14666555,6.446463654,0.397409317,23.01483604,79.0745753,20.9254247
1179,uoft4_240405_Cu-1.0_pp0_rep1,uoft,4,240405,Cu-1.0,pp0,1,,HER,50.0,2.815066562,,,,,,
1180,uoft4_240405_Cu-1.0_pp0_rep1,uoft,4,240405,Cu-1.0,pp0,1,,CO2R,100.0,3.330640857,40.13957187,35.8497053,0.108434398,9.717187895,85.85295987,14.14704013
1181,uoft4_240405_Cu-1.0_pp0_rep1,uoft,4,240405,Cu-1.0,pp0,1,,CO2R,150.0,3.454331867,42.64412312,18.55108055,0.24805974,19.17727388,80.67853409,19.32146591
1182,uoft4_240405_Cu-1.0_pp0_rep2,uoft,4,240405,Cu-1.0,pp0,2,,CO2R,100.0,3.100065475,52.56481617,24.99017682,0.06605141,3.548849364,81.16989376,18.83010624
1183,uoft4_240405_Cu-1.0_pp0_rep2,uoft,4,240405,Cu-1.0,pp0,2,,HER,50.0,2.518774893,,,,,,
1184,uoft4_240405_Cu-1.0_pp0_rep2,uoft,4,240405,Cu-1.0,pp0,2,,CO2R,50.0,2.768871266,53.02684718,16.17878193,0.036328276,0.671836804,69.9187371,30.0812629
1185,uoft4_240405_Cu-1.0_pp0_rep2,uoft,4,240405,Cu-1.0,pp0,2,,CO2R,150.0,3.184325116,49.15566344,15.47151277,0.12733244,8.269409087,73.04599606,26.95400394
1186,uoft4_240405_Cu-1.0_pp0_rep2,uoft,4,240405,Cu-1.0,pp0,2,,CO2R,200.0,3.336521465,57.43623009,6.844302554,0.216318368,11.94912754,76.47588316,23.52411684
1187,uoft4_240405_Cu-1.0_pp0_rep2,uoft,4,240405,Cu-1.0,pp0,2,,CO2R,300.0,3.483957817,76.96373642,0.827603143,0.091371117,4.017814493,81.90991671,18.09008329
1188,uoft4_240405_Cu-1.0_pp0_rep3,uoft,4,240405,Cu-1.0,pp0,3,,CO2R,200.0,3.587539326,73.72376488,3.845776031,0.171458452,5.596813622,83.35190028,16.64809972
1189,uoft4_240405_Cu-1.0_pp0_rep3,uoft,4,240405,Cu-1.0,pp0,3,,HER,50.0,2.810373917,,,,,,
1190,uoft4_240405_Cu-1.0_pp0_rep3,uoft,4,240405,Cu-1.0,pp0,3,,CO2R,100.0,3.296447654,34.2637427,41.52259332,0.097976258,5.482592936,81.37975678,18.62024322
1191,uoft4_240405_Cu-1.0_pp0_rep3,uoft,4,240405,Cu-1.0,pp0,3,,CO2R,50.0,2.983967176,38.59465567,25.09332024,0.071555694,0.706398044,64.46988398,35.53011602
1192,uoft4_240405_Cu-1.0_pp0_rep3,uoft,4,240405,Cu-1.0,pp0,3,,CO2R,300.0,3.74633387,67.83590366,0.395383104,0.094857164,2.282727809,70.61430894,29.38569106
1193,uoft4_240405_Cu-1.0_pp0_rep3,uoft,4,240405,Cu-1.0,pp0,3,,CO2R,150.0,3.524140126,34.80215112,26.68958743,0.170999761,15.21312765,76.8992624,23.1007376
1194,uoft4_240405_Hg-0.5-Pd-0.5_pp0,uoft,4,240405,Hg-0.5-Pd-0.5,pp0,std,3.0,HER,50.0,0.0120044450938103,0.0,0.0,0.0,0.0,0.0,0.0
1195,uoft4_240405_Hg-0.5-Pd-0.5_pp0,uoft,4,240405,Hg-0.5-Pd-0.5,pp0,avg,3.0,CO2R,200.0,3.615473188333333,58.89503861,5.823919449666666,0.0488963913333333,0.0023181316666666,64.77742218,35.22257782
1196,uoft4_240405_Hg-0.5-Pd-0.5_pp0,uoft,4,240405,Hg-0.5-Pd-0.5,pp0,avg,3.0,CO2R,300.0,3.7282746566666662,71.07967663333334,1.6748526520000002,0.030518198,0.0013580973333333,72.79052467,27.20947533
1197,uoft4_240405_Hg-0.5-Pd-0.5_pp0,uoft,4,240405,Hg-0.5-Pd-0.5,pp0,std,3.0,CO2R,300.0,0.0376492339639316,3.2998348996233027,0.8423343373855083,0.0079982412833391,0.0003244541081267,3.274913931572818,3.274913931572823
1198,uoft4_240405_Hg-0.5-Pd-0.5_pp0,uoft,4,240405,Hg-0.5-Pd-0.5,pp0,avg,3.0,HER,50.0,2.722972917333333,,,,,,
1199,uoft4_240405_Hg-0.5-Pd-0.5_pp0,uoft,4,240405,Hg-0.5-Pd-0.5,pp0,std,3.0,CO2R,200.0,0.0218412150877337,7.451003907977045,1.6957678154121985,0.0056692343025063,0.0003650112324865,5.911518476034118,5.911518476034116
1200,uoft4_240405_Hg-0.5-Pd-0.5_pp0,uoft,4,240405,Hg-0.5-Pd-0.5,pp0,std,3.0,CO2R,50.0,0.0164951071070888,9.484315330830084,0.7602819777232144,0.0033631731423366,0.0,9.203288707764688,9.203288707764688
1201,uoft4_240405_Hg-0.5-Pd-0.5_pp0,uoft,4,240405,Hg-0.5-Pd-0.5,pp0,avg,3.0,CO2R,100.0,3.2080342786666667,53.8517232,7.846267190666666,0.0431168926666666,0.0015454213333333,61.74891372333334,38.25108627666666
1202,uoft4_240405_Hg-0.5-Pd-0.5_pp0,uoft,4,240405,Hg-0.5-Pd-0.5,pp0,std,3.0,CO2R,100.0,0.0994589056930903,0.2945951751010742,0.3591931750035597,0.0045832322135796,0.0013548639227842,0.4893474421551533,0.4893474421551533
1203,uoft4_240405_Hg-0.5-Pd-0.5_pp0,uoft,4,240405,Hg-0.5-Pd-0.5,pp0,avg,3.0,CO2R,150.0,3.4607833156666667,48.797003493333335,7.565487884666666,0.0470922089999999,0.0024352096666666,56.41849949666666,43.58150050333334
1204,uoft4_240405_Hg-0.5-Pd-0.5_pp0,uoft,4,240405,Hg-0.5-Pd-0.5,pp0,std,3.0,CO2R,150.0,0.0267484868949651,3.392156160676764,0.2127537496767708,0.0028026447035314,0.0003244541081267,3.249662826764228,3.249662826764228
1205,uoft4_240405_Hg-0.5-Pd-0.5_pp0,uoft,4,240405,Hg-0.5-Pd-0.5,pp0,avg,3.0,CO2R,50.0,2.986042644333333,57.81916340666667,7.652259332,0.0433003686666666,0.0,65.52197270666666,34.478027293333334
1206,uoft4_240405_Hg-0.5-Pd-0.5_pp0_rep1,uoft,4,240405,Hg-0.5-Pd-0.5,pp0,1,,CO2R,100.0,3.095679076,53.60564147,8.089390963,0.046786415,0.002107393,61.75084631,38.24915369
1207,uoft4_240405_Hg-0.5-Pd-0.5_pp0_rep1,uoft,4,240405,Hg-0.5-Pd-0.5,pp0,1,,HER,50.0,2.716462488,,,,,,
1208,uoft4_240405_Hg-0.5-Pd-0.5_pp0_rep1,uoft,4,240405,Hg-0.5-Pd-0.5,pp0,1,,CO2R,150.0,3.462374306,52.30157568,7.333005894,0.049538558,0.002247886,59.69361761,40.30638239
1209,uoft4_240405_Hg-0.5-Pd-0.5_pp0_rep1,uoft,4,240405,Hg-0.5-Pd-0.5,pp0,1,,CO2R,300.0,3.766069947,74.53012199,1.940078585,0.035227419,0.001545421,76.51208109,23.48791891
1210,uoft4_240405_Hg-0.5-Pd-0.5_pp0_rep1,uoft,4,240405,Hg-0.5-Pd-0.5,pp0,1,,CO2R,50.0,2.998694817,62.37795309,8.236738703,0.044034273,0.0,70.66663472,29.33336528
1211,uoft4_240405_Hg-0.5-Pd-0.5_pp0_rep1,uoft,4,240405,Hg-0.5-Pd-0.5,pp0,1,,CO2R,200.0,3.624205561,61.2222478,6.041257367,0.054217199,0.002528871,67.32865418,32.67134582
1212,uoft4_240405_Hg-0.5-Pd-0.5_pp0_rep2,uoft,4,240405,Hg-0.5-Pd-0.5,pp0,2,,CO2R,300.0,3.727980824,67.95455021,2.352652259,0.035043943,0.001545421,70.34873474,29.65126526
1213,uoft4_240405_Hg-0.5-Pd-0.5_pp0_rep2,uoft,4,240405,Hg-0.5-Pd-0.5,pp0,2,,CO2R,50.0,2.967386495,46.91623595,7.927308448,0.046235987,0.0,54.89670046,45.10329954
1214,uoft4_240405_Hg-0.5-Pd-0.5_pp0_rep2,uoft,4,240405,Hg-0.5-Pd-0.5,pp0,2,,CO2R,100.0,3.243613209,54.17815815,8.015717092,0.037979561,0.0,62.23729201,37.76270799
1215,uoft4_240405_Hg-0.5-Pd-0.5_pp0_rep2,uoft,4,240405,Hg-0.5-Pd-0.5,pp0,2,,CO2R,200.0,3.590616811,50.55818285,7.400540275,0.049538558,0.002528871,58.0186992,41.9813008
1216,uoft4_240405_Hg-0.5-Pd-0.5_pp0_rep2,uoft,4,240405,Hg-0.5-Pd-0.5,pp0,2,,CO2R,150.0,3.433274844,45.52972441,7.612966601,0.044034273,0.002247886,53.19490466,46.80509534
1217,uoft4_240405_Hg-0.5-Pd-0.5_pp0_rep2,uoft,4,240405,Hg-0.5-Pd-0.5,pp0,2,,HER,50.0,2.736826124,,,,,,
1218,uoft4_240405_Hg-0.5-Pd-0.5_pp0_rep3,uoft,4,240405,Hg-0.5-Pd-0.5,pp0,3,,HER,50.0,2.71563014,,,,,,
1219,uoft4_240405_Hg-0.5-Pd-0.5_pp0_rep3,uoft,4,240405,Hg-0.5-Pd-0.5,pp0,3,,CO2R,200.0,3.631597193,64.90468518,4.029960707,0.042933417,0.001896653,68.98491316,31.01508684
1220,uoft4_240405_Hg-0.5-Pd-0.5_pp0_rep3,uoft,4,240405,Hg-0.5-Pd-0.5,pp0,3,,CO2R,100.0,3.284810551,53.77136998,7.433693517,0.044584702,0.002528871,61.25860285,38.74139715
1221,uoft4_240405_Hg-0.5-Pd-0.5_pp0_rep3,uoft,4,240405,Hg-0.5-Pd-0.5,pp0,3,,CO2R,300.0,3.690773199,70.7543577,0.731827112,0.021283232,0.00098345,71.51075818,28.48924182
1222,uoft4_240405_Hg-0.5-Pd-0.5_pp0_rep3,uoft,4,240405,Hg-0.5-Pd-0.5,pp0,3,,CO2R,50.0,2.992046621,64.16330118,6.792730845,0.039630846,0.0,71.00258294,28.99741706
1223,uoft4_240405_Hg-0.5-Pd-0.5_pp0_rep3,uoft,4,240405,Hg-0.5-Pd-0.5,pp0,3,,CO2R,150.0,3.486700797,48.55971039,7.750491159,0.047703796,0.002809857,56.36697622,43.63302378
1224,uoft4_240405_Pd-0.333-Tl-0.667_pp0,uoft,4,240405,Pd-0.333-Tl-0.667,pp0,avg,3.0,CO2R,50.0,3.184731752,68.62039381333334,0.4223968566666666,0.1218281563333333,0.006743657,69.18816837666667,30.811831623333333
1225,uoft4_240405_Pd-0.333-Tl-0.667_pp0,uoft,4,240405,Pd-0.333-Tl-0.667,pp0,std,3.0,CO2R,100.0,0.0603827243592409,1.3025882127611357,0.5372133733696042,0.0176909439204248,0.0012876380866976,1.2670838524021557,1.2670838524021506
1226,uoft4_240405_Pd-0.333-Tl-0.667_pp0,uoft,4,240405,Pd-0.333-Tl-0.667,pp0,avg,3.0,CO2R,100.0,3.4935123476666665,62.81717550333334,0.6188605106666666,0.1254976786666666,0.0066031636666666,63.58395416333334,36.41604583666666
1227,uoft4_240405_Pd-0.333-Tl-0.667_pp0,uoft,4,240405,Pd-0.333-Tl-0.667,pp0,avg,3.0,CO2R,200.0,3.72629231,71.44269601666667,0.191552063,0.1123791346666666,0.0054792209999999,71.76545229,28.23454771
1228,uoft4_240405_Pd-0.333-Tl-0.667_pp0,uoft,4,240405,Pd-0.333-Tl-0.667,pp0,std,3.0,CO2R,50.0,0.0374577447524054,2.961125916942088,0.7316128167040552,0.0212990431840585,0.0014600443525958,3.166190491617937,3.166190491617938
1229,uoft4_240405_Pd-0.333-Tl-0.667_pp0,uoft,4,240405,Pd-0.333-Tl-0.667,pp0,std,3.0,CO2R,200.0,0.067329913797493,8.117401963388208,0.3317779054106345,0.0300088672916556,0.0018730918472672,7.786355593814461,7.786355593814464
1230,uoft4_240405_Pd-0.333-Tl-0.667_pp0,uoft,4,240405,Pd-0.333-Tl-0.667,pp0,std,3.0,CO2R,150.0,0.0756930911863685,7.975086732192741,0.5194535178557296,0.0046753425191249,0.0005619715,7.472434308049141,7.472434308049138
1231,uoft4_240405_Pd-0.333-Tl-0.667_pp0,uoft,4,240405,Pd-0.333-Tl-0.667,pp0,std,3.0,HER,50.0,0.014218565488917,0.0,0.0,0.0,0.0,0.0,0.0
1232,uoft4_240405_Pd-0.333-Tl-0.667_pp0,uoft,4,240405,Pd-0.333-Tl-0.667,pp0,avg,3.0,HER,50.0,2.917495300333333,,,,,,
1233,uoft4_240405_Pd-0.333-Tl-0.667_pp0,uoft,4,240405,Pd-0.333-Tl-0.667,pp0,avg,3.0,CO2R,300.0,3.850919207,74.56660179666666,0.1031434183333333,0.07222844,0.003605983,74.75387274,25.24612726
1234,uoft4_240405_Pd-0.333-Tl-0.667_pp0,uoft,4,240405,Pd-0.333-Tl-0.667,pp0,std,3.0,CO2R,300.0,0.0831949788744494,3.039925219038103,0.1786496410196645,0.0396207930226857,0.0019885243657871,2.815159051465076,2.815159051465077
1235,uoft4_240405_Pd-0.333-Tl-0.667_pp0,uoft,4,240405,Pd-0.333-Tl-0.667,pp0,avg,3.0,CO2R,150.0,3.683318365333333,60.25640489,0.595939751,0.1202380296666666,0.0061816853333333,60.99381277,39.00618723
1236,uoft4_240405_Pd-0.333-Tl-0.667_pp0_rep1,uoft,4,240405,Pd-0.333-Tl-0.667,pp0,1,,CO2R,300.0,3.907298409,71.05714704,0.309430255,0.117791681,0.0059007,71.50410982,28.49589018
1237,uoft4_240405_Pd-0.333-Tl-0.667_pp0_rep1,uoft,4,240405,Pd-0.333-Tl-0.667,pp0,1,,CO2R,150.0,3.769525704,54.79294398,0.83497053,0.114856063,0.005619714,55.76321902,44.23678098
1238,uoft4_240405_Pd-0.333-Tl-0.667_pp0_rep1,uoft,4,240405,Pd-0.333-Tl-0.667,pp0,1,,CO2R,200.0,3.77851695,63.06723305,0.574656189,0.144487459,0.007586614,63.81175778,36.18824222
1239,uoft4_240405_Pd-0.333-Tl-0.667_pp0_rep1,uoft,4,240405,Pd-0.333-Tl-0.667,pp0,1,,CO2R,100.0,3.563236083,61.38985959,0.965127701,0.113938682,0.005479221,62.48824534,37.51175466
1240,uoft4_240405_Pd-0.333-Tl-0.667_pp0_rep1,uoft,4,240405,Pd-0.333-Tl-0.667,pp0,1,,CO2R,50.0,3.221188,65.4301199,0.0,0.110085683,0.0059007,65.56291218,34.43708782
1241,uoft4_240405_Pd-0.333-Tl-0.667_pp0_rep1,uoft,4,240405,Pd-0.333-Tl-0.667,pp0,1,,HER,50.0,2.923249339,,,,,,
1242,uoft4_240405_Pd-0.333-Tl-0.667_pp0_rep2,uoft,4,240405,Pd-0.333-Tl-0.667,pp0,2,,CO2R,200.0,3.650302565,71.98612651,0.0,0.107608755,0.004847003,72.11168098,27.88831902
1243,uoft4_240405_Pd-0.333-Tl-0.667_pp0_rep2,uoft,4,240405,Pd-0.333-Tl-0.667,pp0,2,,CO2R,300.0,3.755369056,76.25855322,0.0,0.045869035,0.002388378,76.3124126,23.6875874
1244,uoft4_240405_Pd-0.333-Tl-0.667_pp0_rep2,uoft,4,240405,Pd-0.333-Tl-0.667,pp0,2,,CO2R,150.0,3.627738113,56.56824792,0.952848723,0.122562061,0.006743657,57.66621967,42.33378033
1245,uoft4_240405_Pd-0.333-Tl-0.667_pp0_rep2,uoft,4,240405,Pd-0.333-Tl-0.667,pp0,2,,HER,50.0,2.927935033,,,,,,
1246,uoft4_240405_Pd-0.333-Tl-0.667_pp0_rep2,uoft,4,240405,Pd-0.333-Tl-0.667,pp0,2,,CO2R,100.0,3.458495724,63.94170207,0.891453831,0.116690824,0.006322178,64.97149192,35.02850808
1247,uoft4_240405_Pd-0.333-Tl-0.667_pp0_rep2,uoft,4,240405,Pd-0.333-Tl-0.667,pp0,2,,CO2R,50.0,3.186660243,71.28083869,0.0,0.108984827,0.0059007,71.41055294,28.58944706
1248,uoft4_240405_Pd-0.333-Tl-0.667_pp0_rep3,uoft,4,240405,Pd-0.333-Tl-0.667,pp0,3,,CO2R,100.0,3.458805236,63.11996485,0.0,0.14586353,0.008008092,63.29212523,36.70787477
1249,uoft4_240405_Pd-0.333-Tl-0.667_pp0_rep3,uoft,4,240405,Pd-0.333-Tl-0.667,pp0,3,,CO2R,200.0,3.750057415,79.27472849,0.0,0.08504119,0.004004046,79.37291811,20.62708189
1250,uoft4_240405_Pd-0.333-Tl-0.667_pp0_rep3,uoft,4,240405,Pd-0.333-Tl-0.667,pp0,3,,CO2R,50.0,3.146347013,69.15022285,1.26719057,0.146413959,0.008429571,70.59104001,29.40895999
1251,uoft4_240405_Pd-0.333-Tl-0.667_pp0_rep3,uoft,4,240405,Pd-0.333-Tl-0.667,pp0,3,,HER,50.0,2.901301529,,,,,,
1252,uoft4_240405_Pd-0.333-Tl-0.667_pp0_rep3,uoft,4,240405,Pd-0.333-Tl-0.667,pp0,3,,CO2R,300.0,3.890090156,76.38410513,0.0,0.053024604,0.002528871,76.4450958,23.5549042
1253,uoft4_240405_Pd-0.333-Tl-0.667_pp0_rep3,uoft,4,240405,Pd-0.333-Tl-0.667,pp0,3,,CO2R,150.0,3.652691279,69.40802277,0.0,0.123295965,0.006181685,69.55199962,30.44800038
1254,uoft4_240405_Pd-0.591-Tl-0.409_pp0,uoft,4,240405,Pd-0.591-Tl-0.409,pp0,avg,3.0,HER,50.0,2.84765235,,,,,,
1255,uoft4_240405_Pd-0.591-Tl-0.409_pp0,uoft,4,240405,Pd-0.591-Tl-0.409,pp0,avg,3.0,CO2R,100.0,3.320313163,80.27830672333333,1.1321218073333337,0.1418270553333333,0.0080080923333333,81.58333059,18.41666941
1256,uoft4_240405_Pd-0.591-Tl-0.409_pp0,uoft,4,240405,Pd-0.591-Tl-0.409,pp0,std,3.0,CO2R,300.0,0.1608080242585485,9.963051301581809,0.0,0.0145872184265041,0.0005849184420774,9.96460025157981,9.964600251579808
1257,uoft4_240405_Pd-0.591-Tl-0.409_pp0,uoft,4,240405,Pd-0.591-Tl-0.409,pp0,avg,3.0,CO2R,300.0,3.671928801,78.28384495666667,0.0,0.0473368439999999,0.0022947166666666,78.33935308999999,21.66064691
1258,uoft4_240405_Pd-0.591-Tl-0.409_pp0,uoft,4,240405,Pd-0.591-Tl-0.409,pp0,std,3.0,HER,50.0,0.1076054774994946,0.0,0.0,0.0,0.0,0.0,0.0
1259,uoft4_240405_Pd-0.591-Tl-0.409_pp0,uoft,4,240405,Pd-0.591-Tl-0.409,pp0,std,3.0,CO2R,100.0,0.1795580643142137,7.515101256127946,1.016654920547306,0.0141443324903556,0.0016859145,6.88682227728813,6.886822277288128
1260,uoft4_240405_Pd-0.591-Tl-0.409_pp0,uoft,4,240405,Pd-0.591-Tl-0.409,pp0,avg,3.0,CO2R,200.0,3.5725712480000005,75.36493753666667,0.5230844793333332,0.1010036143333333,0.0059006996666666,76.00934315,23.990656850000004
1261,uoft4_240405_Pd-0.591-Tl-0.409_pp0,uoft,4,240405,Pd-0.591-Tl-0.409,pp0,avg,3.0,CO2R,150.0,3.446864559333333,74.02903039,0.9315651603333333,0.1313689156666666,0.0078675993333333,75.11971354666667,24.880286453333337
1262,uoft4_240405_Pd-0.591-Tl-0.409_pp0,uoft,4,240405,Pd-0.591-Tl-0.409,pp0,std,3.0,CO2R,50.0,0.1105099723806565,11.952663389799884,1.1059263507914312,0.0230655120644159,0.0024334072543263,10.942884196973475,10.942884196973475
1263,uoft4_240405_Pd-0.591-Tl-0.409_pp0,uoft,4,240405,Pd-0.591-Tl-0.409,pp0,std,3.0,CO2R,200.0,0.1545761743946821,9.837397712424233,0.5909085323538956,0.0145395434071975,0.0011733466207035,9.25646152347511,9.256461523475116
1264,uoft4_240405_Pd-0.591-Tl-0.409_pp0,uoft,4,240405,Pd-0.591-Tl-0.409,pp0,std,3.0,CO2R,150.0,0.1595129428537171,9.302042669234266,0.853152513837224,0.011997712200982,0.0017547549259119,8.44835736864785,8.44835736864785
1265,uoft4_240405_Pd-0.591-Tl-0.409_pp0,uoft,4,240405,Pd-0.591-Tl-0.409,pp0,avg,3.0,CO2R,50.0,3.014111602333333,77.73253259,0.6385068763333334,0.159624241,0.0087105566666666,78.56408881,21.43591119
1266,uoft4_240405_Pd-0.591-Tl-0.409_pp0_rep1,uoft,4,240405,Pd-0.591-Tl-0.409,pp0,1,,CO2R,300.0,3.842933346,84.98085333,0.0,0.061831459,0.00295035,85.05387333,14.94612667
1267,uoft4_240405_Pd-0.591-Tl-0.409_pp0_rep1,uoft,4,240405,Pd-0.591-Tl-0.409,pp0,1,,CO2R,150.0,3.587917449,84.37883195,0.0,0.126965488,0.006462671,84.53071364,15.46928636
1268,uoft4_240405_Pd-0.591-Tl-0.409_pp0_rep1,uoft,4,240405,Pd-0.591-Tl-0.409,pp0,1,,CO2R,200.0,3.710946834,85.74787085,0.0,0.092747188,0.004636264,85.85835301,14.14164699
1269,uoft4_240405_Pd-0.591-Tl-0.409_pp0_rep1,uoft,4,240405,Pd-0.591-Tl-0.409,pp0,1,,HER,50.0,2.953613736,,,,,,
1270,uoft4_240405_Pd-0.591-Tl-0.409_pp0_rep1,uoft,4,240405,Pd-0.591-Tl-0.409,pp0,1,,CO2R,100.0,3.479946874,87.43560234,0.0,0.125497679,0.006322178,87.58571096,12.41428904
1271,uoft4_240405_Pd-0.591-Tl-0.409_pp0_rep1,uoft,4,240405,Pd-0.591-Tl-0.409,pp0,1,,CO2R,50.0,3.108729864,89.05396639,0.0,0.134304534,0.0059007,89.21394326,10.78605674
1272,uoft4_240405_Pd-0.591-Tl-0.409_pp0_rep2,uoft,4,240405,Pd-0.591-Tl-0.409,pp0,2,,HER,50.0,2.85086843,,,,,,
1273,uoft4_240405_Pd-0.591-Tl-0.409_pp0_rep2,uoft,4,240405,Pd-0.591-Tl-0.409,pp0,2,,CO2R,300.0,3.649094741,83.03626358,0.0,0.032658753,0.001826407,83.07404401,16.92595599
1274,uoft4_240405_Pd-0.591-Tl-0.409_pp0_rep2,uoft,4,240405,Pd-0.591-Tl-0.409,pp0,2,,CO2R,50.0,3.04095092,78.90811693,0.0,0.179439664,0.010115485,79.12831812,20.87168188
1275,uoft4_240405_Pd-0.591-Tl-0.409_pp0_rep2,uoft,4,240405,Pd-0.591-Tl-0.409,pp0,2,,CO2R,100.0,3.355077751,72.45035468,1.429273084,0.149716529,0.009694007,74.06474143,25.93525857
1276,uoft4_240405_Pd-0.591-Tl-0.409_pp0_rep2,uoft,4,240405,Pd-0.591-Tl-0.409,pp0,2,,CO2R,150.0,3.478917063,71.34194061,1.119842829,0.14494615,0.009834499,72.63897195,27.36102805
1277,uoft4_240405_Pd-0.591-Tl-0.409_pp0_rep2,uoft,4,240405,Pd-0.591-Tl-0.409,pp0,2,,CO2R,200.0,3.601020239,74.16351043,0.405206287,0.092471974,0.006111439,74.68064599,25.31935401
1278,uoft4_240405_Pd-0.591-Tl-0.409_pp0_rep3,uoft,4,240405,Pd-0.591-Tl-0.409,pp0,3,,CO2R,100.0,3.125914864,80.94896315,1.967092338,0.150266958,0.008008092,83.09953938,16.90046062
1279,uoft4_240405_Pd-0.591-Tl-0.409_pp0_rep3,uoft,4,240405,Pd-0.591-Tl-0.409,pp0,3,,CO2R,150.0,3.273759166,66.36631861,1.674852652,0.122195109,0.007305628,68.18945505,31.81054495
1280,uoft4_240405_Pd-0.591-Tl-0.409_pp0_rep3,uoft,4,240405,Pd-0.591-Tl-0.409,pp0,3,,CO2R,300.0,3.523758316,66.83441796,0.0,0.04752032,0.002107393,66.89014193,33.10985807
1281,uoft4_240405_Pd-0.591-Tl-0.409_pp0_rep3,uoft,4,240405,Pd-0.591-Tl-0.409,pp0,3,,CO2R,50.0,2.892654023,65.23551445,1.915520629,0.165128525,0.010115485,67.35000505,32.64999495
1282,uoft4_240405_Pd-0.591-Tl-0.409_pp0_rep3,uoft,4,240405,Pd-0.591-Tl-0.409,pp0,3,,CO2R,200.0,3.405746671,66.18343133,1.164047151,0.117791681,0.006954396,67.48903045,32.51096955
1283,uoft4_240405_Pd-0.591-Tl-0.409_pp0_rep3,uoft,4,240405,Pd-0.591-Tl-0.409,pp0,3,,HER,50.0,2.738474884,,,,,,
1284,uoft4_240405_Pd-0.75-Tl-0.25_pp0,uoft,4,240405,Pd-0.75-Tl-0.25,pp0,avg,3.0,CO2R,100.0,3.1900544333333336,4.2306807006666665,23.31777996,0.0146780909999999,0.0,27.56577497,72.43422503
1285,uoft4_240405_Pd-0.75-Tl-0.25_pp0,uoft,4,240405,Pd-0.75-Tl-0.25,pp0,std,3.0,HER,50.0,0.1044906511577135,0.0,0.0,0.0,0.0,0.0,0.0
1286,uoft4_240405_Pd-0.75-Tl-0.25_pp0,uoft,4,240405,Pd-0.75-Tl-0.25,pp0,std,3.0,CO2R,100.0,0.0656328510000875,0.2597592255268081,0.410727697572869,0.0035387595782747,0.0,0.4827249760437003,0.4827249760437076
1287,uoft4_240405_Pd-0.75-Tl-0.25_pp0,uoft,4,240405,Pd-0.75-Tl-0.25,pp0,avg,3.0,CO2R,300.0,3.6637522593333336,20.981536897,8.506057631,0.0214055496666666,0.0014517593333333,29.514406163333334,70.48559383666667
1288,uoft4_240405_Pd-0.75-Tl-0.25_pp0,uoft,4,240405,Pd-0.75-Tl-0.25,pp0,avg,3.0,HER,50.0,2.777978622333334,,,,,,
1289,uoft4_240405_Pd-0.75-Tl-0.25_pp0,uoft,4,240405,Pd-0.75-Tl-0.25,pp0,std,3.0,CO2R,300.0,0.1351398860447464,18.744801606081364,4.296039791498172,0.0094669659758451,0.0006489087936037,14.671161262914817,14.671161262914822
1290,uoft4_240405_Pd-0.75-Tl-0.25_pp0,uoft,4,240405,Pd-0.75-Tl-0.25,pp0,avg,3.0,CO2R,200.0,3.42477437,5.199313649666666,14.964390963333337,0.013485496,0.000491725,20.179988526666666,79.82001147333334
1291,uoft4_240405_Pd-0.75-Tl-0.25_pp0,uoft,4,240405,Pd-0.75-Tl-0.25,pp0,std,3.0,CO2R,150.0,0.0533272095886951,0.5929472948049601,0.989613546633877,0.0006355800852892,0.0,1.5831713741491051,1.5831713741491054
1292,uoft4_240405_Pd-0.75-Tl-0.25_pp0,uoft,4,240405,Pd-0.75-Tl-0.25,pp0,avg,3.0,CO2R,50.0,2.9823904333333338,5.664901964999999,32.927308450000005,0.0245858026666666,0.0,38.62173912666667,61.37826087333334
1293,uoft4_240405_Pd-0.75-Tl-0.25_pp0,uoft,4,240405,Pd-0.75-Tl-0.25,pp0,std,3.0,CO2R,50.0,0.0708768655360296,0.2293410983458051,0.4518397106862833,0.0078101377636671,0.0,0.539911136988044,0.539911136988044
1294,uoft4_240405_Pd-0.75-Tl-0.25_pp0,uoft,4,240405,Pd-0.75-Tl-0.25,pp0,std,3.0,CO2R,200.0,0.0891132652559264,2.995126953547202,2.612838210677548,0.0070220083894142,0.0008516926833518,0.6390039685842429,0.6390039685842529
1295,uoft4_240405_Pd-0.75-Tl-0.25_pp0,uoft,4,240405,Pd-0.75-Tl-0.25,pp0,avg,3.0,CO2R,150.0,3.309553858,3.4016196193333337,18.375900456666667,0.0128433296666666,0.0,21.79245041333333,78.20754958666667
1296,uoft4_240405_Pd-0.75-Tl-0.25_pp0_rep1,uoft,4,240405,Pd-0.75-Tl-0.25,pp0,1,,CO2R,200.0,3.386484219,3.315511938,16.12721022,0.008256426,0.0,19.4527086,80.5472914
1297,uoft4_240405_Pd-0.75-Tl-0.25_pp0_rep1,uoft,4,240405,Pd-0.75-Tl-0.25,pp0,1,,CO2R,150.0,3.294369538,3.188599887,18.02062868,0.013210282,0.0,21.22441602,78.77558398
1298,uoft4_240405_Pd-0.75-Tl-0.25_pp0_rep1,uoft,4,240405,Pd-0.75-Tl-0.25,pp0,1,,CO2R,300.0,3.695477449,19.04559627,7.578585462,0.025136231,0.001826407,26.65608728,73.34391272
1299,uoft4_240405_Pd-0.75-Tl-0.25_pp0_rep1,uoft,4,240405,Pd-0.75-Tl-0.25,pp0,1,,CO2R,100.0,3.173761266,4.477808701,23.03781925,0.012109425,0.0,27.53020883,72.46979117
1300,uoft4_240405_Pd-0.75-Tl-0.25_pp0_rep1,uoft,4,240405,Pd-0.75-Tl-0.25,pp0,1,,HER,50.0,2.732138132,,,,,,
1301,uoft4_240405_Pd-0.75-Tl-0.25_pp0_rep1,uoft,4,240405,Pd-0.75-Tl-0.25,pp0,1,,CO2R,50.0,2.982003037,5.899684028,32.7848723,0.017613709,0.0,38.70711295,61.29288705
1302,uoft4_240405_Pd-0.75-Tl-0.25_pp0_rep2,uoft,4,240405,Pd-0.75-Tl-0.25,pp0,2,,CO2R,300.0,3.780207173,40.61918015,4.749508841,0.028438802,0.001826407,45.4043914,54.5956086
1303,uoft4_240405_Pd-0.75-Tl-0.25_pp0_rep2,uoft,4,240405,Pd-0.75-Tl-0.25,pp0,2,,CO2R,200.0,3.526633243,8.65303731,11.97200393,0.021466708,0.001475175,20.65144316,79.34855684
1304,uoft4_240405_Pd-0.75-Tl-0.25_pp0_rep2,uoft,4,240405,Pd-0.75-Tl-0.25,pp0,2,,HER,50.0,2.897554355,,,,,,
1305,uoft4_240405_Pd-0.75-Tl-0.25_pp0_rep2,uoft,4,240405,Pd-0.75-Tl-0.25,pp0,2,,CO2R,50.0,3.053460203,5.653602293,33.43320236,0.023117994,0.0,39.11387697,60.88612303
1306,uoft4_240405_Pd-0.75-Tl-0.25_pp0_rep2,uoft,4,240405,Pd-0.75-Tl-0.25,pp0,2,,CO2R,100.0,3.26229915,3.959907092,23.1262279,0.013210282,0.0,27.10181673,72.89818327
1307,uoft4_240405_Pd-0.75-Tl-0.25_pp0_rep2,uoft,4,240405,Pd-0.75-Tl-0.25,pp0,2,,CO2R,150.0,3.368826465,2.944610684,17.6129666,0.012109425,0.0,20.57166387,79.42833613
1308,uoft4_240405_Pd-0.75-Tl-0.25_pp0_rep3,uoft,4,240405,Pd-0.75-Tl-0.25,pp0,3,,CO2R,100.0,3.134102884,4.254326309,23.78929273,0.018714566,0.0,28.06529935,71.93470065
1309,uoft4_240405_Pd-0.75-Tl-0.25_pp0_rep3,uoft,4,240405,Pd-0.75-Tl-0.25,pp0,3,,CO2R,300.0,3.515572156,3.279834271,13.19007859,0.010641616,0.000702464,16.48273981,83.51726019
1310,uoft4_240405_Pd-0.75-Tl-0.25_pp0_rep3,uoft,4,240405,Pd-0.75-Tl-0.25,pp0,3,,CO2R,200.0,3.361205648,3.629391701,16.79395874,0.010733354,0.0,20.43581382,79.56418618
1311,uoft4_240405_Pd-0.75-Tl-0.25_pp0_rep3,uoft,4,240405,Pd-0.75-Tl-0.25,pp0,3,,HER,50.0,2.70424338,,,,,,
1312,uoft4_240405_Pd-0.75-Tl-0.25_pp0_rep3,uoft,4,240405,Pd-0.75-Tl-0.25,pp0,3,,CO2R,50.0,2.91170806,5.441419574,32.56385069,0.033025705,0.0,38.04422746,61.95577254
1313,uoft4_240405_Pd-0.75-Tl-0.25_pp0_rep3,uoft,4,240405,Pd-0.75-Tl-0.25,pp0,3,,CO2R,150.0,3.265465571,4.071648287,19.49410609,0.013210282,0.0,23.58127135,76.41872865
1314,uoft4_240405_Pd-1.0_pp0,uoft,4,240405,Pd-1.0,pp0,avg,3.0,HER,50.0,2.5453115593333333,,,,,,
1315,uoft4_240405_Pd-1.0_pp0,uoft,4,240405,Pd-1.0,pp0,std,3.0,HER,50.0,0.0688775944988656,0.0,0.0,0.0,0.0,0.0,0.0
1316,uoft4_240405_Pd-1.0_pp0,uoft,4,240405,Pd-1.0,pp0,avg,3.0,CO2R,50.0,3.0599409976666667,73.72742681666666,16.20333988333333,0.0587123646666666,0.0016859143333333,90.00039173666669,9.999608262333332
1317,uoft4_240405_Pd-1.0_pp0,uoft,4,240405,Pd-1.0,pp0,std,3.0,CO2R,150.0,0.0814222329173275,2.0037364419802195,1.5055796803605754,0.0084425611589093,0.0007071320630634,1.335140765101311,1.3351407647248663
1318,uoft4_240405_Pd-1.0_pp0,uoft,4,240405,Pd-1.0,pp0,std,3.0,CO2R,50.0,0.0765142699548258,1.5973283256561968,0.33740165978282,0.0154250957916042,0.0029200892825419,1.9321020459953893,1.9321020467794008
1319,uoft4_240405_Pd-1.0_pp0,uoft,4,240405,Pd-1.0,pp0,avg,3.0,CO2R,100.0,3.406344579,78.59172613,11.979371316666668,0.073940884,0.004495771,90.6585961,9.341403898666666
1320,uoft4_240405_Pd-1.0_pp0,uoft,4,240405,Pd-1.0,pp0,avg,3.0,CO2R,200.0,3.6853168276666666,85.48044528999999,2.428781925333333,0.0497220336666666,0.0031610893333333,87.96787706333333,12.032122934333335
1321,uoft4_240405_Pd-1.0_pp0,uoft,4,240405,Pd-1.0,pp0,avg,3.0,CO2R,150.0,3.633346456,84.60705741,6.450556647333333,0.079750962,0.0048704186666666,91.15223110333334,8.847768897333333
1322,uoft4_240405_Pd-1.0_pp0,uoft,4,240405,Pd-1.0,pp0,std,3.0,CO2R,200.0,0.08649106481271,3.3045051986811016,0.468413654722178,0.0065205052069327,0.0005575635524891,3.699452495748792,3.69945249778222
1323,uoft4_240405_Pd-1.0_pp0,uoft,4,240405,Pd-1.0,pp0,avg,3.0,CO2R,300.0,3.754631558,82.81508297,0.728552718,0.0224452476666666,0.0014985903333333,83.57005098,16.42994902
1324,uoft4_240405_Pd-1.0_pp0,uoft,4,240405,Pd-1.0,pp0,std,3.0,CO2R,300.0,0.0842262908124865,0.8331554682239148,0.2715218739086236,0.0044047009537373,0.0002924591009429,1.1082300713575566,1.1082300713575532
1325,uoft4_240405_Pd-1.0_pp0,uoft,4,240405,Pd-1.0,pp0,std,3.0,CO2R,100.0,0.0652582998541788,2.667844160297925,0.3964722257242044,0.0164607851682315,0.0008773775430201,2.610836759390622,2.610836758913071
1326,uoft4_240405_Pd-1.0_pp0_rep1,uoft,4,240405,Pd-1.0,pp0,1,,CO2R,200.0,3.597962536,87.54797129,2.401768173,0.045685559,0.002739611,90.00360183,9.996398167
1327,uoft4_240405_Pd-1.0_pp0_rep1,uoft,4,240405,Pd-1.0,pp0,1,,HER,50.0,2.466976851,,,,,,
1328,uoft4_240405_Pd-1.0_pp0_rep1,uoft,4,240405,Pd-1.0,pp0,1,,CO2R,150.0,3.552319159,86.75259997,4.81827112,0.071188742,0.004214785,91.65484233,8.345157672
1329,uoft4_240405_Pd-1.0_pp0_rep1,uoft,4,240405,Pd-1.0,pp0,1,,CO2R,100.0,3.338559927,81.33629078,12.09724951,0.077059978,0.004214785,93.52470087,6.47529913
1330,uoft4_240405_Pd-1.0_pp0_rep1,uoft,4,240405,Pd-1.0,pp0,1,,CO2R,300.0,3.666255937,83.49641131,0.96021611,0.022567565,0.001404928,84.48307137,15.51692863
1331,uoft4_240405_Pd-1.0_pp0_rep1,uoft,4,240405,Pd-1.0,pp0,1,,CO2R,50.0,2.978098555,74.80508067,16.31139489,0.053941985,0.0,91.1783262,8.821673801
1332,uoft4_240405_Pd-1.0_pp0_rep2,uoft,4,240405,Pd-1.0,pp0,2,,CO2R,100.0,3.411731179,76.00786792,12.30353635,0.088618975,0.005479221,88.41588257,11.58411743
1333,uoft4_240405_Pd-1.0_pp0_rep2,uoft,4,240405,Pd-1.0,pp0,2,,CO2R,50.0,3.072038714,74.48492331,16.47347741,0.075959122,0.005057743,91.05226914,8.947730856
1334,uoft4_240405_Pd-1.0_pp0_rep2,uoft,4,240405,Pd-1.0,pp0,2,,CO2R,150.0,3.632562249,82.78432275,6.748526523,0.088068547,0.005619714,89.63873005,10.36126995
1335,uoft4_240405_Pd-1.0_pp0_rep2,uoft,4,240405,Pd-1.0,pp0,2,,CO2R,200.0,3.687069934,87.22404737,2.910117878,0.057244555,0.003793307,90.20237033,9.797629666
1336,uoft4_240405_Pd-1.0_pp0_rep2,uoft,4,240405,Pd-1.0,pp0,2,,CO2R,300.0,3.763657169,83.06262948,0.7956778,0.026787516,0.001826407,83.89005171,16.10994829
1337,uoft4_240405_Pd-1.0_pp0_rep2,uoft,4,240405,Pd-1.0,pp0,2,,HER,50.0,2.572567653,,,,,,
1338,uoft4_240405_Pd-1.0_pp0_rep3,uoft,4,240405,Pd-1.0,pp0,3,,CO2R,100.0,3.468742631,78.43101969,11.53732809,0.056143699,0.003793307,90.03520486,9.964795136
1339,uoft4_240405_Pd-1.0_pp0_rep3,uoft,4,240405,Pd-1.0,pp0,3,,CO2R,150.0,3.71515796,84.28424951,7.784872299,0.079995597,0.004776757,92.16312093,7.83687907
1340,uoft4_240405_Pd-1.0_pp0_rep3,uoft,4,240405,Pd-1.0,pp0,3,,CO2R,200.0,3.770918013,81.66931721,1.974459725,0.046235987,0.00295035,83.69765903,16.30234097
1341,uoft4_240405_Pd-1.0_pp0_rep3,uoft,4,240405,Pd-1.0,pp0,3,,CO2R,50.0,3.129685724,71.89227647,15.82514735,0.046235987,0.0,87.77057987,12.22942013
1342,uoft4_240405_Pd-1.0_pp0_rep3,uoft,4,240405,Pd-1.0,pp0,3,,CO2R,300.0,3.833981568,81.88620812,0.429764244,0.017980662,0.001264436,82.33702986,17.66297014
1343,uoft4_240405_Pd-1.0_pp0_rep3,uoft,4,240405,Pd-1.0,pp0,3,,HER,50.0,2.596390174,,,,,,
1344,uoft4_240405_Rh-1.0_pp0,uoft,4,240405,Rh-1.0,pp0,avg,1.0,CO2R,150.0,3.460740993,96.12212015,0.0,0.035594371,0.0019669,96.16561292,3.834387085
1345,uoft4_240405_Rh-1.0_pp0,uoft,4,240405,Rh-1.0,pp0,avg,1.0,HER,50.0,2.38159257,,,,,,
1346,uoft4_240405_Rh-1.0_pp0,uoft,4,240405,Rh-1.0,pp0,avg,1.0,CO2R,50.0,3.018693136,97.17215259,0.0,0.036328276,0.0,97.21441235,2.785587646
1347,uoft4_240405_Rh-1.0_pp0,uoft,4,240405,Rh-1.0,pp0,std,1.0,HER,50.0,0.0,0.0,0.0,0.0,0.0,0.0,0.0
1348,uoft4_240405_Rh-1.0_pp0,uoft,4,240405,Rh-1.0,pp0,std,1.0,CO2R,50.0,0.0,0.0,0.0,0.0,0.0,0.0,0.0
1349,uoft4_240405_Rh-1.0_pp0,uoft,4,240405,Rh-1.0,pp0,avg,1.0,CO2R,100.0,2.853513767,97.34290318,0.0,0.039630846,0.0,97.3894541,2.610545902
1350,uoft4_240405_Rh-1.0_pp0,uoft,4,240405,Rh-1.0,pp0,std,1.0,CO2R,100.0,0.0,0.0,0.0,0.0,0.0,0.0,0.0
1351,uoft4_240405_Rh-1.0_pp0,uoft,4,240405,Rh-1.0,pp0,std,1.0,CO2R,150.0,0.0,0.0,0.0,0.0,0.0,0.0,0.0
1352,uoft4_240405_Rh-1.0_pp0,uoft,4,240405,Rh-1.0,pp0,avg,1.0,CO2R,200.0,3.577263741,87.35807403,0.0,0.025319707,0.0,87.38833665,12.61166335
1353,uoft4_240405_Rh-1.0_pp0,uoft,4,240405,Rh-1.0,pp0,std,1.0,CO2R,200.0,0.0,0.0,0.0,0.0,0.0,0.0,0.0
1354,uoft4_240405_Rh-1.0_pp0,uoft,4,240405,Rh-1.0,pp0,avg,1.0,CO2R,300.0,3.680888847,90.36033397,0.0,0.01284333,0.000702464,90.37569216,9.624307838
1355,uoft4_240405_Rh-1.0_pp0,uoft,4,240405,Rh-1.0,pp0,std,1.0,CO2R,300.0,0.0,0.0,0.0,0.0,0.0,0.0,0.0
1356,uoft4_240405_Rh-1.0_pp0_rep1,uoft,4,240405,Rh-1.0,pp0,1,,CO2R,200.0,3.577263741,87.35807403,0.0,0.025319707,0.0,87.38833665,12.61166335
1357,uoft4_240405_Rh-1.0_pp0_rep1,uoft,4,240405,Rh-1.0,pp0,1,,CO2R,50.0,3.018693136,97.17215259,0.0,0.036328276,0.0,97.21441235,2.785587646
1358,uoft4_240405_Rh-1.0_pp0_rep1,uoft,4,240405,Rh-1.0,pp0,1,,CO2R,150.0,3.460740993,96.12212015,0.0,0.035594371,0.0019669,96.16561292,3.834387085
1359,uoft4_240405_Rh-1.0_pp0_rep1,uoft,4,240405,Rh-1.0,pp0,1,,CO2R,300.0,3.680888847,90.36033397,0.0,0.01284333,0.000702464,90.37569216,9.624307838
1360,uoft4_240405_Rh-1.0_pp0_rep1,uoft,4,240405,Rh-1.0,pp0,1,,CO2R,100.0,2.853513767,97.34290318,0.0,0.039630846,0.0,97.3894541,2.610545902
1361,uoft4_240405_Rh-1.0_pp0_rep1,uoft,4,240405,Rh-1.0,pp0,1,,HER,50.0,2.38159257,,,,,,
1362,uoft5_240507_Ag-0.4-Au-0.4-Tl-0.2_pp0,uoft,5,240507,Ag-0.4-Au-0.4-Tl-0.2,pp0,std,2.0,HER,50.0,0.0139443041169179,0.0,0.0,0.0,0.0,0.0,0.0
1363,uoft5_240507_Ag-0.4-Au-0.4-Tl-0.2_pp0,uoft,5,240507,Ag-0.4-Au-0.4-Tl-0.2,pp0,avg,2.0,HER,50.0,2.827643062,,,,,,
1364,uoft5_240507_Ag-0.4-Au-0.4-Tl-0.2_pp0,uoft,5,240507,Ag-0.4-Au-0.4-Tl-0.2,pp0,std,2.0,CO2R,50.0,0.1404236830162776,0.9153074079051268,0.0,0.0093410799835866,0.0,0.9038692203283784,0.9038692203283863
1365,uoft5_240507_Ag-0.4-Au-0.4-Tl-0.2_pp0,uoft,5,240507,Ag-0.4-Au-0.4-Tl-0.2,pp0,avg,2.0,CO2R,100.0,3.4242606345,85.889116745,0.0,0.1197181805,0.0063221785,86.03789448500001,13.962105515
1366,uoft5_240507_Ag-0.4-Au-0.4-Tl-0.2_pp0,uoft,5,240507,Ag-0.4-Au-0.4-Tl-0.2,pp0,std,2.0,CO2R,300.0,0.1046700802045825,1.2828508213113596,0.0590413323853925,0.0084329194099849,0.0004967170579394,1.2135982892994064,1.2135982892994013
1367,uoft5_240507_Ag-0.4-Au-0.4-Tl-0.2_pp0,uoft,5,240507,Ag-0.4-Au-0.4-Tl-0.2,pp0,avg,2.0,CO2R,50.0,3.1255651195,87.172571095,0.0,0.12880025,0.0059007,87.33050371499999,12.669496285
1368,uoft5_240507_Ag-0.4-Au-0.4-Tl-0.2_pp0,uoft,5,240507,Ag-0.4-Au-0.4-Tl-0.2,pp0,std,2.0,CO2R,150.0,0.1370087327368475,1.0094127209504176,0.5452640700928059,0.0020757953947732,0.0001986871060184,0.4625045519309286,0.4625045519309223
1369,uoft5_240507_Ag-0.4-Au-0.4-Tl-0.2_pp0,uoft,5,240507,Ag-0.4-Au-0.4-Tl-0.2,pp0,avg,2.0,CO2R,200.0,3.6960405365,80.933112225,0.5065078585,0.1062326845,0.0060060695,81.56928259,18.43071741
1370,uoft5_240507_Ag-0.4-Au-0.4-Tl-0.2_pp0,uoft,5,240507,Ag-0.4-Au-0.4-Tl-0.2,pp0,std,2.0,CO2R,200.0,0.1364689663109626,0.9865522344862976,0.1276334690901377,0.0089518679051248,0.0010431062459368,0.8466519285749323,0.8466519285749273
1371,uoft5_240507_Ag-0.4-Au-0.4-Tl-0.2_pp0,uoft,5,240507,Ag-0.4-Au-0.4-Tl-0.2,pp0,avg,2.0,CO2R,150.0,3.579400983,82.84019334999999,0.3855599215,0.118892538,0.0063221779999999,83.37156344499999,16.628436555
1372,uoft5_240507_Ag-0.4-Au-0.4-Tl-0.2_pp0,uoft,5,240507,Ag-0.4-Au-0.4-Tl-0.2,pp0,avg,2.0,CO2R,300.0,3.8164090435,81.944171255,0.3020628684999999,0.0802708105,0.004285032,82.34290009,17.65709991
1373,uoft5_240507_Ag-0.4-Au-0.4-Tl-0.2_pp0,uoft,5,240507,Ag-0.4-Au-0.4-Tl-0.2,pp0,std,2.0,CO2R,100.0,0.1662963298169501,0.3289247270542572,0.0,0.0050597513631482,0.0005960606109486,0.3218708419371758,0.3218708419371739
