Repository: Graph4HEP/fairchem

File: src/fairchem/applications/ocx/data/experimental_data/ExpDataDump_241113.csv (part 7 of 25)
,sample id,source,batch number,batch date,composition,post processing id,rep,total reps,reaction,current density,voltage,fe_h2,fe_co,fe_ch4,fe_c2h4,fe_gas_total,fe_liquid
1374,uoft5_240507_Ag-0.4-Au-0.4-Tl-0.2_pp0_rep1,uoft,5,240507,Ag-0.4-Au-0.4-Tl-0.2,pp0,1,,CO2R,150.0,3.676280787,82.12643077,0.771119843,0.120360347,0.006181685,83.04452334,16.95547666
1375,uoft5_240507_Ag-0.4-Au-0.4-Tl-0.2_pp0_rep1,uoft,5,240507,Ag-0.4-Au-0.4-Tl-0.2,pp0,1,,CO2R,100.0,3.541849897,86.12170165,0.0,0.116140396,0.0059007,86.26549154,13.73450846
1376,uoft5_240507_Ag-0.4-Au-0.4-Tl-0.2_pp0_rep1,uoft,5,240507,Ag-0.4-Au-0.4-Tl-0.2,pp0,1,,CO2R,50.0,3.224859658,87.81979117,0.0,0.122195109,0.0059007,87.96963577,12.03036423
1377,uoft5_240507_Ag-0.4-Au-0.4-Tl-0.2_pp0_rep1,uoft,5,240507,Ag-0.4-Au-0.4-Tl-0.2,pp0,1,,CO2R,300.0,3.890421967,81.03705874,0.343811395,0.086233785,0.004636264,81.48475651,18.51524349
1378,uoft5_240507_Ag-0.4-Au-0.4-Tl-0.2_pp0_rep1,uoft,5,240507,Ag-0.4-Au-0.4-Tl-0.2,pp0,1,,HER,50.0,2.837503174,,,,,,
1379,uoft5_240507_Ag-0.4-Au-0.4-Tl-0.2_pp0_rep1,uoft,5,240507,Ag-0.4-Au-0.4-Tl-0.2,pp0,1,,CO2R,200.0,3.792538668,81.63071,0.416257367,0.099902758,0.005268482,82.16795591,17.83204409
1380,uoft5_240507_Ag-0.4-Au-0.4-Tl-0.2_pp0_rep2,uoft,5,240507,Ag-0.4-Au-0.4-Tl-0.2,pp0,2,,CO2R,150.0,3.482521179,83.55395593,0.0,0.117424729,0.006462671,83.69860355,16.30139645
1381,uoft5_240507_Ag-0.4-Au-0.4-Tl-0.2_pp0_rep2,uoft,5,240507,Ag-0.4-Au-0.4-Tl-0.2,pp0,2,,CO2R,200.0,3.599542405,80.23551445,0.59675835,0.112562611,0.006743657,80.97060927,19.02939073
1382,uoft5_240507_Ag-0.4-Au-0.4-Tl-0.2_pp0_rep2,uoft,5,240507,Ag-0.4-Au-0.4-Tl-0.2,pp0,2,,HER,50.0,2.81778295,,,,,,
1383,uoft5_240507_Ag-0.4-Au-0.4-Tl-0.2_pp0_rep2,uoft,5,240507,Ag-0.4-Au-0.4-Tl-0.2,pp0,2,,CO2R,50.0,3.026270581,86.52535102,0.0,0.135405391,0.0059007,86.69137166,13.30862834
1384,uoft5_240507_Ag-0.4-Au-0.4-Tl-0.2_pp0_rep2,uoft,5,240507,Ag-0.4-Au-0.4-Tl-0.2,pp0,2,,CO2R,300.0,3.74239612,82.85128377,0.260314342,0.074307836,0.0039338,83.20104367,16.79895633
1385,uoft5_240507_Ag-0.4-Au-0.4-Tl-0.2_pp0_rep2,uoft,5,240507,Ag-0.4-Au-0.4-Tl-0.2,pp0,2,,CO2R,100.0,3.306671372,85.65653184,0.0,0.123295965,0.006743657,85.81029743,14.18970257
1386,uoft5_240507_Au-0.125-Pd-0.625-Tl-0.25_pp0,uoft,5,240507,Au-0.125-Pd-0.625-Tl-0.25,pp0,avg,3.0,CO2R,300.0,3.6457239593333335,36.90082097333333,5.745743287333333,0.0297231346666666,0.0017795763333333,42.68383369666666,57.316166303333326
1387,uoft5_240507_Au-0.125-Pd-0.625-Tl-0.25_pp0,uoft,5,240507,Au-0.125-Pd-0.625-Tl-0.25,pp0,std,3.0,CO2R,100.0,0.0663354491818284,1.5492963091371863,1.5380968092895888,0.002224529432487,0.0,1.4713007985974085,1.4713007985974031
1388,uoft5_240507_Au-0.125-Pd-0.625-Tl-0.25_pp0,uoft,5,240507,Au-0.125-Pd-0.625-Tl-0.25,pp0,std,3.0,CO2R,200.0,0.0607741287815279,0.9183904282631976,1.177643649260294,0.0015157616705331,0.0,0.8881434587226188,0.8881434587226243
1389,uoft5_240507_Au-0.125-Pd-0.625-Tl-0.25_pp0,uoft,5,240507,Au-0.125-Pd-0.625-Tl-0.25,pp0,avg,3.0,CO2R,100.0,3.1355309756666667,7.457992425333334,23.919449903333334,0.0111920446666666,0.0,31.39176488,68.60823512
1390,uoft5_240507_Au-0.125-Pd-0.625-Tl-0.25_pp0,uoft,5,240507,Au-0.125-Pd-0.625-Tl-0.25,pp0,std,3.0,CO2R,300.0,0.0215955251018818,17.238715396995644,2.551944345121988,0.0083496761366887,0.000493394678863,14.850588039228231,14.850588039228228
1391,uoft5_240507_Au-0.125-Pd-0.625-Tl-0.25_pp0,uoft,5,240507,Au-0.125-Pd-0.625-Tl-0.25,pp0,std,3.0,HER,50.0,0.080338798421125,0.0,0.0,0.0,0.0,0.0,0.0
1392,uoft5_240507_Au-0.125-Pd-0.625-Tl-0.25_pp0,uoft,5,240507,Au-0.125-Pd-0.625-Tl-0.25,pp0,avg,3.0,CO2R,200.0,3.364622557,4.7727510513333335,17.94818271,0.0078894736666666,0.0,22.73047087,77.26952913000001
1393,uoft5_240507_Au-0.125-Pd-0.625-Tl-0.25_pp0,uoft,5,240507,Au-0.125-Pd-0.625-Tl-0.25,pp0,avg,3.0,CO2R,50.0,2.9164084593333333,10.162589717333333,30.677799610000005,0.0132102819999999,0.0,40.85821298666667,59.14178701333333
1394,uoft5_240507_Au-0.125-Pd-0.625-Tl-0.25_pp0,uoft,5,240507,Au-0.125-Pd-0.625-Tl-0.25,pp0,std,3.0,CO2R,50.0,0.0705589862778076,2.0397259797290705,2.390350964987486,0.001100857,0.0,2.867931658983259,2.867931658983259
1395,uoft5_240507_Au-0.125-Pd-0.625-Tl-0.25_pp0,uoft,5,240507,Au-0.125-Pd-0.625-Tl-0.25,pp0,std,3.0,CO2R,150.0,0.0626115226165597,1.027827854796847,0.8918427525674951,0.0012886940685881,0.0,0.7624227979989197,0.7624227979989291
1396,uoft5_240507_Au-0.125-Pd-0.625-Tl-0.25_pp0,uoft,5,240507,Au-0.125-Pd-0.625-Tl-0.25,pp0,avg,3.0,CO2R,150.0,3.266851165333333,5.683455746666667,20.04911591333333,0.0089291723333333,0.0,25.743587836666663,74.25641216333334
1397,uoft5_240507_Au-0.125-Pd-0.625-Tl-0.25_pp0,uoft,5,240507,Au-0.125-Pd-0.625-Tl-0.25,pp0,avg,3.0,HER,50.0,2.7106493166666668,,,,,,
1398,uoft5_240507_Au-0.125-Pd-0.625-Tl-0.25_pp0_rep1,uoft,5,240507,Au-0.125-Pd-0.625-Tl-0.25,pp0,1,,HER,50.0,2.793446091,,,,,,
1399,uoft5_240507_Au-0.125-Pd-0.625-Tl-0.25_pp0_rep1,uoft,5,240507,Au-0.125-Pd-0.625-Tl-0.25,pp0,1,,CO2R,50.0,2.965817159,12.41582791,29.44007859,0.014311139,0.0,41.87516054,58.12483946
1400,uoft5_240507_Au-0.125-Pd-0.625-Tl-0.25_pp0_rep1,uoft,5,240507,Au-0.125-Pd-0.625-Tl-0.25,pp0,1,,CO2R,100.0,3.186187495,9.243131265,22.85363458,0.01376071,0.0,32.11398659,67.88601341
1401,uoft5_240507_Au-0.125-Pd-0.625-Tl-0.25_pp0_rep1,uoft,5,240507,Au-0.125-Pd-0.625-Tl-0.25,pp0,1,,CO2R,300.0,3.669696635,48.66015192,4.850196464,0.031741372,0.001826407,53.55001242,46.44998758
1402,uoft5_240507_Au-0.125-Pd-0.625-Tl-0.25_pp0_rep1,uoft,5,240507,Au-0.125-Pd-0.625-Tl-0.25,pp0,1,,CO2R,200.0,3.421785093,5.778526439,17.40913556,0.009632497,0.0,23.19902451,76.80097549
1403,uoft5_240507_Au-0.125-Pd-0.625-Tl-0.25_pp0_rep1,uoft,5,240507,Au-0.125-Pd-0.625-Tl-0.25,pp0,1,,CO2R,150.0,3.321214522,6.808679822,19.60707269,0.010274664,0.0,26.42833387,73.57166613
1404,uoft5_240507_Au-0.125-Pd-0.625-Tl-0.25_pp0_rep2,uoft,5,240507,Au-0.125-Pd-0.625-Tl-0.25,pp0,2,,CO2R,100.0,3.159960425,6.464039842,23.22200393,0.009907712,0.0,29.69891723,70.30108277
1405,uoft5_240507_Au-0.125-Pd-0.625-Tl-0.25_pp0_rep2,uoft,5,240507,Au-0.125-Pd-0.625-Tl-0.25,pp0,2,,CO2R,150.0,3.280945047,5.447697169,19.46463654,0.007705998,0.0,24.92201687,75.07798313
1406,uoft5_240507_Au-0.125-Pd-0.625-Tl-0.25_pp0_rep2,uoft,5,240507,Au-0.125-Pd-0.625-Tl-0.25,pp0,2,,HER,50.0,2.705484107,,,,,,
1407,uoft5_240507_Au-0.125-Pd-0.625-Tl-0.25_pp0_rep2,uoft,5,240507,Au-0.125-Pd-0.625-Tl-0.25,pp0,2,,CO2R,50.0,2.947808083,8.442110109,29.16011788,0.013210282,0.0,37.62038118,62.37961882
1408,uoft5_240507_Au-0.125-Pd-0.625-Tl-0.25_pp0_rep2,uoft,5,240507,Au-0.125-Pd-0.625-Tl-0.25,pp0,2,,CO2R,300.0,3.62779205,17.11209693,8.62475442,0.020549328,0.001264436,25.76228991,74.23771009
1409,uoft5_240507_Au-0.125-Pd-0.625-Tl-0.25_pp0_rep2,uoft,5,240507,Au-0.125-Pd-0.625-Tl-0.25,pp0,2,,CO2R,200.0,3.371295056,4.560986838,17.13654224,0.007155569,0.0,21.70616752,78.29383248
1410,uoft5_240507_Au-0.125-Pd-0.625-Tl-0.25_pp0_rep3,uoft,5,240507,Au-0.125-Pd-0.625-Tl-0.25,pp0,3,,CO2R,50.0,2.835600136,9.629831133,33.43320236,0.012109425,0.0,43.07909724,56.92090276
1411,uoft5_240507_Au-0.125-Pd-0.625-Tl-0.25_pp0_rep3,uoft,5,240507,Au-0.125-Pd-0.625-Tl-0.25,pp0,3,,CO2R,150.0,3.198393927,4.793990249,21.07563851,0.008806855,0.0,25.88041277,74.11958723
1412,uoft5_240507_Au-0.125-Pd-0.625-Tl-0.25_pp0_rep3,uoft,5,240507,Au-0.125-Pd-0.625-Tl-0.25,pp0,3,,CO2R,300.0,3.639683193,44.93021407,3.762278978,0.036878704,0.002247886,48.73919876,51.26080124
1413,uoft5_240507_Au-0.125-Pd-0.625-Tl-0.25_pp0_rep3,uoft,5,240507,Au-0.125-Pd-0.625-Tl-0.25,pp0,3,,CO2R,200.0,3.300787522,3.978739877,19.29887033,0.006880355,0.0,23.28622058,76.71377942
1414,uoft5_240507_Au-0.125-Pd-0.625-Tl-0.25_pp0_rep3,uoft,5,240507,Au-0.125-Pd-0.625-Tl-0.25,pp0,3,,HER,50.0,2.633017752,,,,,,
1415,uoft5_240507_Au-0.125-Pd-0.625-Tl-0.25_pp0_rep3,uoft,5,240507,Au-0.125-Pd-0.625-Tl-0.25,pp0,3,,CO2R,100.0,3.060445007,6.666806169,25.6827112,0.009907712,0.0,32.36239082,67.63760918
1416,uoft5_240507_Au-0.444-Cd-0.556_pp0,uoft,5,240507,Au-0.444-Cd-0.556,pp0,avg,2.0,CO2R,50.0,3.0709873555,72.818221765,16.28929273,0.182191806,0.0096940065,89.319666235,10.6803337625
1417,uoft5_240507_Au-0.444-Cd-0.556_pp0,uoft,5,240507,Au-0.444-Cd-0.556,pp0,std,2.0,CO2R,100.0,0.0602281092942375,4.692836991934546,0.8960390451026454,0.0007784234498166,0.0008940905628696,5.585805447053096,5.5858054470530965
1418,uoft5_240507_Au-0.444-Cd-0.556_pp0,uoft,5,240507,Au-0.444-Cd-0.556,pp0,avg,2.0,CO2R,300.0,3.668572971,77.87189520499999,3.799115914,0.0428416784999999,0.0022478855,81.723762195,18.276237805
1419,uoft5_240507_Au-0.444-Cd-0.556_pp0,uoft,5,240507,Au-0.444-Cd-0.556,pp0,std,2.0,CO2R,300.0,0.0104602079866756,2.0936953998881678,3.9661883305572734,0.0291908747719313,0.001788181832846,1.91011280182261,1.910112801822605
1420,uoft5_240507_Au-0.444-Cd-0.556_pp0,uoft,5,240507,Au-0.444-Cd-0.556,pp0,avg,2.0,CO2R,200.0,3.637541,76.119922995,7.42632613,0.064675339,0.0035825674999999,83.626987875,16.373012125000002
1421,uoft5_240507_Au-0.444-Cd-0.556_pp0,uoft,5,240507,Au-0.444-Cd-0.556,pp0,std,2.0,CO2R,150.0,0.0613097076049153,0.5809079985214198,2.865241133171224,0.0054489634416099,0.0001986871060184,3.451865425338151,3.4518654253381613
1422,uoft5_240507_Au-0.444-Cd-0.556_pp0,uoft,5,240507,Au-0.444-Cd-0.556,pp0,avg,2.0,CO2R,150.0,3.541366032,61.862144005000005,17.477897835,0.1117369689999999,0.0063221779999999,79.48017931999999,20.51982068
1423,uoft5_240507_Au-0.444-Cd-0.556_pp0,uoft,5,240507,Au-0.444-Cd-0.556,pp0,avg,2.0,CO2R,100.0,3.2660950235,65.23488669,18.506876225,0.1403592465,0.0082188314999999,83.91851557999999,16.081484420000002
1424,uoft5_240507_Au-0.444-Cd-0.556_pp0,uoft,5,240507,Au-0.444-Cd-0.556,pp0,std,2.0,CO2R,200.0,0.0355932281652946,2.98340496955785,3.5789466503961527,0.005059752070255,0.0002980306590277,6.568932710849758,6.568932710849765
1425,uoft5_240507_Au-0.444-Cd-0.556_pp0,uoft,5,240507,Au-0.444-Cd-0.556,pp0,avg,2.0,HER,50.0,2.8660794875,,,,,,
1426,uoft5_240507_Au-0.444-Cd-0.556_pp0,uoft,5,240507,Au-0.444-Cd-0.556,pp0,std,2.0,CO2R,50.0,0.0654430656461089,4.3066500647751695,0.3438289328692775,0.0179037372244632,0.001788181832846,4.602126724819908,4.602126728355452
1427,uoft5_240507_Au-0.444-Cd-0.556_pp0,uoft,5,240507,Au-0.444-Cd-0.556,pp0,std,2.0,HER,50.0,0.0912597039328573,0.0,0.0,0.0,0.0,0.0,0.0
1428,uoft5_240507_Au-0.444-Cd-0.556_pp0_rep1,uoft,5,240507,Au-0.444-Cd-0.556,pp0,1,,CO2R,50.0,3.117262591,75.86348323,16.5324165,0.169531952,0.008429571,92.57386125,7.426138745
1429,uoft5_240507_Au-0.444-Cd-0.556_pp0_rep1,uoft,5,240507,Au-0.444-Cd-0.556,pp0,1,,CO2R,100.0,3.223507319,68.55322355,19.14047151,0.139808818,0.007586614,87.86827649,12.13172351
1430,uoft5_240507_Au-0.444-Cd-0.556_pp0_rep1,uoft,5,240507,Au-0.444-Cd-0.556,pp0,1,,CO2R,150.0,3.584718542,62.27290799,19.50392927,0.115589968,0.006181685,81.92101677,18.07898323
1431,uoft5_240507_Au-0.444-Cd-0.556_pp0_rep1,uoft,5,240507,Au-0.444-Cd-0.556,pp0,1,,CO2R,300.0,3.675969455,76.39142899,6.603634578,0.063482744,0.003512321,83.07441591,16.92558409
1432,uoft5_240507_Au-0.444-Cd-0.556_pp0_rep1,uoft,5,240507,Au-0.444-Cd-0.556,pp0,1,,CO2R,200.0,3.662709213,78.22950888,9.957023576,0.068253124,0.003793307,88.27192474,11.72807526
1433,uoft5_240507_Au-0.444-Cd-0.556_pp0_rep1,uoft,5,240507,Au-0.444-Cd-0.556,pp0,1,,HER,50.0,2.930609843,,,,,,
1434,uoft5_240507_Au-0.444-Cd-0.556_pp0_rep2,uoft,5,240507,Au-0.444-Cd-0.556,pp0,2,,CO2R,150.0,3.498013522,61.45138002,15.4518664,0.10788397,0.006462671,77.03934187,22.96065813
1435,uoft5_240507_Au-0.444-Cd-0.556_pp0_rep2,uoft,5,240507,Au-0.444-Cd-0.556,pp0,2,,CO2R,200.0,3.612372787,74.01033711,4.895628684,0.061097554,0.003371828,78.98205101,21.01794899
1436,uoft5_240507_Au-0.444-Cd-0.556_pp0_rep2,uoft,5,240507,Au-0.444-Cd-0.556,pp0,2,,HER,50.0,2.801549132,,,,,,
1437,uoft5_240507_Au-0.444-Cd-0.556_pp0_rep2,uoft,5,240507,Au-0.444-Cd-0.556,pp0,2,,CO2R,300.0,3.661176487,79.35236142,0.99459725,0.022200613,0.00098345,80.37310848,19.62689152
1438,uoft5_240507_Au-0.444-Cd-0.556_pp0_rep2,uoft,5,240507,Au-0.444-Cd-0.556,pp0,2,,CO2R,50.0,3.02471212,69.7729603,16.04616896,0.19485166,0.010958442,86.06547122,13.93452878
1439,uoft5_240507_Au-0.444-Cd-0.556_pp0_rep2,uoft,5,240507,Au-0.444-Cd-0.556,pp0,2,,CO2R,100.0,3.308682728,61.91654983,17.87328094,0.140909675,0.008851049,79.96875467,20.03124533
1440,uoft5_240507_Au-0.5-Cd-0.25-Tl-0.25_pp0,uoft,5,240507,Au-0.5-Cd-0.25-Tl-0.25,pp0,avg,3.0,CO2R,300.0,3.8684694883333335,71.77551319333334,0.6204977079999999,0.0714333766666666,0.0037933069999999,72.48139801,27.51860199
1441,uoft5_240507_Au-0.5-Cd-0.25-Tl-0.25_pp0,uoft,5,240507,Au-0.5-Cd-0.25-Tl-0.25,pp0,avg,3.0,HER,50.0,2.9758893113333333,,,,,,
1442,uoft5_240507_Au-0.5-Cd-0.25-Tl-0.25_pp0,uoft,5,240507,Au-0.5-Cd-0.25-Tl-0.25,pp0,avg,3.0,CO2R,200.0,3.713159818333333,73.26058298,0.8840864439999999,0.0968754013333333,0.005268482,74.26155965333334,25.738440346666668
1443,uoft5_240507_Au-0.5-Cd-0.25-Tl-0.25_pp0,uoft,5,240507,Au-0.5-Cd-0.25-Tl-0.25,pp0,std,3.0,CO2R,300.0,0.1426580190636815,4.800368779181081,0.2750746961814007,0.0087806963035703,0.0007822309307979,4.536406590360684,4.536406590360692
1444,uoft5_240507_Au-0.5-Cd-0.25-Tl-0.25_pp0,uoft,5,240507,Au-0.5-Cd-0.25-Tl-0.25,pp0,std,3.0,CO2R,200.0,0.1464362069009087,2.421419043681311,0.2857891005790327,0.0088197457274443,0.000632218,2.14786156137356,2.147861561373555
1445,uoft5_240507_Au-0.5-Cd-0.25-Tl-0.25_pp0,uoft,5,240507,Au-0.5-Cd-0.25-Tl-0.25,pp0,std,3.0,HER,50.0,0.1264089721273119,0.0,0.0,0.0,0.0,0.0,0.0
1446,uoft5_240507_Au-0.5-Cd-0.25-Tl-0.25_pp0,uoft,5,240507,Au-0.5-Cd-0.25-Tl-0.25,pp0,avg,3.0,CO2R,150.0,3.587885072,76.09380122666667,1.0166994106666667,0.0940621006666666,0.0049640806666666,77.22402601666667,22.775973983333333
1447,uoft5_240507_Au-0.5-Cd-0.25-Tl-0.25_pp0,uoft,5,240507,Au-0.5-Cd-0.25-Tl-0.25,pp0,avg,3.0,CO2R,100.0,3.404338012,75.61907552000001,1.316306483333333,0.1010953526666666,0.0051982353333333,77.05683384666666,22.943166153333333
1448,uoft5_240507_Au-0.5-Cd-0.25-Tl-0.25_pp0,uoft,5,240507,Au-0.5-Cd-0.25-Tl-0.25,pp0,std,3.0,CO2R,100.0,0.1870992313784105,4.282397443257584,0.3034373828842029,0.0132141041247352,0.0010606978296887,4.014137570047341,4.014137570047343
1449,uoft5_240507_Au-0.5-Cd-0.25-Tl-0.25_pp0,uoft,5,240507,Au-0.5-Cd-0.25-Tl-0.25,pp0,std,3.0,CO2R,150.0,0.175560528592121,5.385576359067534,0.2339588481095961,0.0304511437953652,0.0016937016615627,5.14099026056771,5.1409902605677065
1450,uoft5_240507_Au-0.5-Cd-0.25-Tl-0.25_pp0,uoft,5,240507,Au-0.5-Cd-0.25-Tl-0.25,pp0,std,3.0,CO2R,50.0,0.1504080606499266,2.331084394624043,0.0,0.0201890460561565,0.0024334072543263,2.3094498281558047,2.309449828155808
1451,uoft5_240507_Au-0.5-Cd-0.25-Tl-0.25_pp0,uoft,5,240507,Au-0.5-Cd-0.25-Tl-0.25,pp0,avg,3.0,CO2R,50.0,3.1152072006666667,81.69034715333333,0.0,0.0972423536666666,0.0028098566666666,81.80654619666667,18.19345380333333
1452,uoft5_240507_Au-0.5-Cd-0.25-Tl-0.25_pp0_rep1,uoft,5,240507,Au-0.5-Cd-0.25-Tl-0.25,pp0,1,,CO2R,100.0,3.604820837,71.59032413,1.66502947,0.097976258,0.005057743,73.37272204,26.62727796
1453,uoft5_240507_Au-0.5-Cd-0.25-Tl-0.25_pp0_rep1,uoft,5,240507,Au-0.5-Cd-0.25-Tl-0.25,pp0,1,,CO2R,50.0,3.278790741,83.3011781,0.0,0.081463406,0.004214785,83.40069643,16.59930357
1454,uoft5_240507_Au-0.5-Cd-0.25-Tl-0.25_pp0_rep1,uoft,5,240507,Au-0.5-Cd-0.25-Tl-0.25,pp0,1,,CO2R,150.0,3.774512767,81.57944297,0.746561886,0.065684458,0.003371828,82.40264027,17.59735973
1455,uoft5_240507_Au-0.5-Cd-0.25-Tl-0.25_pp0_rep1,uoft,5,240507,Au-0.5-Cd-0.25-Tl-0.25,pp0,1,,HER,50.0,3.120300587,,,,,,
1456,uoft5_240507_Au-0.5-Cd-0.25-Tl-0.25_pp0_rep1,uoft,5,240507,Au-0.5-Cd-0.25-Tl-0.25,pp0,1,,CO2R,200.0,3.85966612,73.22940426,0.817779961,0.088343761,0.004636264,74.1535101,25.8464899
1457,uoft5_240507_Au-0.5-Cd-0.25-Tl-0.25_pp0_rep1,uoft,5,240507,Au-0.5-Cd-0.25-Tl-0.25,pp0,1,,CO2R,300.0,4.01306009,66.61553914,0.871807466,0.067702695,0.003652814,67.5687527,32.4312473
1458,uoft5_240507_Au-0.5-Cd-0.25-Tl-0.25_pp0_rep2,uoft,5,240507,Au-0.5-Cd-0.25-Tl-0.25,pp0,2,,CO2R,150.0,3.426021412,70.81420411,1.154223969,0.126231584,0.006743657,72.12150448,27.87849552
1459,uoft5_240507_Au-0.5-Cd-0.25-Tl-0.25_pp0_rep2,uoft,5,240507,Au-0.5-Cd-0.25-Tl-0.25,pp0,2,,CO2R,300.0,3.72782597,76.1089372,0.326620825,0.065134029,0.003090843,76.51202108,23.48797892
1460,uoft5_240507_Au-0.5-Cd-0.25-Tl-0.25_pp0_rep2,uoft,5,240507,Au-0.5-Cd-0.25-Tl-0.25,pp0,2,,HER,50.0,2.885291669,,,,,,
1461,uoft5_240507_Au-0.5-Cd-0.25-Tl-0.25_pp0_rep2,uoft,5,240507,Au-0.5-Cd-0.25-Tl-0.25,pp0,2,,CO2R,100.0,3.23437501,75.15034841,1.171414538,0.115589968,0.006322178,76.46295244,23.53704756
1462,uoft5_240507_Au-0.5-Cd-0.25-Tl-0.25_pp0_rep2,uoft,5,240507,Au-0.5-Cd-0.25-Tl-0.25,pp0,2,,CO2R,200.0,3.566793807,75.69744083,0.637278978,0.10595747,0.0059007,76.46140671,23.53859329
1463,uoft5_240507_Au-0.5-Cd-0.25-Tl-0.25_pp0_rep2,uoft,5,240507,Au-0.5-Cd-0.25-Tl-0.25,pp0,2,,CO2R,50.0,2.982889163,79.01734709,0.0,0.119993395,0.0,79.1581007,20.8418993
1464,uoft5_240507_Au-0.5-Cd-0.25-Tl-0.25_pp0_rep3,uoft,5,240507,Au-0.5-Cd-0.25-Tl-0.25,pp0,3,,CO2R,200.0,3.713019528,70.85490385,1.197200393,0.096324973,0.005268482,72.16976215,27.83023785
1465,uoft5_240507_Au-0.5-Cd-0.25-Tl-0.25_pp0_rep3,uoft,5,240507,Au-0.5-Cd-0.25-Tl-0.25,pp0,3,,CO2R,300.0,3.864522405,72.60206324,0.663064833,0.081463406,0.004636264,73.36342025,26.63657975
1466,uoft5_240507_Au-0.5-Cd-0.25-Tl-0.25_pp0_rep3,uoft,5,240507,Au-0.5-Cd-0.25-Tl-0.25,pp0,3,,CO2R,100.0,3.373818189,80.11655402,1.112475442,0.089719832,0.004214785,81.33482706,18.66517294
1467,uoft5_240507_Au-0.5-Cd-0.25-Tl-0.25_pp0_rep3,uoft,5,240507,Au-0.5-Cd-0.25-Tl-0.25,pp0,3,,CO2R,50.0,3.083941698,82.75251627,0.0,0.09027026,0.004214785,82.86084146,17.13915854
1468,uoft5_240507_Au-0.5-Cd-0.25-Tl-0.25_pp0_rep3,uoft,5,240507,Au-0.5-Cd-0.25-Tl-0.25,pp0,3,,HER,50.0,2.922075678,,,,,,
1469,uoft5_240507_Au-0.5-Cd-0.25-Tl-0.25_pp0_rep3,uoft,5,240507,Au-0.5-Cd-0.25-Tl-0.25,pp0,3,,CO2R,150.0,3.563121037,75.8877566,1.149312377,0.09027026,0.004776757,77.1479333,22.8520667
1470,uoft5_240507_Au-0.5-Cu-0.4-Hg-0.1_pp0,uoft,5,240507,Au-0.5-Cu-0.4-Hg-0.1,pp0,avg,2.0,HER,50.0,2.6135429795,,,,,,
1471,uoft5_240507_Au-0.5-Cu-0.4-Hg-0.1_pp0,uoft,5,240507,Au-0.5-Cu-0.4-Hg-0.1,pp0,avg,2.0,CO2R,200.0,3.555263588,70.678817305,17.508595285,0.073757408,0.2816530385,88.549743105,11.450256895
1472,uoft5_240507_Au-0.5-Cu-0.4-Hg-0.1_pp0,uoft,5,240507,Au-0.5-Cu-0.4-Hg-0.1,pp0,std,2.0,HER,50.0,0.0157492726647489,0.0,0.0,0.0,0.0,0.0,0.0
1473,uoft5_240507_Au-0.5-Cu-0.4-Hg-0.1_pp0,uoft,5,240507,Au-0.5-Cu-0.4-Hg-0.1,pp0,std,2.0,CO2R,300.0,0.0416437577512517,1.856952457444466,0.6303530490148266,0.0064868611389966,0.0011921212218973,2.492600250619025,2.492600250619025
1474,uoft5_240507_Au-0.5-Cu-0.4-Hg-0.1_pp0,uoft,5,240507,Au-0.5-Cu-0.4-Hg-0.1,pp0,avg,2.0,CO2R,300.0,3.6830426495,81.08497771500001,2.3194990175,0.0381630365,0.042007362,83.48810717,16.51189283
1475,uoft5_240507_Au-0.5-Cu-0.4-Hg-0.1_pp0,uoft,5,240507,Au-0.5-Cu-0.4-Hg-0.1,pp0,std,2.0,CO2R,50.0,0.0822657872158823,10.364901970960526,10.43989677572115,0.0085626565337699,0.0047684855946961,0.08018704742848,0.0801870474284724
1476,uoft5_240507_Au-0.5-Cu-0.4-Hg-0.1_pp0,uoft,5,240507,Au-0.5-Cu-0.4-Hg-0.1,pp0,std,2.0,CO2R,100.0,0.088057917356577,12.998963140441267,14.216805541209895,0.0062273868914266,0.0002980306590277,1.22447079852226,1.224470798522265
1477,uoft5_240507_Au-0.5-Cu-0.4-Hg-0.1_pp0,uoft,5,240507,Au-0.5-Cu-0.4-Hg-0.1,pp0,std,2.0,CO2R,200.0,0.1300150379631925,9.191692722976889,8.20500869085765,0.0260771816797714,0.0666097805213582,0.9451028794810712,0.9451028794810756
1478,uoft5_240507_Au-0.5-Cu-0.4-Hg-0.1_pp0,uoft,5,240507,Au-0.5-Cu-0.4-Hg-0.1,pp0,avg,2.0,CO2R,100.0,3.1452040915,53.593086275,34.070481335,0.0137607104999999,0.0073758745,87.688164235,12.311835765
1479,uoft5_240507_Au-0.5-Cu-0.4-Hg-0.1_pp0,uoft,5,240507,Au-0.5-Cu-0.4-Hg-0.1,pp0,avg,2.0,CO2R,150.0,3.335773884,55.063717595,33.816306479999994,0.0220171365,0.084717188,88.990218435,11.009781565
1480,uoft5_240507_Au-0.5-Cu-0.4-Hg-0.1_pp0,uoft,5,240507,Au-0.5-Cu-0.4-Hg-0.1,pp0,std,2.0,CO2R,150.0,0.1111822189967926,7.713085081503611,7.640643017075885,0.0041515914966533,0.090799909869711,0.1676265709135246,0.1676265709135227
1481,uoft5_240507_Au-0.5-Cu-0.4-Hg-0.1_pp0,uoft,5,240507,Au-0.5-Cu-0.4-Hg-0.1,pp0,avg,2.0,CO2R,50.0,2.858418905,48.27156877,38.457760315,0.0126598534999999,0.0033718285,86.749315095,13.250684905
1482,uoft5_240507_Au-0.5-Cu-0.4-Hg-0.1_pp0_rep1,uoft,5,240507,Au-0.5-Cu-0.4-Hg-0.1,pp0,1,,CO2R,50.0,2.916589601,55.60066124,31.07563851,0.006605141,0.006743657,86.69261429,13.30738571
1483,uoft5_240507_Au-0.5-Cu-0.4-Hg-0.1_pp0_rep1,uoft,5,240507,Au-0.5-Cu-0.4-Hg-0.1,pp0,1,,CO2R,100.0,3.207470442,62.78474126,24.01768173,0.009357283,0.007586614,86.82233263,13.17766737
1484,uoft5_240507_Au-0.5-Cu-0.4-Hg-0.1_pp0_rep1,uoft,5,240507,Au-0.5-Cu-0.4-Hg-0.1,pp0,1,,CO2R,300.0,3.712489233,82.39804139,2.765225933,0.04274994,0.041164405,85.25064171,14.74935829
1485,uoft5_240507_Au-0.5-Cu-0.4-Hg-0.1_pp0_rep1,uoft,5,240507,Au-0.5-Cu-0.4-Hg-0.1,pp0,1,,CO2R,150.0,3.414391585,60.51769236,28.41355599,0.024952755,0.14892242,89.10874832,10.89125168
1486,uoft5_240507_Au-0.5-Cu-0.4-Hg-0.1_pp0_rep1,uoft,5,240507,Au-0.5-Cu-0.4-Hg-0.1,pp0,1,,HER,50.0,2.624679397,,,,,,
1487,uoft5_240507_Au-0.5-Cu-0.4-Hg-0.1_pp0_rep1,uoft,5,240507,Au-0.5-Cu-0.4-Hg-0.1,pp0,1,,CO2R,200.0,3.647198103,77.17832556,11.706778,0.09219676,0.234552811,89.21803176,10.78196824
1488,uoft5_240507_Au-0.5-Cu-0.4-Hg-0.1_pp0_rep2,uoft,5,240507,Au-0.5-Cu-0.4-Hg-0.1,pp0,2,,CO2R,200.0,3.463329073,64.17930905,23.31041257,0.055318056,0.328753266,87.88145445,12.11854555
1489,uoft5_240507_Au-0.5-Cu-0.4-Hg-0.1_pp0_rep2,uoft,5,240507,Au-0.5-Cu-0.4-Hg-0.1,pp0,2,,HER,50.0,2.602406562,,,,,,
1490,uoft5_240507_Au-0.5-Cu-0.4-Hg-0.1_pp0_rep2,uoft,5,240507,Au-0.5-Cu-0.4-Hg-0.1,pp0,2,,CO2R,50.0,2.800248209,40.9424763,45.83988212,0.018714566,0.0,86.8060159,13.1939841
1491,uoft5_240507_Au-0.5-Cu-0.4-Hg-0.1_pp0_rep2,uoft,5,240507,Au-0.5-Cu-0.4-Hg-0.1,pp0,2,,CO2R,300.0,3.653596066,79.77191404,1.873772102,0.033576133,0.042850319,81.72557263,18.27442737
1492,uoft5_240507_Au-0.5-Cu-0.4-Hg-0.1_pp0_rep2,uoft,5,240507,Au-0.5-Cu-0.4-Hg-0.1,pp0,2,,CO2R,150.0,3.257156183,49.60974283,39.21905697,0.019081518,0.020511956,88.87168855,11.12831145
1493,uoft5_240507_Au-0.5-Cu-0.4-Hg-0.1_pp0_rep2,uoft,5,240507,Au-0.5-Cu-0.4-Hg-0.1,pp0,2,,CO2R,100.0,3.082937741,44.40143129,44.12328094,0.018164138,0.007165135,88.55399584,11.44600416
1494,uoft5_240507_Au-0.75-Cd-0.125-Ga-0.125_pp0,uoft,5,240507,Au-0.75-Cd-0.125-Ga-0.125,pp0,std,3.0,CO2R,50.0,0.1545779658746258,2.6075571108708537,1.6437255254503156,0.006696250806622,0.0008429569999999,0.956923935292261,0.9569239352922624
1495,uoft5_240507_Au-0.75-Cd-0.125-Ga-0.125_pp0,uoft,5,240507,Au-0.75-Cd-0.125-Ga-0.125,pp0,avg,3.0,CO2R,50.0,3.0445724286666667,60.271192113333335,25.000000003333337,0.13210282,0.010115485,85.44438598666666,14.555614013333331
1496,uoft5_240507_Au-0.75-Cd-0.125-Ga-0.125_pp0,uoft,5,240507,Au-0.75-Cd-0.125-Ga-0.125,pp0,std,3.0,HER,50.0,0.1487404612942831,0.0,0.0,0.0,0.0,0.0,0.0
1497,uoft5_240507_Au-0.75-Cd-0.125-Ga-0.125_pp0,uoft,5,240507,Au-0.75-Cd-0.125-Ga-0.125,pp0,avg,3.0,HER,50.0,2.784857983666667,,,,,,
1498,uoft5_240507_Au-0.75-Cd-0.125-Ga-0.125_pp0,uoft,5,240507,Au-0.75-Cd-0.125-Ga-0.125,pp0,std,3.0,CO2R,100.0,0.2003430454202494,1.6308254928078882,1.5409173671802066,0.0070775191565494,0.0006438192615667,0.6298422119218902,0.6298422119218785
1499,uoft5_240507_Au-0.75-Cd-0.125-Ga-0.125_pp0,uoft,5,240507,Au-0.75-Cd-0.125-Ga-0.125,pp0,std,3.0,CO2R,300.0,0.1168495599750833,6.160325908954862,4.079311697544297,0.0275424105888678,0.0021506575117815,2.172095057411939,2.1720950574119384
1500,uoft5_240507_Au-0.75-Cd-0.125-Ga-0.125_pp0,uoft,5,240507,Au-0.75-Cd-0.125-Ga-0.125,pp0,avg,3.0,CO2R,300.0,3.7643894306666663,70.31611179666668,10.793222005333334,0.0604248086666666,0.0041679543333333,81.18628383666668,18.813716163333336
1501,uoft5_240507_Au-0.75-Cd-0.125-Ga-0.125_pp0,uoft,5,240507,Au-0.75-Cd-0.125-Ga-0.125,pp0,std,3.0,CO2R,150.0,0.1998297109137564,1.7981421980124768,1.998011777610172,0.0057593194071259,0.0006489082162535,0.5452811747550982,0.5452811747551021
1502,uoft5_240507_Au-0.75-Cd-0.125-Ga-0.125_pp0,uoft,5,240507,Au-0.75-Cd-0.125-Ga-0.125,pp0,avg,3.0,CO2R,200.0,3.5923710346666664,62.07056016666667,19.734774066666667,0.065776196,0.004636264,81.88999875333333,18.110001246666663
1503,uoft5_240507_Au-0.75-Cd-0.125-Ga-0.125_pp0,uoft,5,240507,Au-0.75-Cd-0.125-Ga-0.125,pp0,std,3.0,CO2R,200.0,0.1613057059135962,6.894393655896431,5.254601685837407,0.012970153654849,0.001053696,1.6737236801196005,1.673723680119597
1504,uoft5_240507_Au-0.75-Cd-0.125-Ga-0.125_pp0,uoft,5,240507,Au-0.75-Cd-0.125-Ga-0.125,pp0,avg,3.0,CO2R,100.0,3.333256368666667,56.73313942333333,26.57662082666667,0.105315304,0.0077271066666666,83.44685815333334,16.553141846666666
1505,uoft5_240507_Au-0.75-Cd-0.125-Ga-0.125_pp0,uoft,5,240507,Au-0.75-Cd-0.125-Ga-0.125,pp0,avg,3.0,CO2R,150.0,3.486363374,58.752293066666674,23.927635886666668,0.0848882936666666,0.0062753473333333,82.78998549,17.21001451
1506,uoft5_240507_Au-0.75-Cd-0.125-Ga-0.125_pp0_rep1,uoft,5,240507,Au-0.75-Cd-0.125-Ga-0.125,pp0,1,,HER,50.0,2.617729298,,,,,,
1507,uoft5_240507_Au-0.75-Cd-0.125-Ga-0.125_pp0_rep1,uoft,5,240507,Au-0.75-Cd-0.125-Ga-0.125,pp0,1,,CO2R,200.0,3.440500542,56.98800979,23.91453831,0.066877053,0.004636264,80.98839586,19.01160414
1508,uoft5_240507_Au-0.75-Cd-0.125-Ga-0.125_pp0_rep1,uoft,5,240507,Au-0.75-Cd-0.125-Ga-0.125,pp0,1,,CO2R,150.0,3.305764671,57.12402436,26.05599214,0.080362549,0.0059007,83.28374469,16.71625531
1509,uoft5_240507_Au-0.75-Cd-0.125-Ga-0.125_pp0_rep1,uoft,5,240507,Au-0.75-Cd-0.125-Ga-0.125,pp0,1,,CO2R,300.0,3.652793379,68.33518174,11.42681729,0.07650955,0.005338728,79.85966461,20.14033539
1510,uoft5_240507_Au-0.75-Cd-0.125-Ga-0.125_pp0_rep1,uoft,5,240507,Au-0.75-Cd-0.125-Ga-0.125,pp0,1,,CO2R,100.0,3.161350143,55.01684488,27.78978389,0.100177972,0.007165135,82.93621497,17.06378503
1511,uoft5_240507_Au-0.75-Cd-0.125-Ga-0.125_pp0_rep1,uoft,5,240507,Au-0.75-Cd-0.125-Ga-0.125,pp0,1,,CO2R,50.0,2.900903289,58.14057628,26.28683694,0.136506247,0.010958442,84.60750111,15.39249889
1512,uoft5_240507_Au-0.75-Cd-0.125-Ga-0.125_pp0_rep2,uoft,5,240507,Au-0.75-Cd-0.125-Ga-0.125,pp0,2,,CO2R,200.0,3.574919741,59.30538408,21.45383104,0.078160835,0.00568996,80.8603661,19.1396339
1513,uoft5_240507_Au-0.75-Cd-0.125-Ga-0.125_pp0_rep2,uoft,5,240507,Au-0.75-Cd-0.125-Ga-0.125,pp0,2,,CO2R,100.0,3.285144113,58.26236163,24.84282908,0.113388254,0.008429571,83.25370024,16.74629976
1514,uoft5_240507_Au-0.75-Cd-0.125-Ga-0.125_pp0_rep2,uoft,5,240507,Au-0.75-Cd-0.125-Ga-0.125,pp0,2,,CO2R,300.0,3.754509754,65.38994329,14.51866405,0.076142598,0.005479221,80.00621123,19.99378877
1515,uoft5_240507_Au-0.75-Cd-0.125-Ga-0.125_pp0_rep2,uoft,5,240507,Au-0.75-Cd-0.125-Ga-0.125,pp0,2,,HER,50.0,2.834148041,,,,,,
1516,uoft5_240507_Au-0.75-Cd-0.125-Ga-0.125_pp0_rep2,uoft,5,240507,Au-0.75-Cd-0.125-Ga-0.125,pp0,2,,CO2R,50.0,3.024680605,59.49402582,25.56483301,0.135405391,0.010115485,85.23799149,14.76200851
1517,uoft5_240507_Au-0.75-Cd-0.125-Ga-0.125_pp0_rep2,uoft,5,240507,Au-0.75-Cd-0.125-Ga-0.125,pp0,2,,CO2R,150.0,3.452284292,58.45068949,23.6345776,0.091371117,0.007024642,82.2047526,17.7952474
1518,uoft5_240507_Au-0.75-Cd-0.125-Ga-0.125_pp0_rep3,uoft,5,240507,Au-0.75-Cd-0.125-Ga-0.125,pp0,3,,CO2R,300.0,3.885865159,77.22321036,6.434184676,0.028622278,0.001685914,83.69297567,16.30702433
1519,uoft5_240507_Au-0.75-Cd-0.125-Ga-0.125_pp0_rep3,uoft,5,240507,Au-0.75-Cd-0.125-Ga-0.125,pp0,3,,CO2R,50.0,3.208133392,63.17897424,23.14833006,0.124396822,0.009272528,86.48766536,13.51233464
1520,uoft5_240507_Au-0.75-Cd-0.125-Ga-0.125_pp0_rep3,uoft,5,240507,Au-0.75-Cd-0.125-Ga-0.125,pp0,3,,HER,50.0,2.902696612,,,,,,
1521,uoft5_240507_Au-0.75-Cd-0.125-Ga-0.125_pp0_rep3,uoft,5,240507,Au-0.75-Cd-0.125-Ga-0.125,pp0,3,,CO2R,200.0,3.761692821,69.91828663,13.83595285,0.0522907,0.003582568,83.8212343,16.1787657
1522,uoft5_240507_Au-0.75-Cd-0.125-Ga-0.125_pp0_rep3,uoft,5,240507,Au-0.75-Cd-0.125-Ga-0.125,pp0,3,,CO2R,150.0,3.701041159,60.68216535,22.09233792,0.082931215,0.0059007,82.88145918,17.11854082
1523,uoft5_240507_Au-0.75-Cd-0.125-Ga-0.125_pp0_rep3,uoft,5,240507,Au-0.75-Cd-0.125-Ga-0.125,pp0,3,,CO2R,100.0,3.55327485,56.92021176,27.09724951,0.102379686,0.007586614,84.15065925,15.84934075
1524,uoft5_240507_Cd-0.111-In-0.889_pp0,uoft,5,240507,Cd-0.111-In-0.889,pp0,std,3.0,HER,50.0,0.0488305347418541,0.0,0.0,0.0,0.0,0.0,0.0
1525,uoft5_240507_Cd-0.111-In-0.889_pp0,uoft,5,240507,Cd-0.111-In-0.889,pp0,avg,3.0,CO2R,50.0,2.9648141073333334,10.426667222333334,7.647347740333333,0.0161459003333333,0.0,18.093785666666665,81.90621433333332
1526,uoft5_240507_Cd-0.111-In-0.889_pp0,uoft,5,240507,Cd-0.111-In-0.889,pp0,std,3.0,CO2R,50.0,0.0291524052559749,2.292992131182222,0.3398594084640981,0.0056491582615565,0.0,2.4968033856945464,2.496803385694548
1527,uoft5_240507_Cd-0.111-In-0.889_pp0,uoft,5,240507,Cd-0.111-In-0.889,pp0,avg,3.0,CO2R,100.0,3.197446106333333,9.837828789,5.859528487333333,0.0154119956666666,0.0,15.716064546666669,84.28393545333334
1528,uoft5_240507_Cd-0.111-In-0.889_pp0,uoft,5,240507,Cd-0.111-In-0.889,pp0,std,3.0,CO2R,100.0,0.0491095521521217,0.1227431754578023,0.7368246513462587,0.0029125934730801,0.0,0.6765679009966796,0.6765679009966834
1529,uoft5_240507_Cd-0.111-In-0.889_pp0,uoft,5,240507,Cd-0.111-In-0.889,pp0,avg,3.0,HER,50.0,3.121963079666667,,,,,,
1530,uoft5_240507_Cd-0.111-In-0.889_pp0,uoft,5,240507,Cd-0.111-In-0.889,pp0,std,3.0,CO2R,150.0,0.0427521971945093,0.6180428237233838,0.3150445443755486,0.0020210157523662,0.0006489087936037,0.300182107795394,0.3001821077954016
1531,uoft5_240507_Cd-0.111-In-0.889_pp0,uoft,5,240507,Cd-0.111-In-0.889,pp0,std,3.0,CO2R,200.0,0.0325567004403465,1.0828397375955892,0.4444973219509631,0.0018046998772679,0.000730022464973,0.641761664562943,0.6417616645629426
1532,uoft5_240507_Cd-0.111-In-0.889_pp0,uoft,5,240507,Cd-0.111-In-0.889,pp0,avg,3.0,CO2R,300.0,3.847938343333334,51.18388471333333,0.8636214799999999,0.0368787043333333,0.001873238,52.090761676666666,47.90923832333334
1533,uoft5_240507_Cd-0.111-In-0.889_pp0,uoft,5,240507,Cd-0.111-In-0.889,pp0,std,3.0,CO2R,300.0,0.025307236248374,31.82237408238326,1.123709238624959,0.0168228709728115,0.0003535662964381,30.781951307952227,30.781951307952237
1534,uoft5_240507_Cd-0.111-In-0.889_pp0,uoft,5,240507,Cd-0.111-In-0.889,pp0,avg,3.0,CO2R,150.0,3.334780252333333,9.006535674,5.065487885,0.0129656473333333,0.0003746476666666,14.08789023,85.91210976999999
1535,uoft5_240507_Cd-0.111-In-0.889_pp0,uoft,5,240507,Cd-0.111-In-0.889,pp0,avg,3.0,CO2R,200.0,3.458318773,8.475381364,4.318516699333333,0.0118342109999999,0.0004214786666666,12.808542826666669,87.19145717333333
1536,uoft5_240507_Cd-0.111-In-0.889_pp0_rep1,uoft,5,240507,Cd-0.111-In-0.889,pp0,1,,CO2R,50.0,2.959136352,7.862060307,7.529469548,0.009907712,0.0,15.40143757,84.59856243
1537,uoft5_240507_Cd-0.111-In-0.889_pp0_rep1,uoft,5,240507,Cd-0.111-In-0.889,pp0,1,,CO2R,300.0,3.820225359,73.70754776,0.456777996,0.055042842,0.002247886,74.22853656,25.77146344
1538,uoft5_240507_Cd-0.111-In-0.889_pp0_rep1,uoft,5,240507,Cd-0.111-In-0.889,pp0,1,,CO2R,200.0,3.489308169,8.932076419,4.169941061,0.010182926,0.0,13.11442472,86.88557528
1539,uoft5_240507_Cd-0.111-In-0.889_pp0_rep1,uoft,5,240507,Cd-0.111-In-0.889,pp0,1,,CO2R,150.0,3.365528116,9.711858377,4.705304519,0.010641616,0.0,14.42978168,85.57021832
1540,uoft5_240507_Cd-0.111-In-0.889_pp0_rep1,uoft,5,240507,Cd-0.111-In-0.889,pp0,1,,CO2R,100.0,3.233970867,9.959404884,5.083497053,0.012109425,0.0,15.05797711,84.94202289
1541,uoft5_240507_Cd-0.111-In-0.889_pp0_rep1,uoft,5,240507,Cd-0.111-In-0.889,pp0,1,,HER,50.0,3.112497223,,,,,,
1542,uoft5_240507_Cd-0.111-In-0.889_pp0_rep2,uoft,5,240507,Cd-0.111-In-0.889,pp0,2,,CO2R,100.0,3.216749728,9.713950909,5.945481336,0.017613709,0.0,15.68050599,84.31949401
1543,uoft5_240507_Cd-0.111-In-0.889_pp0_rep2,uoft,5,240507,Cd-0.111-In-0.889,pp0,2,,HER,50.0,3.174833512,,,,,,
1544,uoft5_240507_Cd-0.111-In-0.889_pp0_rep2,uoft,5,240507,Cd-0.111-In-0.889,pp0,2,,CO2R,50.0,2.996387721,11.13896503,7.382121807,0.02091628,0.0,18.54694603,81.45305397
1545,uoft5_240507_Cd-0.111-In-0.889_pp0_rep2,uoft,5,240507,Cd-0.111-In-0.889,pp0,2,,CO2R,150.0,3.35285295,8.748038251,5.201375246,0.014311139,0.0,13.96636085,86.03363915
1546,uoft5_240507_Cd-0.111-In-0.889_pp0_rep2,uoft,5,240507,Cd-0.111-In-0.889,pp0,2,,CO2R,200.0,3.461254532,7.239008977,4.81827112,0.011558997,0.0,12.0710634,87.9289366
1547,uoft5_240507_Cd-0.111-In-0.889_pp0_rep2,uoft,5,240507,Cd-0.111-In-0.889,pp0,2,,CO2R,300.0,3.853766817,14.77892402,2.134086444,0.021833661,0.001545421,16.93935529,83.06064471
1548,uoft5_240507_Cd-0.111-In-0.889_pp0_rep3,uoft,5,240507,Cd-0.111-In-0.889,pp0,3,,CO2R,100.0,3.141617724,9.840130574,6.549607073,0.016512853,0.0,16.40971054,83.59028946
1549,uoft5_240507_Cd-0.111-In-0.889_pp0_rep3,uoft,5,240507,Cd-0.111-In-0.889,pp0,3,,CO2R,300.0,3.869822854,65.06518236,0.0,0.03375961,0.001826407,65.10439318,34.89560682
1550,uoft5_240507_Cd-0.111-In-0.889_pp0_rep3,uoft,5,240507,Cd-0.111-In-0.889,pp0,3,,HER,50.0,3.078558504,,,,,,
1551,uoft5_240507_Cd-0.111-In-0.889_pp0_rep3,uoft,5,240507,Cd-0.111-In-0.889,pp0,3,,CO2R,200.0,3.424393618,9.255058696,3.967337917,0.01376071,0.001264436,13.24014036,86.75985964
1552,uoft5_240507_Cd-0.111-In-0.889_pp0_rep3,uoft,5,240507,Cd-0.111-In-0.889,pp0,3,,CO2R,150.0,3.285959691,8.559710394,5.28978389,0.013944187,0.001123943,13.86752816,86.13247184
1553,uoft5_240507_Cd-0.111-In-0.889_pp0_rep3,uoft,5,240507,Cd-0.111-In-0.889,pp0,3,,CO2R,50.0,2.938918249,12.27897633,8.030451866,0.017613709,0.0,20.3329734,79.6670266
1554,uoft5_240507_Cd-0.5-Ga-0.25-In-0.25_pp0,uoft,5,240507,Cd-0.5-Ga-0.25-In-0.25,pp0,std,3.0,HER,50.0,0.0517001211555055,0.0,0.0,0.0,0.0,0.0,0.0
1555,uoft5_240507_Cd-0.5-Ga-0.25-In-0.25_pp0,uoft,5,240507,Cd-0.5-Ga-0.25-In-0.25,pp0,avg,3.0,CO2R,200.0,3.4436316490000003,10.303835611,7.434921414666666,0.015870686,0.0007727106666666,17.758283783333336,82.24171621666666
1556,uoft5_240507_Cd-0.5-Ga-0.25-In-0.25_pp0,uoft,5,240507,Cd-0.5-Ga-0.25-In-0.25,pp0,avg,3.0,HER,50.0,3.051526796,,,,,,
1557,uoft5_240507_Cd-0.5-Ga-0.25-In-0.25_pp0,uoft,5,240507,Cd-0.5-Ga-0.25-In-0.25,pp0,std,3.0,CO2R,50.0,0.0451469165006135,1.31535880037052,0.6061588299092547,0.0035387595782747,0.0,1.353306370080553,1.3533063700805468
1558,uoft5_240507_Cd-0.5-Ga-0.25-In-0.25_pp0,uoft,5,240507,Cd-0.5-Ga-0.25-In-0.25,pp0,avg,3.0,CO2R,50.0,2.942345827,11.795182993333333,12.195481333333332,0.0161459,0.0,24.01142361,75.98857639
1559,uoft5_240507_Cd-0.5-Ga-0.25-In-0.25_pp0,uoft,5,240507,Cd-0.5-Ga-0.25-In-0.25,pp0,avg,3.0,CO2R,100.0,3.2028372966666665,10.318483334666666,10.078585463,0.0183476136666666,0.0,20.419370736666668,79.58062926333334
1560,uoft5_240507_Cd-0.5-Ga-0.25-In-0.25_pp0,uoft,5,240507,Cd-0.5-Ga-0.25-In-0.25,pp0,std,3.0,CO2R,200.0,0.0706232538489233,2.1042276090568195,1.0082312446828945,0.0014122895329106,0.0006774320391635,1.5356048157534834,1.5356048157534914
1561,uoft5_240507_Cd-0.5-Ga-0.25-In-0.25_pp0,uoft,5,240507,Cd-0.5-Ga-0.25-In-0.25,pp0,avg,3.0,CO2R,150.0,3.31633699,9.755243537333332,8.975114603666666,0.0161459003333333,0.0004683093333333,18.75004794,81.24995206
1562,uoft5_240507_Cd-0.5-Ga-0.25-In-0.25_pp0,uoft,5,240507,Cd-0.5-Ga-0.25-In-0.25,pp0,std,3.0,CO2R,150.0,0.052298860831698,0.6822621856298602,0.5979513678426589,0.0026461305833938,0.000811135558992,0.6616018889764441,0.6616018889764419
1563,uoft5_240507_Cd-0.5-Ga-0.25-In-0.25_pp0,uoft,5,240507,Cd-0.5-Ga-0.25-In-0.25,pp0,avg,3.0,CO2R,300.0,3.7380050153333335,28.567662013333333,3.059102816,0.0309463086666666,0.001685914,31.663571066666663,68.33642893333332
1564,uoft5_240507_Cd-0.5-Ga-0.25-In-0.25_pp0,uoft,5,240507,Cd-0.5-Ga-0.25-In-0.25,pp0,std,3.0,CO2R,300.0,0.1479263352689976,11.458733599216917,1.8030714323286128,0.0101863685415107,0.000612393871612,9.738081693575731,9.73808169357573
1565,uoft5_240507_Cd-0.5-Ga-0.25-In-0.25_pp0,uoft,5,240507,Cd-0.5-Ga-0.25-In-0.25,pp0,std,3.0,CO2R,100.0,0.0342130990219009,1.1864435838486809,0.4466241045698862,0.0040572711855711,0.0,1.009266747325488,1.0092667473254942
1566,uoft5_240507_Cd-0.5-Ga-0.25-In-0.25_pp0_rep1,uoft,5,240507,Cd-0.5-Ga-0.25-In-0.25,pp0,1,,CO2R,150.0,3.290347296,10.53547888,8.73280943,0.016879805,0.0,19.28813386,80.71186614
1567,uoft5_240507_Cd-0.5-Ga-0.25-In-0.25_pp0_rep1,uoft,5,240507,Cd-0.5-Ga-0.25-In-0.25,pp0,1,,CO2R,50.0,2.898217887,11.52943146,11.53732809,0.017613709,0.0,23.08931617,76.91068383
1568,uoft5_240507_Cd-0.5-Ga-0.25-In-0.25_pp0_rep1,uoft,5,240507,Cd-0.5-Ga-0.25-In-0.25,pp0,1,,HER,50.0,3.023585074,,,,,,
1569,uoft5_240507_Cd-0.5-Ga-0.25-In-0.25_pp0_rep1,uoft,5,240507,Cd-0.5-Ga-0.25-In-0.25,pp0,1,,CO2R,300.0,3.753986924,40.01129967,1.603634578,0.030640515,0.001404928,41.65060449,58.34939551
1570,uoft5_240507_Cd-0.5-Ga-0.25-In-0.25_pp0_rep1,uoft,5,240507,Cd-0.5-Ga-0.25-In-0.25,pp0,1,,CO2R,100.0,3.225045056,11.09188307,9.562868369,0.019815423,0.0,20.67901548,79.32098452
1571,uoft5_240507_Cd-0.5-Ga-0.25-In-0.25_pp0_rep1,uoft,5,240507,Cd-0.5-Ga-0.25-In-0.25,pp0,1,,CO2R,200.0,3.421157565,12.52725523,6.980599214,0.017063281,0.001053696,19.52893716,80.47106284
1572,uoft5_240507_Cd-0.5-Ga-0.25-In-0.25_pp0_rep2,uoft,5,240507,Cd-0.5-Ga-0.25-In-0.25,pp0,2,,CO2R,300.0,3.582736654,17.0938919,5.076129666,0.02091628,0.001264436,22.19516803,77.80483197
1573,uoft5_240507_Cd-0.5-Ga-0.25-In-0.25_pp0_rep2,uoft,5,240507,Cd-0.5-Ga-0.25-In-0.25,pp0,2,,CO2R,150.0,3.282124076,9.270752684,9.656188605,0.018347614,0.001404928,18.95064816,81.04935184
1574,uoft5_240507_Cd-0.5-Ga-0.25-In-0.25_pp0_rep2,uoft,5,240507,Cd-0.5-Ga-0.25-In-0.25,pp0,2,,HER,50.0,3.111185157,,,,,,
1575,uoft5_240507_Cd-0.5-Ga-0.25-In-0.25_pp0_rep2,uoft,5,240507,Cd-0.5-Ga-0.25-In-0.25,pp0,2,,CO2R,100.0,3.163437698,10.91108833,10.33644401,0.021466708,0.0,21.27344766,78.72655234
1576,uoft5_240507_Cd-0.5-Ga-0.25-In-0.25_pp0_rep2,uoft,5,240507,Cd-0.5-Ga-0.25-In-0.25,pp0,2,,CO2R,50.0,2.940372581,13.22312666,12.31827112,0.018714566,0.0,25.56505526,74.43494474
1577,uoft5_240507_Cd-0.5-Ga-0.25-In-0.25_pp0_rep2,uoft,5,240507,Cd-0.5-Ga-0.25-In-0.25,pp0,2,,CO2R,200.0,3.386980322,8.343551863,8.590373281,0.016237638,0.001264436,16.95464011,83.04535989
1578,uoft5_240507_Cd-0.5-Ga-0.25-In-0.25_pp0_rep3,uoft,5,240507,Cd-0.5-Ga-0.25-In-0.25,pp0,3,,CO2R,150.0,3.376539598,9.459499048,8.536345776,0.013210282,0.0,18.0113618,81.9886382
1579,uoft5_240507_Cd-0.5-Ga-0.25-In-0.25_pp0_rep3,uoft,5,240507,Cd-0.5-Ga-0.25-In-0.25,pp0,3,,CO2R,300.0,3.877291468,28.59779447,2.497544204,0.041282131,0.002388378,31.14494068,68.85505932
1580,uoft5_240507_Cd-0.5-Ga-0.25-In-0.25_pp0_rep3,uoft,5,240507,Cd-0.5-Ga-0.25-In-0.25,pp0,3,,CO2R,100.0,3.220029136,8.952478604,10.33644401,0.01376071,0.0,19.30564907,80.69435093
1581,uoft5_240507_Cd-0.5-Ga-0.25-In-0.25_pp0_rep3,uoft,5,240507,Cd-0.5-Ga-0.25-In-0.25,pp0,3,,CO2R,50.0,2.988447013,10.63299086,12.73084479,0.012109425,0.0,23.3798994,76.6201006
1582,uoft5_240507_Cd-0.5-Ga-0.25-In-0.25_pp0_rep3,uoft,5,240507,Cd-0.5-Ga-0.25-In-0.25,pp0,3,,CO2R,200.0,3.52275706,10.04069974,6.733791749,0.014311139,0.0,16.79127408,83.20872592
1583,uoft5_240507_Cd-0.5-Ga-0.25-In-0.25_pp0_rep3,uoft,5,240507,Cd-0.5-Ga-0.25-In-0.25,pp0,3,,HER,50.0,3.019810157,,,,,,
1584,uoft6_240624_Ag-0.125-Au-0.125-Cd-0.75_pp0,uoft,6,240624,Ag-0.125-Au-0.125-Cd-0.75,pp0,avg,2.0,CO2R,50.0,2.961207731,62.26683965,25.38801572,0.5207052825,0.06954396,88.426509385,11.573490615
1585,uoft6_240624_Ag-0.125-Au-0.125-Cd-0.75_pp0,uoft,6,240624,Ag-0.125-Au-0.125-Cd-0.75,pp0,avg,2.0,CO2R,150.0,3.3816839235,53.674904265,21.822200395000003,0.2779663504999999,0.0300654695,75.89048405,24.10951595
1586,uoft6_240624_Ag-0.125-Au-0.125-Cd-0.75_pp0,uoft,6,240624,Ag-0.125-Au-0.125-Cd-0.75,pp0,std,2.0,CO2R,100.0,0.0367933149450823,4.491309558184192,1.026277274250251,0.0342506268421864,0.0041724242766406,5.568242958147019,5.568242958147021
1587,uoft6_240624_Ag-0.125-Au-0.125-Cd-0.75_pp0,uoft,6,240624,Ag-0.125-Au-0.125-Cd-0.75,pp0,avg,2.0,CO2R,100.0,3.2001490085,53.193831215,28.59651277,0.3346604775,0.0375115905,82.264587135,17.735412865
