Repository: Graph4HEP/fairchem

File: src/fairchem/applications/ocx/data/experimental_data/ExpDataDump_241113.csv (part 8 of 25)
,sample id,source,batch number,batch date,composition,post processing id,rep,total reps,reaction,current density,voltage,fe_h2,fe_co,fe_ch4,fe_c2h4,fe_gas_total,fe_liquid
1588,uoft6_240624_Ag-0.125-Au-0.125-Cd-0.75_pp0,uoft,6,240624,Ag-0.125-Au-0.125-Cd-0.75,pp0,std,2.0,CO2R,150.0,0.046936089969761,7.459474205789654,6.334787664578006,0.0179037365173565,0.0015894947268275,1.1493060052914474,1.1493060052914412
1589,uoft6_240624_Ag-0.125-Au-0.125-Cd-0.75_pp0,uoft,6,240624,Ag-0.125-Au-0.125-Cd-0.75,pp0,std,2.0,CO2R,50.0,0.0225434565529848,1.4106920150392914,0.4584385818730819,0.0326937799425531,0.0053645462056447,1.923266670866822,1.923266670866813
1590,uoft6_240624_Ag-0.125-Au-0.125-Cd-0.75_pp0,uoft,6,240624,Ag-0.125-Au-0.125-Cd-0.75,pp0,avg,2.0,HER,50.0,2.7087873225,,,,,,
1591,uoft6_240624_Ag-0.125-Au-0.125-Cd-0.75_pp0,uoft,6,240624,Ag-0.125-Au-0.125-Cd-0.75,pp0,std,2.0,HER,50.0,0.0352179616467717,0.0,0.0,0.0,0.0,0.0,0.0
1592,uoft6_240624_Ag-0.125-Au-0.125-Cd-0.75_pp0,uoft,6,240624,Ag-0.125-Au-0.125-Cd-0.75,pp0,avg,2.0,CO2R,300.0,3.542353686,79.868693635,2.811886051,0.0589875785,0.0045660175,82.75953867999999,17.24046132
1593,uoft6_240624_Ag-0.125-Au-0.125-Cd-0.75_pp0,uoft,6,240624,Ag-0.125-Au-0.125-Cd-0.75,pp0,std,2.0,CO2R,200.0,0.0116905730788334,5.745751226119484,2.7975172472262444,0.027244816500943,0.0031293187378105,2.907549099656562,2.9075490996565674
1594,uoft6_240624_Ag-0.125-Au-0.125-Cd-0.75_pp0,uoft,6,240624,Ag-0.125-Au-0.125-Cd-0.75,pp0,std,2.0,CO2R,300.0,0.0180888973777577,1.8517737063740003,0.4931687763124432,0.0084329194099849,0.001092777668888,2.3571478089958817,2.3571478089958777
1595,uoft6_240624_Ag-0.125-Au-0.125-Cd-0.75_pp0,uoft,6,240624,Ag-0.125-Au-0.125-Cd-0.75,pp0,avg,2.0,CO2R,200.0,3.5062295035,72.267048905,8.490913554,0.1766875215,0.0161215545,81.00131278500001,18.998687215
1596,uoft6_240624_Ag-0.125-Au-0.125-Cd-0.75_pp0_rep1,uoft,6,240624,Ag-0.125-Au-0.125-Cd-0.75,pp0,1,,CO2R,200.0,3.49796302,68.20418925,10.46905697,0.195952516,0.018334317,78.9453651,21.0546349
1597,uoft6_240624_Ag-0.125-Au-0.125-Cd-0.75_pp0_rep1,uoft,6,240624,Ag-0.125-Au-0.125-Cd-0.75,pp0,1,,CO2R,50.0,2.9452671,63.26434954,25.71218075,0.543823276,0.073337267,89.78646429,10.21353571
1598,uoft6_240624_Ag-0.125-Au-0.125-Cd-0.75_pp0_rep1,uoft,6,240624,Ag-0.125-Au-0.125-Cd-0.75,pp0,1,,CO2R,300.0,3.555144468,81.17809538,3.160609037,0.064950553,0.005338728,84.42629388,15.57370612
1599,uoft6_240624_Ag-0.125-Au-0.125-Cd-0.75_pp0_rep1,uoft,6,240624,Ag-0.125-Au-0.125-Cd-0.75,pp0,1,,HER,50.0,2.683884463,,,,,,
1600,uoft6_240624_Ag-0.125-Au-0.125-Cd-0.75_pp0_rep1,uoft,6,240624,Ag-0.125-Au-0.125-Cd-0.75,pp0,1,,CO2R,100.0,3.174132206,50.01799577,27.87082515,0.310441627,0.034561241,78.32724478,21.67275522
1601,uoft6_240624_Ag-0.125-Au-0.125-Cd-0.75_pp0_rep1,uoft,6,240624,Ag-0.125-Au-0.125-Cd-0.75,pp0,1,,CO2R,150.0,3.348495096,48.40025947,26.30157171,0.265306497,0.028941527,75.07780198,24.92219802
1602,uoft6_240624_Ag-0.125-Au-0.125-Cd-0.75_pp0_rep2,uoft,6,240624,Ag-0.125-Au-0.125-Cd-0.75,pp0,2,,CO2R,300.0,3.529562904,78.55929189,2.463163065,0.053024604,0.003793307,81.09278348,18.90721652
1603,uoft6_240624_Ag-0.125-Au-0.125-Cd-0.75_pp0_rep2,uoft,6,240624,Ag-0.125-Au-0.125-Cd-0.75,pp0,2,,CO2R,50.0,2.977148362,61.26932976,25.06385069,0.497587289,0.065750653,87.06655448,12.93344552
1604,uoft6_240624_Ag-0.125-Au-0.125-Cd-0.75_pp0_rep2,uoft,6,240624,Ag-0.125-Au-0.125-Cd-0.75,pp0,2,,CO2R,150.0,3.414872751,58.94954906,17.34282908,0.290626204,0.031189412,76.70316612,23.29683388
1605,uoft6_240624_Ag-0.125-Au-0.125-Cd-0.75_pp0_rep2,uoft,6,240624,Ag-0.125-Au-0.125-Cd-0.75,pp0,2,,CO2R,100.0,3.226165811,56.36966666,29.32220039,0.358879328,0.04046194,86.20192949,13.79807051
1606,uoft6_240624_Ag-0.125-Au-0.125-Cd-0.75_pp0_rep2,uoft,6,240624,Ag-0.125-Au-0.125-Cd-0.75,pp0,2,,HER,50.0,2.733690182,,,,,,
1607,uoft6_240624_Ag-0.125-Au-0.125-Cd-0.75_pp0_rep2,uoft,6,240624,Ag-0.125-Au-0.125-Cd-0.75,pp0,2,,CO2R,200.0,3.514495987,76.32990856,6.512770138,0.157422527,0.013908792,83.05726047,16.94273953
1608,uoft6_240624_Ag-0.417-Cd-0.583_pp0,uoft,6,240624,Ag-0.417-Cd-0.583,pp0,avg,2.0,HER,50.0,2.9650454875000003,,,,,,
1609,uoft6_240624_Ag-0.417-Cd-0.583_pp0,uoft,6,240624,Ag-0.417-Cd-0.583,pp0,std,2.0,CO2R,50.0,0.0098608600363014,0.0399503734819156,2.1150689115021195,0.0225742765091497,0.0,2.1025860443668547,2.1025860443668507
1610,uoft6_240624_Ag-0.417-Cd-0.583_pp0,uoft,6,240624,Ag-0.417-Cd-0.583,pp0,avg,2.0,CO2R,50.0,3.038781684,33.83435519,44.35903733000001,0.115039539,0.010115485,78.33980205,21.66019795
1611,uoft6_240624_Ag-0.417-Cd-0.583_pp0,uoft,6,240624,Ag-0.417-Cd-0.583,pp0,std,2.0,CO2R,200.0,0.0110419001878304,18.696330019372624,16.631422393186536,0.0377535313057013,0.0026822731028223,2.112333772975021,2.112333772975016
1612,uoft6_240624_Ag-0.417-Cd-0.583_pp0,uoft,6,240624,Ag-0.417-Cd-0.583,pp0,avg,2.0,CO2R,100.0,3.2677933685,26.987068155000003,48.10166994,0.0751334784999999,0.0065329175,75.18350319999999,24.816496800000003
1613,uoft6_240624_Ag-0.417-Cd-0.583_pp0,uoft,6,240624,Ag-0.417-Cd-0.583,pp0,std,2.0,HER,50.0,0.0076520175509001,0.0,0.0,0.0,0.0,0.0,0.0
1614,uoft6_240624_Ag-0.417-Cd-0.583_pp0,uoft,6,240624,Ag-0.417-Cd-0.583,pp0,std,2.0,CO2R,150.0,0.0002215287763711,0.6338792271909361,0.3889781958227827,0.0085626565337699,0.0011921212218973,1.0358743537586808,1.035874353758686
1615,uoft6_240624_Ag-0.417-Cd-0.583_pp0,uoft,6,240624,Ag-0.417-Cd-0.583,pp0,avg,2.0,CO2R,200.0,3.6209361145,35.949277030000005,30.053413555,0.072656551,0.0052684815,66.091242875,33.908757125
1616,uoft6_240624_Ag-0.417-Cd-0.583_pp0,uoft,6,240624,Ag-0.417-Cd-0.583,pp0,avg,2.0,CO2R,300.0,3.7866783805,69.382284625,7.563850687,0.0878850705,0.005338728,77.05064542,22.94935458
1617,uoft6_240624_Ag-0.417-Cd-0.583_pp0,uoft,6,240624,Ag-0.417-Cd-0.583,pp0,avg,2.0,CO2R,150.0,3.4530582655,21.49699722,47.35265226,0.0559602225,0.004495771,68.91900271,31.08099729
1618,uoft6_240624_Ag-0.417-Cd-0.583_pp0,uoft,6,240624,Ag-0.417-Cd-0.583,pp0,std,2.0,CO2R,300.0,0.0545584252993072,6.39561059987475,3.5008037100791625,0.0306179845477797,0.0023842424437946,2.8584260026588093,2.8584260026588058
1619,uoft6_240624_Ag-0.417-Cd-0.583_pp0,uoft,6,240624,Ag-0.417-Cd-0.583,pp0,std,2.0,CO2R,100.0,0.0103695307343764,0.1522552998563275,0.7605912774553237,0.0120655617043915,0.001490151880925,0.6243383061030722,0.624338306103066
1620,uoft6_240624_Ag-0.417-Cd-0.583_pp0_rep1,uoft,6,240624,Ag-0.417-Cd-0.583,pp0,1,,CO2R,50.0,3.045754365,33.86260437,42.86345776,0.099077115,0.010115485,76.8530492,23.1469508
1621,uoft6_240624_Ag-0.417-Cd-0.583_pp0_rep1,uoft,6,240624,Ag-0.417-Cd-0.583,pp0,1,,CO2R,300.0,3.825257013,64.859905,10.03929273,0.109535255,0.007024642,75.02943301,24.97056699
1622,uoft6_240624_Ag-0.417-Cd-0.583_pp0_rep1,uoft,6,240624,Ag-0.417-Cd-0.583,pp0,1,,CO2R,200.0,3.613128312,22.72897529,41.81360511,0.045960773,0.003371828,64.59759734,35.40240266
1623,uoft6_240624_Ag-0.417-Cd-0.583_pp0_rep1,uoft,6,240624,Ag-0.417-Cd-0.583,pp0,1,,HER,50.0,2.959634694,,,,,,
1624,uoft6_240624_Ag-0.417-Cd-0.583_pp0_rep1,uoft,6,240624,Ag-0.417-Cd-0.583,pp0,1,,CO2R,100.0,3.275125734,27.09472891,47.56385069,0.066601838,0.005479221,74.74202935,25.25797065
1625,uoft6_240624_Ag-0.417-Cd-0.583_pp0_rep1,uoft,6,240624,Ag-0.417-Cd-0.583,pp0,1,,CO2R,150.0,3.45321491,21.04877692,47.07760314,0.04990551,0.003652814,68.18652893,31.81347107
1626,uoft6_240624_Ag-0.417-Cd-0.583_pp0_rep2,uoft,6,240624,Ag-0.417-Cd-0.583,pp0,2,,CO2R,300.0,3.748099748,73.90466425,5.088408644,0.066234886,0.003652814,79.07185783,20.92814217
1627,uoft6_240624_Ag-0.417-Cd-0.583_pp0_rep2,uoft,6,240624,Ag-0.417-Cd-0.583,pp0,2,,HER,50.0,2.970456281,,,,,,
1628,uoft6_240624_Ag-0.417-Cd-0.583_pp0_rep2,uoft,6,240624,Ag-0.417-Cd-0.583,pp0,2,,CO2R,150.0,3.452901621,21.94521752,47.62770138,0.062014935,0.005338728,69.65147649,30.34852351
1629,uoft6_240624_Ag-0.417-Cd-0.583_pp0_rep2,uoft,6,240624,Ag-0.417-Cd-0.583,pp0,2,,CO2R,50.0,3.031809003,33.80610601,45.8546169,0.131001963,0.010115485,79.8265549,20.1734451
1630,uoft6_240624_Ag-0.417-Cd-0.583_pp0_rep2,uoft,6,240624,Ag-0.417-Cd-0.583,pp0,2,,CO2R,100.0,3.260461003,26.8794074,48.63948919,0.083665119,0.007586614,75.62497705,24.37502295
1631,uoft6_240624_Ag-0.417-Cd-0.583_pp0_rep2,uoft,6,240624,Ag-0.417-Cd-0.583,pp0,2,,CO2R,200.0,3.628743917,49.16957877,18.293222,0.099352329,0.007165135,67.58488841,32.41511159
1632,uoft6_240624_Ag-0.714-Cd-0.286_pp0,uoft,6,240624,Ag-0.714-Cd-0.286,pp0,avg,3.0,CO2R,300.0,3.776702541666667,67.70337665000001,8.481499673333333,0.0810964533333333,0.020418294,76.29506862,23.70493138
1633,uoft6_240624_Ag-0.714-Cd-0.286_pp0,uoft,6,240624,Ag-0.714-Cd-0.286,pp0,std,3.0,CO2R,200.0,0.1612917645045709,15.284359156517038,15.80681129288756,0.0064797217445598,0.0133233229047541,2.543917070234825,2.543917070234825
1634,uoft6_240624_Ag-0.714-Cd-0.286_pp0,uoft,6,240624,Ag-0.714-Cd-0.286,pp0,avg,3.0,CO2R,100.0,3.219415822,25.56466969333333,45.31925344,0.067152267,0.0081485853333333,70.96976886,29.03023114
1635,uoft6_240624_Ag-0.714-Cd-0.286_pp0,uoft,6,240624,Ag-0.714-Cd-0.286,pp0,std,3.0,CO2R,300.0,0.145476777191903,10.37026676988256,8.224298155517895,0.036228059179147,0.0302566712626092,4.60702709877646,4.607027098776459
1636,uoft6_240624_Ag-0.714-Cd-0.286_pp0,uoft,6,240624,Ag-0.714-Cd-0.286,pp0,avg,3.0,HER,50.0,2.91257673,,,,,,
1637,uoft6_240624_Ag-0.714-Cd-0.286_pp0,uoft,6,240624,Ag-0.714-Cd-0.286,pp0,std,3.0,CO2R,100.0,0.0901289671433416,7.44328740214448,2.977967953622565,0.0346769902857142,0.0072554726060496,4.731262424226285,4.731262424226274
1638,uoft6_240624_Ag-0.714-Cd-0.286_pp0,uoft,6,240624,Ag-0.714-Cd-0.286,pp0,avg,3.0,CO2R,200.0,3.569955960333333,42.72343007999999,27.22249509,0.0757756453333333,0.0118013989999999,70.04379994,29.95620006
1639,uoft6_240624_Ag-0.714-Cd-0.286_pp0,uoft,6,240624,Ag-0.714-Cd-0.286,pp0,std,3.0,CO2R,150.0,0.115587938822293,6.997572979300451,2.174639080951956,0.0258885634416764,0.0079689712222288,4.874123906401684,4.874123906401682
1640,uoft6_240624_Ag-0.714-Cd-0.286_pp0,uoft,6,240624,Ag-0.714-Cd-0.286,pp0,avg,3.0,CO2R,50.0,3.00039334,31.032245913333337,45.97740668,0.1089848263333333,0.0134873136666666,77.14827157333333,22.851728426666668
1641,uoft6_240624_Ag-0.714-Cd-0.286_pp0,uoft,6,240624,Ag-0.714-Cd-0.286,pp0,std,3.0,CO2R,50.0,0.0635800493454628,7.6898276214068195,4.859378662878483,0.0641621066731587,0.0166043293335169,3.322666232711573,3.322666232711577
1642,uoft6_240624_Ag-0.714-Cd-0.286_pp0,uoft,6,240624,Ag-0.714-Cd-0.286,pp0,avg,3.0,CO2R,150.0,3.399428809333333,22.029895303333333,45.87753765666667,0.05418662,0.0076802756666666,67.97775772,32.02224228
1643,uoft6_240624_Ag-0.714-Cd-0.286_pp0,uoft,6,240624,Ag-0.714-Cd-0.286,pp0,std,3.0,HER,50.0,0.157859806585966,0.0,0.0,0.0,0.0,0.0,0.0
1644,uoft6_240624_Ag-0.714-Cd-0.286_pp0_rep1,uoft,6,240624,Ag-0.714-Cd-0.286,pp0,1,,CO2R,50.0,2.928457462,39.78112118,40.38801572,0.182742234,0.03203237,80.40862605,19.59137395
1645,uoft6_240624_Ag-0.714-Cd-0.286_pp0_rep1,uoft,6,240624,Ag-0.714-Cd-0.286,pp0,1,,CO2R,100.0,3.1154271,34.15137375,41.99410609,0.106783113,0.016437663,76.28649509,23.71350491
1646,uoft6_240624_Ag-0.714-Cd-0.286_pp0_rep1,uoft,6,240624,Ag-0.714-Cd-0.286,pp0,1,,HER,50.0,2.73115381,,,,,,
1647,uoft6_240624_Ag-0.714-Cd-0.286_pp0_rep1,uoft,6,240624,Ag-0.714-Cd-0.286,pp0,1,,CO2R,150.0,3.265963322,29.64950093,43.43811395,0.084032072,0.016859142,73.20300529,26.79699471
1648,uoft6_240624_Ag-0.714-Cd-0.286_pp0_rep1,uoft,6,240624,Ag-0.714-Cd-0.286,pp0,1,,CO2R,300.0,3.620541252,56.36422608,17.91011788,0.121828156,0.055354182,74.46223593,25.53776407
1649,uoft6_240624_Ag-0.714-Cd-0.286_pp0_rep1,uoft,6,240624,Ag-0.714-Cd-0.286,pp0,1,,CO2R,200.0,3.38812598,28.99589864,43.05869352,0.082013834,0.027185366,72.17516005,27.82483995
1650,uoft6_240624_Ag-0.714-Cd-0.286_pp0_rep2,uoft,6,240624,Ag-0.714-Cd-0.286,pp0,2,,CO2R,100.0,3.26780602,20.94896315,46.22298625,0.042382988,0.00295035,67.22321423,32.77678577
1651,uoft6_240624_Ag-0.714-Cd-0.286_pp0_rep2,uoft,6,240624,Ag-0.714-Cd-0.286,pp0,2,,CO2R,150.0,3.467052827,20.54866183,46.58153242,0.037796085,0.002528871,67.17612116,32.82387884
1652,uoft6_240624_Ag-0.714-Cd-0.286_pp0_rep2,uoft,6,240624,Ag-0.714-Cd-0.286,pp0,2,,HER,50.0,2.987990752,,,,,,
1653,uoft6_240624_Ag-0.714-Cd-0.286_pp0_rep2,uoft,6,240624,Ag-0.714-Cd-0.286,pp0,2,,CO2R,200.0,3.695776924,39.98106259,27.16355599,0.069078766,0.004214785,67.2275508,32.7724492
1654,uoft6_240624_Ag-0.714-Cd-0.286_pp0_rep2,uoft,6,240624,Ag-0.714-Cd-0.286,pp0,2,,CO2R,300.0,3.908390382,76.70614577,4.749508841,0.068987028,0.003231336,81.53644068,18.46355932
1655,uoft6_240624_Ag-0.714-Cd-0.286_pp0_rep2,uoft,6,240624,Ag-0.714-Cd-0.286,pp0,2,,CO2R,50.0,3.023659123,25.34390759,48.34479371,0.06605141,0.0,73.7666157,26.2333843
1656,uoft6_240624_Ag-0.714-Cd-0.286_pp0_rep3,uoft,6,240624,Ag-0.714-Cd-0.286,pp0,3,,CO2R,150.0,3.465270279,15.89152315,47.6129666,0.040731703,0.003652814,63.55414671,36.44585329
1657,uoft6_240624_Ag-0.714-Cd-0.286_pp0_rep3,uoft,6,240624,Ag-0.714-Cd-0.286,pp0,3,,CO2R,50.0,3.049063435,27.97170897,49.19941061,0.078160835,0.008429571,77.26957297,22.73042703
1658,uoft6_240624_Ag-0.714-Cd-0.286_pp0_rep3,uoft,6,240624,Ag-0.714-Cd-0.286,pp0,3,,CO2R,100.0,3.275014346,21.59367218,47.74066798,0.0522907,0.005057743,69.39959726,30.60040274
1659,uoft6_240624_Ag-0.714-Cd-0.286_pp0_rep3,uoft,6,240624,Ag-0.714-Cd-0.286,pp0,3,,HER,50.0,3.018585628,,,,,,
1660,uoft6_240624_Ag-0.714-Cd-0.286_pp0_rep3,uoft,6,240624,Ag-0.714-Cd-0.286,pp0,3,,CO2R,300.0,3.801175991,70.0397581,2.784872299,0.052474176,0.002669364,72.88652925,27.11347075
1661,uoft6_240624_Ag-0.714-Cd-0.286_pp0_rep3,uoft,6,240624,Ag-0.714-Cd-0.286,pp0,3,,CO2R,200.0,3.625964977,59.19332901,11.44523576,0.076234336,0.004004046,70.72868897,29.27131103
1662,uoft6_240624_Au-0.7-Cd-0.3_pp0,uoft,6,240624,Au-0.7-Cd-0.3,pp0,avg,1.0,CO2R,100.0,3.217151047,56.00493837,26.43418468,0.085316405,0.005057743,82.54729167,17.45270833
1663,uoft6_240624_Au-0.7-Cd-0.3_pp0,uoft,6,240624,Au-0.7-Cd-0.3,pp0,avg,1.0,HER,50.0,2.827041322,,,,,,
1664,uoft6_240624_Au-0.7-Cd-0.3_pp0,uoft,6,240624,Au-0.7-Cd-0.3,pp0,avg,1.0,CO2R,50.0,2.982690761,58.39921321,21.11493124,0.146413959,0.009272528,79.69454548,20.30545452
1665,uoft6_240624_Au-0.7-Cd-0.3_pp0,uoft,6,240624,Au-0.7-Cd-0.3,pp0,std,1.0,CO2R,50.0,0.0,0.0,0.0,0.0,0.0,0.0,0.0
1666,uoft6_240624_Au-0.7-Cd-0.3_pp0,uoft,6,240624,Au-0.7-Cd-0.3,pp0,std,1.0,CO2R,100.0,0.0,0.0,0.0,0.0,0.0,0.0,0.0
1667,uoft6_240624_Au-0.7-Cd-0.3_pp0,uoft,6,240624,Au-0.7-Cd-0.3,pp0,std,1.0,HER,50.0,0.0,0.0,0.0,0.0,0.0,0.0,0.0
1668,uoft6_240624_Au-0.7-Cd-0.3_pp0,uoft,6,240624,Au-0.7-Cd-0.3,pp0,std,1.0,CO2R,150.0,0.0,0.0,0.0,0.0,0.0,0.0,0.0
1669,uoft6_240624_Au-0.7-Cd-0.3_pp0,uoft,6,240624,Au-0.7-Cd-0.3,pp0,avg,1.0,CO2R,200.0,3.555469963,62.71882651,16.99287819,0.067152267,0.004004046,79.79867832,20.20132168
1670,uoft6_240624_Au-0.7-Cd-0.3_pp0,uoft,6,240624,Au-0.7-Cd-0.3,pp0,std,1.0,CO2R,200.0,0.0,0.0,0.0,0.0,0.0,0.0,0.0
1671,uoft6_240624_Au-0.7-Cd-0.3_pp0,uoft,6,240624,Au-0.7-Cd-0.3,pp0,avg,1.0,CO2R,300.0,3.650774435,77.55843395,3.973477407,0.029723135,0.001685914,81.56892237,18.43107763
1672,uoft6_240624_Au-0.7-Cd-0.3_pp0,uoft,6,240624,Au-0.7-Cd-0.3,pp0,std,1.0,CO2R,300.0,0.0,0.0,0.0,0.0,0.0,0.0,0.0
1673,uoft6_240624_Au-0.7-Cd-0.3_pp0,uoft,6,240624,Au-0.7-Cd-0.3,pp0,avg,1.0,CO2R,150.0,3.394179784,53.93458746,26.03143418,0.070454837,0.005057743,80.05768106,19.94231894
1674,uoft6_240624_Au-0.7-Cd-0.3_pp0_rep1,uoft,6,240624,Au-0.7-Cd-0.3,pp0,1,,HER,50.0,2.827041322,,,,,,
1675,uoft6_240624_Au-0.7-Cd-0.3_pp0_rep1,uoft,6,240624,Au-0.7-Cd-0.3,pp0,1,,CO2R,300.0,3.650774435,77.55843395,3.973477407,0.029723135,0.001685914,81.56892237,18.43107763
1676,uoft6_240624_Au-0.7-Cd-0.3_pp0_rep1,uoft,6,240624,Au-0.7-Cd-0.3,pp0,1,,CO2R,200.0,3.555469963,62.71882651,16.99287819,0.067152267,0.004004046,79.79867832,20.20132168
1677,uoft6_240624_Au-0.7-Cd-0.3_pp0_rep1,uoft,6,240624,Au-0.7-Cd-0.3,pp0,1,,CO2R,50.0,2.982690761,58.39921321,21.11493124,0.146413959,0.009272528,79.69454548,20.30545452
1678,uoft6_240624_Au-0.7-Cd-0.3_pp0_rep1,uoft,6,240624,Au-0.7-Cd-0.3,pp0,1,,CO2R,100.0,3.217151047,56.00493837,26.43418468,0.085316405,0.005057743,82.54729167,17.45270833
1679,uoft6_240624_Au-0.7-Cd-0.3_pp0_rep1,uoft,6,240624,Au-0.7-Cd-0.3,pp0,1,,CO2R,150.0,3.394179784,53.93458746,26.03143418,0.070454837,0.005057743,80.05768106,19.94231894
1680,uoft6_240624_Au-0.8-Cd-0.2_pp0,uoft,6,240624,Au-0.8-Cd-0.2,pp0,std,3.0,CO2R,50.0,0.0561001021961496,2.257756430094773,2.2733134917555637,0.0161166843277531,0.000842957,0.3200218075349554,0.3200218075349526
1681,uoft6_240624_Au-0.8-Cd-0.2_pp0,uoft,6,240624,Au-0.8-Cd-0.2,pp0,avg,3.0,CO2R,50.0,2.9538106223333336,66.79319508666667,14.808447936666669,0.126965488,0.010115485,81.77101766999999,18.22898233
1682,uoft6_240624_Au-0.8-Cd-0.2_pp0,uoft,6,240624,Au-0.8-Cd-0.2,pp0,avg,3.0,HER,50.0,2.758314479333333,,,,,,
1683,uoft6_240624_Au-0.8-Cd-0.2_pp0,uoft,6,240624,Au-0.8-Cd-0.2,pp0,std,3.0,HER,50.0,0.0440256900661778,0.0,0.0,0.0,0.0,0.0,0.0
1684,uoft6_240624_Au-0.8-Cd-0.2_pp0,uoft,6,240624,Au-0.8-Cd-0.2,pp0,avg,3.0,CO2R,300.0,3.611397162,78.16903471333335,2.385396202,0.0232403106666666,0.001404928,80.58346985333334,19.416530146666663
1685,uoft6_240624_Au-0.8-Cd-0.2_pp0,uoft,6,240624,Au-0.8-Cd-0.2,pp0,std,3.0,CO2R,150.0,0.0955492368420098,5.81108198703022,2.7181357770881167,0.0220364951415773,0.001709169386149,7.217067294560118,7.217067294560119
1686,uoft6_240624_Au-0.8-Cd-0.2_pp0,uoft,6,240624,Au-0.8-Cd-0.2,pp0,avg,3.0,CO2R,200.0,3.527503287,72.91981418333334,7.061640471666666,0.05274939,0.0034420749999999,80.05074483,19.94925517
1687,uoft6_240624_Au-0.8-Cd-0.2_pp0,uoft,6,240624,Au-0.8-Cd-0.2,pp0,std,3.0,CO2R,200.0,0.0610810900774698,5.11049551522549,2.04422422144856,0.0058338489726657,0.0006438188251309,4.192621323059327,4.192621323059332
1688,uoft6_240624_Au-0.8-Cd-0.2_pp0,uoft,6,240624,Au-0.8-Cd-0.2,pp0,avg,3.0,CO2R,100.0,3.183291867333333,64.23047144666667,17.021119843333334,0.0798121203333333,0.0057602066666666,81.35759431000001,18.64240569
1689,uoft6_240624_Au-0.8-Cd-0.2_pp0,uoft,6,240624,Au-0.8-Cd-0.2,pp0,std,3.0,CO2R,300.0,0.0350925024749237,1.0496592517317296,0.3241681302368394,0.0018830529378969,0.0,1.1210710564298405,1.1210710564298338
1690,uoft6_240624_Au-0.8-Cd-0.2_pp0,uoft,6,240624,Au-0.8-Cd-0.2,pp0,avg,3.0,CO2R,150.0,3.3757737286666667,62.536287990000005,14.687295353333337,0.0706994723333333,0.005619714,77.31945448,22.68054552
1691,uoft6_240624_Au-0.8-Cd-0.2_pp0,uoft,6,240624,Au-0.8-Cd-0.2,pp0,std,3.0,CO2R,100.0,0.0723229124213958,1.9948359620369425,2.125402843584593,0.0124426043731555,0.0009733629017305,3.7885132727760698,3.788513272776074
1692,uoft6_240624_Au-0.8-Cd-0.2_pp0_rep1,uoft,6,240624,Au-0.8-Cd-0.2,pp0,1,,CO2R,300.0,3.57108038,78.84952604,2.708742633,0.025319707,0.001404928,81.59043051,18.40956949
1693,uoft6_240624_Au-0.8-Cd-0.2_pp0_rep1,uoft,6,240624,Au-0.8-Cd-0.2,pp0,1,,CO2R,50.0,2.89375799,66.05662391,15.20628684,0.112287397,0.009272528,81.4101738,18.5898262
1694,uoft6_240624_Au-0.8-Cd-0.2_pp0_rep1,uoft,6,240624,Au-0.8-Cd-0.2,pp0,1,,CO2R,200.0,3.460409194,67.93927473,9.275540275,0.058070198,0.004004046,77.29245941,22.70754059
1695,uoft6_240624_Au-0.8-Cd-0.2_pp0_rep1,uoft,6,240624,Au-0.8-Cd-0.2,pp0,1,,HER,50.0,2.731677182,,,,,,
1696,uoft6_240624_Au-0.8-Cd-0.2_pp0_rep1,uoft,6,240624,Au-0.8-Cd-0.2,pp0,1,,CO2R,100.0,3.102589635,63.1500973,17.76277014,0.071555694,0.004636264,81.00833675,18.99166325
1697,uoft6_240624_Au-0.8-Cd-0.2_pp0_rep1,uoft,6,240624,Au-0.8-Cd-0.2,pp0,1,,CO2R,150.0,3.272529106,61.23333822,17.34282908,0.057611508,0.004495771,78.65475094,21.34524906
1698,uoft6_240624_Au-0.8-Cd-0.2_pp0_rep2,uoft,6,240624,Au-0.8-Cd-0.2,pp0,2,,CO2R,100.0,3.242243143,63.00885141,14.62426326,0.094123259,0.006322178,77.7558032,22.2441968
1699,uoft6_240624_Au-0.8-Cd-0.2_pp0_rep2,uoft,6,240624,Au-0.8-Cd-0.2,pp0,2,,CO2R,50.0,3.004872206,69.32725104,12.36247544,0.144212245,0.010958442,81.88246328,18.11753672
1700,uoft6_240624_Au-0.8-Cd-0.2_pp0_rep2,uoft,6,240624,Au-0.8-Cd-0.2,pp0,2,,CO2R,150.0,3.461086804,57.48728787,11.91060904,0.096141497,0.007586614,69.5279872,30.4720128
1701,uoft6_240624_Au-0.8-Cd-0.2_pp0_rep2,uoft,6,240624,Au-0.8-Cd-0.2,pp0,2,,CO2R,300.0,3.635077136,78.69739898,2.060412574,0.021650184,0.001404928,80.78449147,19.21550853
1702,uoft6_240624_Au-0.8-Cd-0.2_pp0_rep2,uoft,6,240624,Au-0.8-Cd-0.2,pp0,2,,CO2R,200.0,3.579883458,72.66912888,5.245579568,0.053666771,0.003582568,77.98431506,22.01568494
1703,uoft6_240624_Au-0.8-Cd-0.2_pp0_rep2,uoft,6,240624,Au-0.8-Cd-0.2,pp0,2,,HER,50.0,2.809131157,,,,,,
1704,uoft6_240624_Au-0.8-Cd-0.2_pp0_rep3,uoft,6,240624,Au-0.8-Cd-0.2,pp0,3,,CO2R,100.0,3.205042824,66.53246563,18.67632613,0.073757408,0.006322178,85.30864298,14.69135702
1705,uoft6_240624_Au-0.8-Cd-0.2_pp0_rep3,uoft,6,240624,Au-0.8-Cd-0.2,pp0,3,,CO2R,200.0,3.542217209,78.15103894,6.663801572,0.046511201,0.002739611,84.87546002,15.12453998
1706,uoft6_240624_Au-0.8-Cd-0.2_pp0_rep3,uoft,6,240624,Au-0.8-Cd-0.2,pp0,3,,CO2R,50.0,2.962801671,64.99571031,16.85658153,0.124396822,0.010115485,82.02041593,17.97958407
1707,uoft6_240624_Au-0.8-Cd-0.2_pp0_rep3,uoft,6,240624,Au-0.8-Cd-0.2,pp0,3,,CO2R,300.0,3.62803397,76.96017912,2.387033399,0.022751041,0.001404928,79.37548758,20.62451242
1708,uoft6_240624_Au-0.8-Cd-0.2_pp0_rep3,uoft,6,240624,Au-0.8-Cd-0.2,pp0,3,,HER,50.0,2.734135099,,,,,,
1709,uoft6_240624_Au-0.8-Cd-0.2_pp0_rep3,uoft,6,240624,Au-0.8-Cd-0.2,pp0,3,,CO2R,150.0,3.393705276,68.88823788,14.80844794,0.058345412,0.004776757,83.7756253,16.2243747
1710,uoft6_240624_Au-0.833-Cd-0.167_pp0,uoft,6,240624,Au-0.833-Cd-0.167,pp0,std,2.0,CO2R,300.0,0.0230402146231177,2.2897481513090643,1.6010620144248422,0.0038921165419766,0.0002980299519209,3.894883804364784,3.894883804364789
1711,uoft6_240624_Au-0.833-Cd-0.167_pp0,uoft,6,240624,Au-0.833-Cd-0.167,pp0,avg,2.0,CO2R,300.0,3.680902291,74.286028165,3.9931237725,0.023851898,0.001334682,78.30722188,21.69277812
1712,uoft6_240624_Au-0.833-Cd-0.167_pp0,uoft,6,240624,Au-0.833-Cd-0.167,pp0,std,2.0,CO2R,200.0,0.081445541228386,5.836971239441597,4.618247753925128,0.0007784234498166,0.0001490149759604,1.2198256867974353,1.2198256867974264
1713,uoft6_240624_Au-0.833-Cd-0.167_pp0,uoft,6,240624,Au-0.833-Cd-0.167,pp0,avg,2.0,CO2R,200.0,3.5237210335,68.43159513500001,12.003315326,0.0288974914999999,0.0015805444999999,80.469219255,19.530780745
1714,uoft6_240624_Au-0.833-Cd-0.167_pp0,uoft,6,240624,Au-0.833-Cd-0.167,pp0,std,2.0,CO2R,150.0,0.0598847226849445,5.0985552054108725,1.9309988693769529,0.00259474459702,0.0001986863989117,7.02629462365354,7.02629462365354
1715,uoft6_240624_Au-0.833-Cd-0.167_pp0,uoft,6,240624,Au-0.833-Cd-0.167,pp0,avg,2.0,CO2R,150.0,3.3164813755,58.75389734,23.202357565,0.0194484705,0.0012644355,81.980263085,18.019736915
1716,uoft6_240624_Au-0.833-Cd-0.167_pp0,uoft,6,240624,Au-0.833-Cd-0.167,pp0,avg,2.0,CO2R,100.0,3.1502898025,57.63993806,28.67018664,0.0203658515,0.000842957,86.33504069,13.66495931
1717,uoft6_240624_Au-0.833-Cd-0.167_pp0,uoft,6,240624,Au-0.833-Cd-0.167,pp0,std,2.0,CO2R,100.0,0.0449323204717194,2.0254838421951846,0.1094001105040895,0.0031136930921599,0.0011921212218973,1.9114283952022075,1.9114283952022064
1718,uoft6_240624_Au-0.833-Cd-0.167_pp0,uoft,6,240624,Au-0.833-Cd-0.167,pp0,avg,2.0,HER,50.0,2.818531219,,,,,,
1719,uoft6_240624_Au-0.833-Cd-0.167_pp0,uoft,6,240624,Au-0.833-Cd-0.167,pp0,std,2.0,CO2R,50.0,0.0185641275819372,7.196393607569618,1.1669345662551518,0.0007784234498166,0.0,8.363248786946441,8.363248785532232
1720,uoft6_240624_Au-0.833-Cd-0.167_pp0,uoft,6,240624,Au-0.833-Cd-0.167,pp0,avg,2.0,CO2R,50.0,2.9188373585000003,58.02004645,31.075638505,0.0291727065,0.0,89.13029487,10.869705131
1721,uoft6_240624_Au-0.833-Cd-0.167_pp0,uoft,6,240624,Au-0.833-Cd-0.167,pp0,std,2.0,HER,50.0,0.0309689223503893,0.0,0.0,0.0,0.0,0.0,0.0
1722,uoft6_240624_Au-0.833-Cd-0.167_pp0_rep1,uoft,6,240624,Au-0.833-Cd-0.167,pp0,1,,CO2R,150.0,3.358826269,55.14867438,21.83693517,0.021283232,0.001404928,77.01192251,22.98807749
1723,uoft6_240624_Au-0.833-Cd-0.167_pp0_rep1,uoft,6,240624,Au-0.833-Cd-0.167,pp0,1,,CO2R,100.0,3.182061751,56.2077047,28.7475442,0.022567565,0.001685914,84.98345671,15.01654329
1724,uoft6_240624_Au-0.833-Cd-0.167_pp0_rep1,uoft,6,240624,Au-0.833-Cd-0.167,pp0,1,,CO2R,50.0,2.931964179,63.10866517,31.90078585,0.028622278,0.0,95.0440048,4.955995202
1725,uoft6_240624_Au-0.833-Cd-0.167_pp0_rep1,uoft,6,240624,Au-0.833-Cd-0.167,pp0,1,,CO2R,300.0,3.697194183,72.66693172,2.861001965,0.021099756,0.001123943,75.55312313,24.44687687
1726,uoft6_240624_Au-0.833-Cd-0.167_pp0_rep1,uoft,6,240624,Au-0.833-Cd-0.167,pp0,1,,HER,50.0,2.840429554,,,,,,
1727,uoft6_240624_Au-0.833-Cd-0.167_pp0_rep1,uoft,6,240624,Au-0.833-Cd-0.167,pp0,1,,CO2R,200.0,3.581311728,72.55895708,8.737721022,0.02944792,0.001685914,81.33176627,18.66823373
1728,uoft6_240624_Au-0.833-Cd-0.167_pp0_rep2,uoft,6,240624,Au-0.833-Cd-0.167,pp0,2,,CO2R,150.0,3.274136482,62.3591203,24.56777996,0.017613709,0.001123943,86.94860366,13.05139634
1729,uoft6_240624_Au-0.833-Cd-0.167_pp0_rep2,uoft,6,240624,Au-0.833-Cd-0.167,pp0,2,,CO2R,200.0,3.466130339,64.30423319,15.26890963,0.028347063,0.001475175,79.60667224,20.39332776
1730,uoft6_240624_Au-0.833-Cd-0.167_pp0_rep2,uoft,6,240624,Au-0.833-Cd-0.167,pp0,2,,HER,50.0,2.796632884,,,,,,
1731,uoft6_240624_Au-0.833-Cd-0.167_pp0_rep2,uoft,6,240624,Au-0.833-Cd-0.167,pp0,2,,CO2R,300.0,3.664610399,75.90512461,5.12524558,0.02660404,0.001545421,81.06132063,18.93867937
1732,uoft6_240624_Au-0.833-Cd-0.167_pp0_rep2,uoft,6,240624,Au-0.833-Cd-0.167,pp0,2,,CO2R,50.0,2.905710538,52.93142773,30.25049116,0.029723135,0.0,83.21658494,16.78341506
1733,uoft6_240624_Au-0.833-Cd-0.167_pp0_rep2,uoft,6,240624,Au-0.833-Cd-0.167,pp0,2,,CO2R,100.0,3.118517854,59.07217142,28.59282908,0.018164138,0.0,87.68662467,12.31337533
1734,uoft6_240624_Au-0.889-Cd-0.111_pp0,uoft,6,240624,Au-0.889-Cd-0.111,pp0,avg,3.0,CO2R,150.0,3.420066234666667,36.993310873333336,36.68303864,0.0435450036666666,0.0038401376666666,73.72922677333334,26.270773226666662
1735,uoft6_240624_Au-0.889-Cd-0.111_pp0,uoft,6,240624,Au-0.889-Cd-0.111,pp0,std,3.0,CO2R,150.0,0.0585313012142542,3.6555052413421194,0.91493248780315,0.0042846036194059,0.0013278865130651,3.325541438684253,3.3255414386842563
1736,uoft6_240624_Au-0.889-Cd-0.111_pp0,uoft,6,240624,Au-0.889-Cd-0.111,pp0,std,3.0,CO2R,300.0,0.0825527473258737,5.157973738462674,2.758408475855548,0.024430820189992,0.0099779600335387,2.94877154946009,2.948771549460092
1737,uoft6_240624_Au-0.889-Cd-0.111_pp0,uoft,6,240624,Au-0.889-Cd-0.111,pp0,avg,3.0,HER,50.0,2.930490650333333,,,,,,
1738,uoft6_240624_Au-0.889-Cd-0.111_pp0,uoft,6,240624,Au-0.889-Cd-0.111,pp0,std,3.0,HER,50.0,0.06935500629729,0.0,0.0,0.0,0.0,0.0,0.0
1739,uoft6_240624_Au-0.889-Cd-0.111_pp0,uoft,6,240624,Au-0.889-Cd-0.111,pp0,avg,3.0,CO2R,300.0,3.750249468,69.8318302,7.109528487,0.0596909039999999,0.0081485853333333,77.01458045333334,22.985419546666662
1740,uoft6_240624_Au-0.889-Cd-0.111_pp0,uoft,6,240624,Au-0.889-Cd-0.111,pp0,avg,3.0,CO2R,100.0,3.21934237,30.970306976666667,44.86493123666667,0.051373319,0.0037933066666666,75.89765444,24.10234556
1741,uoft6_240624_Au-0.889-Cd-0.111_pp0,uoft,6,240624,Au-0.889-Cd-0.111,pp0,std,3.0,CO2R,50.0,0.0577318229856515,6.534601089733734,1.512762165305866,0.0162166337355204,0.0014600449299461,5.0716420816908325,5.071642081690834
1742,uoft6_240624_Au-0.889-Cd-0.111_pp0,uoft,6,240624,Au-0.889-Cd-0.111,pp0,avg,3.0,CO2R,200.0,3.599892958,53.07445228,20.465373280666668,0.0662348859999999,0.0067436566666666,73.62046561666666,26.379534383333333
1743,uoft6_240624_Au-0.889-Cd-0.111_pp0,uoft,6,240624,Au-0.889-Cd-0.111,pp0,std,3.0,CO2R,100.0,0.0594378497714871,3.4513232979370385,3.1677222671095016,0.0124100961506884,0.0007300218876227,1.5364182471170424,1.536418247117039
1744,uoft6_240624_Au-0.889-Cd-0.111_pp0,uoft,6,240624,Au-0.889-Cd-0.111,pp0,avg,3.0,CO2R,50.0,2.980509537,35.02898156333333,46.49312377,0.0682531236666666,0.0050577423333333,81.60694965666666,18.39305034333333
1745,uoft6_240624_Au-0.889-Cd-0.111_pp0,uoft,6,240624,Au-0.889-Cd-0.111,pp0,std,3.0,CO2R,200.0,0.0593567968909432,14.121280779870402,9.716787750545825,0.0245948717924338,0.0044605095538066,4.47734608622665,4.477346086226652
1746,uoft6_240624_Au-0.889-Cd-0.111_pp0_rep1,uoft,6,240624,Au-0.889-Cd-0.111,pp0,1,,CO2R,200.0,3.640867821,68.33444935,9.754420432,0.094398473,0.005057743,78.20142471,21.79857529
1747,uoft6_240624_Au-0.889-Cd-0.111_pp0_rep1,uoft,6,240624,Au-0.889-Cd-0.111,pp0,1,,CO2R,300.0,3.739969229,70.84873088,5.203831041,0.046419463,0.002247886,76.10617218,23.89382782
1748,uoft6_240624_Au-0.889-Cd-0.111_pp0_rep1,uoft,6,240624,Au-0.889-Cd-0.111,pp0,1,,CO2R,150.0,3.444405854,33.47716002,36.58644401,0.038896941,0.002809857,70.11025373,29.88974627
1749,uoft6_240624_Au-0.889-Cd-0.111_pp0_rep1,uoft,6,240624,Au-0.889-Cd-0.111,pp0,1,,CO2R,50.0,2.992021585,27.50340036,48.22691552,0.053941985,0.004214785,75.79835847,24.20164153
1750,uoft6_240624_Au-0.889-Cd-0.111_pp0_rep1,uoft,6,240624,Au-0.889-Cd-0.111,pp0,1,,CO2R,100.0,3.218734243,27.35524912,48.521611,0.038529989,0.00295035,75.92476624,24.07523376
1751,uoft6_240624_Au-0.889-Cd-0.111_pp0_rep1,uoft,6,240624,Au-0.889-Cd-0.111,pp0,1,,HER,50.0,2.970223397,,,,,,
1752,uoft6_240624_Au-0.889-Cd-0.111_pp0_rep2,uoft,6,240624,Au-0.889-Cd-0.111,pp0,2,,CO2R,200.0,3.531823757,50.42038963,22.92730845,0.048988129,0.003371828,73.40549524,26.59450476
1753,uoft6_240624_Au-0.889-Cd-0.111_pp0_rep2,uoft,6,240624,Au-0.889-Cd-0.111,pp0,2,,CO2R,300.0,3.673318316,74.40561636,5.8521611,0.044768178,0.002528871,80.31067647,19.68932353
1754,uoft6_240624_Au-0.889-Cd-0.111_pp0_rep2,uoft,6,240624,Au-0.889-Cd-0.111,pp0,2,,CO2R,150.0,3.353292392,40.77381824,35.82023576,0.047336844,0.003371828,76.65069416,23.34930584
1755,uoft6_240624_Au-0.889-Cd-0.111_pp0_rep2,uoft,6,240624,Au-0.889-Cd-0.111,pp0,2,,CO2R,50.0,2.917889043,38.31718596,45.44204322,0.085866833,0.006743657,83.86567982,16.13432018
1756,uoft6_240624_Au-0.889-Cd-0.111_pp0_rep2,uoft,6,240624,Au-0.889-Cd-0.111,pp0,2,,CO2R,100.0,3.160210917,34.23047145,43.11394892,0.063299268,0.004214785,77.42033737,22.57966263
1757,uoft6_240624_Au-0.889-Cd-0.111_pp0_rep2,uoft,6,240624,Au-0.889-Cd-0.111,pp0,2,,HER,50.0,2.850407182,,,,,,
1758,uoft6_240624_Au-0.889-Cd-0.111_pp0_rep3,uoft,6,240624,Au-0.889-Cd-0.111,pp0,3,,CO2R,200.0,3.626987296,40.46851786,28.71439096,0.055318056,0.011801399,69.2544769,30.7455231
1759,uoft6_240624_Au-0.889-Cd-0.111_pp0_rep3,uoft,6,240624,Au-0.889-Cd-0.111,pp0,3,,CO2R,150.0,3.462500458,36.72895436,37.64243615,0.044401226,0.005338728,74.42673243,25.57326757
1760,uoft6_240624_Au-0.889-Cd-0.111_pp0_rep3,uoft,6,240624,Au-0.889-Cd-0.111,pp0,3,,CO2R,300.0,3.837460859,64.24114336,10.27259332,0.087885071,0.019668999,74.62689271,25.37310729
1761,uoft6_240624_Au-0.889-Cd-0.111_pp0_rep3,uoft,6,240624,Au-0.889-Cd-0.111,pp0,3,,CO2R,100.0,3.27908195,31.32520036,42.95923379,0.0522907,0.004214785,74.34785971,25.65214029
1762,uoft6_240624_Au-0.889-Cd-0.111_pp0_rep3,uoft,6,240624,Au-0.889-Cd-0.111,pp0,3,,CO2R,50.0,3.031617983,39.26635837,45.81041257,0.064950553,0.004214785,85.15681068,14.84318932
1763,uoft6_240624_Au-0.889-Cd-0.111_pp0_rep3,uoft,6,240624,Au-0.889-Cd-0.111,pp0,3,,HER,50.0,2.970841372,,,,,,
1764,uoft6_240624_Cd-0.667-Tl-0.333_pp0,uoft,6,240624,Cd-0.667-Tl-0.333,pp0,avg,3.0,CO2R,300.0,3.814012195,64.49022438666667,2.41486575,0.071800329,0.0035123213333333,66.98886065666666,33.01113934333333
1765,uoft6_240624_Cd-0.667-Tl-0.333_pp0,uoft,6,240624,Cd-0.667-Tl-0.333,pp0,std,3.0,CO2R,300.0,0.0373519035441147,6.925306105976413,0.4462954002743787,0.0078581207277219,0.0003717091609811,7.252626022178318,7.252626022178319
1766,uoft6_240624_Cd-0.667-Tl-0.333_pp0,uoft,6,240624,Cd-0.667-Tl-0.333,pp0,avg,3.0,HER,50.0,3.0294059833333336,,,,,,
1767,uoft6_240624_Cd-0.667-Tl-0.333_pp0,uoft,6,240624,Cd-0.667-Tl-0.333,pp0,std,3.0,HER,50.0,0.0433298247152725,0.0,0.0,0.0,0.0,0.0,0.0
1768,uoft6_240624_Cd-0.667-Tl-0.333_pp0,uoft,6,240624,Cd-0.667-Tl-0.333,pp0,avg,3.0,CO2R,200.0,3.6000343323333333,25.99405721,15.35363458,0.0755004309999999,0.0056899606666666,41.44074516,58.55925484
1769,uoft6_240624_Cd-0.667-Tl-0.333_pp0,uoft,6,240624,Cd-0.667-Tl-0.333,pp0,std,3.0,CO2R,200.0,0.0376810659458032,4.894437059284658,1.4378631243706177,0.0195195244270467,0.0015196626206057,3.6016927271542287,3.6016927271542287
1770,uoft6_240624_Cd-0.667-Tl-0.333_pp0,uoft,6,240624,Cd-0.667-Tl-0.333,pp0,avg,3.0,CO2R,100.0,3.317969971,31.64493921333333,18.654223966666667,0.1243968223333333,0.009974992,50.45413045,49.54586955
1771,uoft6_240624_Cd-0.667-Tl-0.333_pp0,uoft,6,240624,Cd-0.667-Tl-0.333,pp0,avg,3.0,CO2R,50.0,3.0786158816666664,39.11904413,17.858546166666667,0.1856778526666666,0.0151732276666666,57.20908741666667,42.79091258333333
1772,uoft6_240624_Cd-0.667-Tl-0.333_pp0,uoft,6,240624,Cd-0.667-Tl-0.333,pp0,std,3.0,CO2R,150.0,0.0239076825954644,4.055649161819931,1.5706216571134497,0.0191566428928719,0.0018064855241819,3.550003954505512,3.550003954505512
1773,uoft6_240624_Cd-0.667-Tl-0.333_pp0,uoft,6,240624,Cd-0.667-Tl-0.333,pp0,std,3.0,CO2R,50.0,0.0109494416252709,5.068576494734073,2.054484082942395,0.0293194638893699,0.0022302549658855,5.136633088188396,5.136633088188396
1774,uoft6_240624_Cd-0.667-Tl-0.333_pp0,uoft,6,240624,Cd-0.667-Tl-0.333,pp0,std,3.0,CO2R,100.0,0.0112636574845554,4.94597712920134,2.044672238337676,0.0218444504811544,0.0023966284073456,4.579356224981316,4.579356224981316
1775,uoft6_240624_Cd-0.667-Tl-0.333_pp0,uoft,6,240624,Cd-0.667-Tl-0.333,pp0,avg,3.0,CO2R,150.0,3.4846083343333336,28.65122378,17.73739358,0.092227339,0.007492952,46.50327622666666,53.496723773333336
1776,uoft6_240624_Cd-0.667-Tl-0.333_pp0_rep1,uoft,6,240624,Cd-0.667-Tl-0.333,pp0,1,,CO2R,300.0,3.788585159,56.83169767,2.175834971,0.06274884,0.003231336,59.08142147,40.91857853
1777,uoft6_240624_Cd-0.667-Tl-0.333_pp0_rep1,uoft,6,240624,Cd-0.667-Tl-0.333,pp0,1,,CO2R,200.0,3.556776947,21.46247044,16.26350688,0.058620626,0.004425525,37.798415,62.201585
1778,uoft6_240624_Cd-0.667-Tl-0.333_pp0_rep1,uoft,6,240624,Cd-0.667-Tl-0.333,pp0,1,,HER,50.0,3.077622289,,,,,,
1779,uoft6_240624_Cd-0.667-Tl-0.333_pp0_rep1,uoft,6,240624,Cd-0.667-Tl-0.333,pp0,1,,CO2R,50.0,3.082428645,34.70129109,16.66502947,0.160725098,0.013487313,51.56425894,48.43574106
1780,uoft6_240624_Cd-0.667-Tl-0.333_pp0_rep1,uoft,6,240624,Cd-0.667-Tl-0.333,pp0,1,,CO2R,100.0,3.315855458,28.66412773,17.28388998,0.10788397,0.009272528,46.08296868,53.91703132
1781,uoft6_240624_Cd-0.667-Tl-0.333_pp0_rep1,uoft,6,240624,Cd-0.667-Tl-0.333,pp0,1,,CO2R,150.0,3.457157246,25.21207809,17.35265226,0.077059978,0.006181685,42.66049405,57.33950595
1782,uoft6_240624_Cd-0.667-Tl-0.333_pp0_rep2,uoft,6,240624,Cd-0.667-Tl-0.333,pp0,2,,CO2R,200.0,3.617605724,31.18458223,13.6959725,0.096875401,0.007375875,45.00037616,54.99962384
1783,uoft6_240624_Cd-0.667-Tl-0.333_pp0_rep2,uoft,6,240624,Cd-0.667-Tl-0.333,pp0,2,,CO2R,50.0,3.087149203,44.6525351,16.67976424,0.217969653,0.017702099,61.60850295,38.39149705
1784,uoft6_240624_Cd-0.667-Tl-0.333_pp0_rep2,uoft,6,240624,Cd-0.667-Tl-0.333,pp0,2,,CO2R,300.0,3.79655513,70.31199648,2.929764244,0.076876502,0.003371828,73.33107106,26.66892894
1785,uoft6_240624_Cd-0.667-Tl-0.333_pp0_rep2,uoft,6,240624,Cd-0.667-Tl-0.333,pp0,2,,HER,50.0,3.016867818,,,,,,
1786,uoft6_240624_Cd-0.667-Tl-0.333_pp0_rep2,uoft,6,240624,Cd-0.667-Tl-0.333,pp0,2,,CO2R,100.0,3.33014103,37.35420285,17.67436149,0.149166101,0.012644356,55.21657222,44.78342778
1787,uoft6_240624_Cd-0.667-Tl-0.333_pp0_rep2,uoft,6,240624,Cd-0.667-Tl-0.333,pp0,2,,CO2R,150.0,3.49580295,33.12352215,16.39489194,0.113755206,0.009553514,49.66050587,50.33949413
1788,uoft6_240624_Cd-0.667-Tl-0.333_pp0_rep3,uoft,6,240624,Cd-0.667-Tl-0.333,pp0,3,,HER,50.0,2.993727843,,,,,,
1789,uoft6_240624_Cd-0.667-Tl-0.333_pp0_rep3,uoft,6,240624,Cd-0.667-Tl-0.333,pp0,3,,CO2R,100.0,3.307913425,28.91648706,21.00442043,0.116140396,0.008008092,50.06285045,49.93714955
1790,uoft6_240624_Cd-0.667-Tl-0.333_pp0_rep3,uoft,6,240624,Cd-0.667-Tl-0.333,pp0,3,,CO2R,50.0,3.066269797,38.0033062,20.23084479,0.178338807,0.014330271,58.45450036,41.54549964
1791,uoft6_240624_Cd-0.667-Tl-0.333_pp0_rep3,uoft,6,240624,Cd-0.667-Tl-0.333,pp0,3,,CO2R,200.0,3.625720326,25.33511896,16.10142436,0.071005266,0.005268482,41.52344432,58.47655568
1792,uoft6_240624_Cd-0.667-Tl-0.333_pp0_rep3,uoft,6,240624,Cd-0.667-Tl-0.333,pp0,3,,CO2R,300.0,3.856896296,66.32697901,2.138998035,0.075775645,0.0039338,68.55408944,31.44591056
1793,uoft6_240624_Cd-0.667-Tl-0.333_pp0_rep3,uoft,6,240624,Cd-0.667-Tl-0.333,pp0,3,,CO2R,150.0,3.500864807,27.6180711,19.46463654,0.085866833,0.006743657,47.18882876,52.81117124
1794,uoft7_240716_Ag-0.1-Au-0.5-Pd-0.4_pp0,uoft,7,240716,Ag-0.1-Au-0.5-Pd-0.4,pp0,avg,3.0,CO2R,300.0,3.679368674666667,80.59741781666666,0.9765880813333334,0.0329033873333333,0.0025757023333333,81.61327455000001,18.38672545
1795,uoft7_240716_Ag-0.1-Au-0.5-Pd-0.4_pp0,uoft,7,240716,Ag-0.1-Au-0.5-Pd-0.4,pp0,std,3.0,CO2R,200.0,0.0108289058275249,5.597350204692701,3.228866811602415,0.0168788077050024,0.0015817148374439,2.351157240810209,2.351157240810203
1796,uoft7_240716_Ag-0.1-Au-0.5-Pd-0.4_pp0,uoft,7,240716,Ag-0.1-Au-0.5-Pd-0.4,pp0,std,3.0,CO2R,300.0,0.0410712860134109,2.8810057651277576,0.5185296895258024,0.0108582121561804,0.0010912717239131,2.7018688682393885,2.7018688682393828
1797,uoft7_240716_Ag-0.1-Au-0.5-Pd-0.4_pp0,uoft,7,240716,Ag-0.1-Au-0.5-Pd-0.4,pp0,avg,3.0,HER,50.0,2.665608187333333,,,,,,
1798,uoft7_240716_Ag-0.1-Au-0.5-Pd-0.4_pp0,uoft,7,240716,Ag-0.1-Au-0.5-Pd-0.4,pp0,std,3.0,HER,50.0,0.012948907758167,0.0,0.0,0.0,0.0,0.0,0.0
1799,uoft7_240716_Ag-0.1-Au-0.5-Pd-0.4_pp0,uoft,7,240716,Ag-0.1-Au-0.5-Pd-0.4,pp0,avg,3.0,CO2R,50.0,2.943971529333333,67.91562912,20.825147346666668,0.039263894,0.0,88.78663090666667,11.213369092333332
1800,uoft7_240716_Ag-0.1-Au-0.5-Pd-0.4_pp0,uoft,7,240716,Ag-0.1-Au-0.5-Pd-0.4,pp0,std,3.0,CO2R,150.0,0.070490306318424,1.2571422941740047,1.7918514780677648,0.0163791206584996,0.0007071320630634,0.5777914005928881,0.5777914005928884
1801,uoft7_240716_Ag-0.1-Au-0.5-Pd-0.4_pp0,uoft,7,240716,Ag-0.1-Au-0.5-Pd-0.4,pp0,avg,3.0,CO2R,200.0,3.5534932193333333,83.05457323,3.758595285,0.0574280316666666,0.0040742923333333,86.88257949333332,13.117420506666669
1802,uoft7_240716_Ag-0.1-Au-0.5-Pd-0.4_pp0,uoft,7,240716,Ag-0.1-Au-0.5-Pd-0.4,pp0,avg,3.0,CO2R,100.0,3.2378263863333334,71.06049509333333,15.74410609,0.0511898426666666,0.0030908426666666,86.86580194,13.134198059
1803,uoft7_240716_Ag-0.1-Au-0.5-Pd-0.4_pp0,uoft,7,240716,Ag-0.1-Au-0.5-Pd-0.4,pp0,std,3.0,CO2R,100.0,0.050948610554678,10.066956164115224,0.0642273905924939,0.0062030134581427,0.0002433404367575,10.00075912328955,10.000759123620082
1804,uoft7_240716_Ag-0.1-Au-0.5-Pd-0.4_pp0,uoft,7,240716,Ag-0.1-Au-0.5-Pd-0.4,pp0,avg,3.0,CO2R,150.0,3.4539636123333337,75.35750904999999,10.487884743,0.0740020426666666,0.0048704186666666,85.93338317666667,14.066616823333334
1805,uoft7_240716_Ag-0.1-Au-0.5-Pd-0.4_pp0,uoft,7,240716,Ag-0.1-Au-0.5-Pd-0.4,pp0,std,3.0,CO2R,50.0,0.0342905054219811,3.644768640453226,1.5042705782245338,0.0079637944906023,0.0,4.218583843282022,4.21858384497825
1806,uoft7_240716_Ag-0.1-Au-0.5-Pd-0.4_pp0_rep1,uoft,7,240716,Ag-0.1-Au-0.5-Pd-0.4,pp0,1,,CO2R,100.0,3.18545785,75.30603277,15.69990177,0.054492413,0.003371828,91.07220172,8.927798275
1807,uoft7_240716_Ag-0.1-Au-0.5-Pd-0.4_pp0_rep1,uoft,7,240716,Ag-0.1-Au-0.5-Pd-0.4,pp0,1,,CO2R,50.0,2.910978555,66.38054782,19.11100196,0.048437701,0.0,85.54789615,14.45210385
1808,uoft7_240716_Ag-0.1-Au-0.5-Pd-0.4_pp0_rep1,uoft,7,240716,Ag-0.1-Au-0.5-Pd-0.4,pp0,1,,CO2R,300.0,3.660528944,77.80137689,0.891453831,0.031924848,0.002247886,78.73112254,21.26887746
1809,uoft7_240716_Ag-0.1-Au-0.5-Pd-0.4_pp0_rep1,uoft,7,240716,Ag-0.1-Au-0.5-Pd-0.4,pp0,1,,CO2R,150.0,3.377419468,74.03754002,12.23477407,0.063115792,0.004214785,86.34722379,13.65277621
1810,uoft7_240716_Ag-0.1-Au-0.5-Pd-0.4_pp0_rep1,uoft,7,240716,Ag-0.1-Au-0.5-Pd-0.4,pp0,1,,CO2R,200.0,3.545341704,76.60455335,7.485265226,0.075959122,0.00568996,84.18357778,15.81642222
1811,uoft7_240716_Ag-0.1-Au-0.5-Pd-0.4_pp0_rep1,uoft,7,240716,Ag-0.1-Au-0.5-Pd-0.4,pp0,1,,HER,50.0,2.667648215,,,,,,
