Repository: Graph4HEP/fairchem

File: src/fairchem/applications/ocx/data/experimental_data/ExpDataDump_241113.csv (part 9 of 25)
,sample id,source,batch number,batch date,composition,post processing id,rep,total reps,reaction,current density,voltage,fe_h2,fe_co,fe_ch4,fe_c2h4,fe_gas_total,fe_liquid
1812,uoft7_240716_Ag-0.1-Au-0.5-Pd-0.4_pp0_rep2,uoft,7,240716,Ag-0.1-Au-0.5-Pd-0.4,pp0,2,,CO2R,100.0,3.287225159,78.30923434,15.71463654,0.044034273,0.00295035,94.07629271,5.923707292
1813,uoft7_240716_Ag-0.1-Au-0.5-Pd-0.4_pp0_rep2,uoft,7,240716,Ag-0.1-Au-0.5-Pd-0.4,pp0,2,,HER,50.0,2.677415992,,,,,,
1814,uoft7_240716_Ag-0.1-Au-0.5-Pd-0.4_pp0_rep2,uoft,7,240716,Ag-0.1-Au-0.5-Pd-0.4,pp0,2,,CO2R,150.0,3.5162071,76.5406265,8.654223969,0.06605141,0.004776757,85.27325777,14.72674223
1815,uoft7_240716_Ag-0.1-Au-0.5-Pd-0.4_pp0_rep2,uoft,7,240716,Ag-0.1-Au-0.5-Pd-0.4,pp0,2,,CO2R,300.0,3.726480037,80.43440959,1.532416503,0.044217749,0.003793307,82.01994482,17.98005518
1816,uoft7_240716_Ag-0.1-Au-0.5-Pd-0.4_pp0_rep2,uoft,7,240716,Ag-0.1-Au-0.5-Pd-0.4,pp0,2,,CO2R,200.0,3.549357412,86.63771998,1.797642436,0.042933417,0.002528871,88.48601476,11.51398524
1817,uoft7_240716_Ag-0.1-Au-0.5-Pd-0.4_pp0_rep2,uoft,7,240716,Ag-0.1-Au-0.5-Pd-0.4,pp0,2,,CO2R,50.0,2.979426827,72.07683777,21.43909627,0.035227419,0.0,93.55709294,6.442907057
1818,uoft7_240716_Ag-0.1-Au-0.5-Pd-0.4_pp0_rep3,uoft,7,240716,Ag-0.1-Au-0.5-Pd-0.4,pp0,3,,CO2R,300.0,3.651097043,83.55646697,0.50589391,0.022567565,0.001685914,84.08875629,15.91124371
1819,uoft7_240716_Ag-0.1-Au-0.5-Pd-0.4_pp0_rep3,uoft,7,240716,Ag-0.1-Au-0.5-Pd-0.4,pp0,3,,CO2R,50.0,2.941509206,65.28950177,21.92534381,0.034126562,0.0,87.25490363,12.74509637
1820,uoft7_240716_Ag-0.1-Au-0.5-Pd-0.4_pp0_rep3,uoft,7,240716,Ag-0.1-Au-0.5-Pd-0.4,pp0,3,,CO2R,150.0,3.468264269,75.49436063,10.57465619,0.092838926,0.005619714,86.17966797,13.82033203
1821,uoft7_240716_Ag-0.1-Au-0.5-Pd-0.4_pp0_rep3,uoft,7,240716,Ag-0.1-Au-0.5-Pd-0.4,pp0,3,,CO2R,100.0,3.24079615,59.56621817,15.81777996,0.055042842,0.00295035,75.44891139,24.55108861
1822,uoft7_240716_Ag-0.1-Au-0.5-Pd-0.4_pp0_rep3,uoft,7,240716,Ag-0.1-Au-0.5-Pd-0.4,pp0,3,,HER,50.0,2.651760355,,,,,,
1823,uoft7_240716_Ag-0.1-Au-0.5-Pd-0.4_pp0_rep3,uoft,7,240716,Ag-0.1-Au-0.5-Pd-0.4,pp0,3,,CO2R,200.0,3.565780542,85.92144636,1.992878193,0.053391556,0.004004046,87.97814594,12.02185406
1824,uoft7_240716_Au-0.556-Pd-0.444_pp0,uoft,7,240716,Au-0.556-Pd-0.444,pp0,avg,3.0,CO2R,200.0,3.568468766333333,84.32578627,2.184430255333333,0.0394473696666666,0.0023883786666666,86.55699518,13.44300482
1825,uoft7_240716_Au-0.556-Pd-0.444_pp0,uoft,7,240716,Au-0.556-Pd-0.444,pp0,std,3.0,CO2R,300.0,0.0360578119920032,4.918734717008156,0.4196848717274671,0.0013524236079329,0.0001622267653882,4.971263478529004,4.971263478529011
1826,uoft7_240716_Au-0.556-Pd-0.444_pp0,uoft,7,240716,Au-0.556-Pd-0.444,pp0,avg,3.0,HER,50.0,2.659953336,,,,,,
1827,uoft7_240716_Au-0.556-Pd-0.444_pp0,uoft,7,240716,Au-0.556-Pd-0.444,pp0,std,3.0,HER,50.0,0.0768130301883208,0.0,0.0,0.0,0.0,0.0,0.0
1828,uoft7_240716_Au-0.556-Pd-0.444_pp0,uoft,7,240716,Au-0.556-Pd-0.444,pp0,std,3.0,CO2R,200.0,0.0139255863586362,4.776877577673035,2.628983182997761,0.0075487664788166,0.0003219096853378,2.15936259755443,2.1593625975544266
1829,uoft7_240716_Au-0.556-Pd-0.444_pp0,uoft,7,240716,Au-0.556-Pd-0.444,pp0,avg,3.0,CO2R,300.0,3.6741961916666663,78.76156995666666,0.2423051736666666,0.0212220733333333,0.0013112663333333,79.02909961,20.97090039
1830,uoft7_240716_Au-0.556-Pd-0.444_pp0,uoft,7,240716,Au-0.556-Pd-0.444,pp0,avg,3.0,CO2R,100.0,3.263461074333333,79.40844127333334,8.666502947666666,0.042382988,0.0021073926666666,88.1248718,11.875128198666667
1831,uoft7_240716_Au-0.556-Pd-0.444_pp0,uoft,7,240716,Au-0.556-Pd-0.444,pp0,std,3.0,CO2R,50.0,0.0571472383280515,20.817553028084838,14.880475605579566,0.0182998476386892,0.0,8.529539742957818,8.52953972817591
1832,uoft7_240716_Au-0.556-Pd-0.444_pp0,uoft,7,240716,Au-0.556-Pd-0.444,pp0,std,3.0,CO2R,100.0,0.0376781566707061,15.549348912737663,9.839876533606176,0.0219895977480661,0.0021073925,9.220389152678084,9.220389154978909
1833,uoft7_240716_Au-0.556-Pd-0.444_pp0,uoft,7,240716,Au-0.556-Pd-0.444,pp0,avg,3.0,CO2R,150.0,3.4507485846666666,79.74443212333334,4.785527178,0.0507617316666666,0.0031845043333333,84.58994687333335,15.410053128333333
1834,uoft7_240716_Au-0.556-Pd-0.444_pp0,uoft,7,240716,Au-0.556-Pd-0.444,pp0,std,3.0,CO2R,150.0,0.0248241112697778,12.611018143295375,5.491735346329461,0.0258703529067244,0.0019126300819767,7.249272743157683,7.249272741200918
1835,uoft7_240716_Au-0.556-Pd-0.444_pp0,uoft,7,240716,Au-0.556-Pd-0.444,pp0,avg,3.0,CO2R,50.0,2.9715662156666665,76.38326811666667,14.081532417333332,0.0311909436666666,0.0,90.50225250333334,9.497747505333331
1836,uoft7_240716_Au-0.556-Pd-0.444_pp0_rep1,uoft,7,240716,Au-0.556-Pd-0.444,pp0,1,,CO2R,150.0,3.461908096,85.62723639,1.360510806,0.079995597,0.005338728,87.08263782,12.91736218
1837,uoft7_240716_Au-0.556-Pd-0.444_pp0_rep1,uoft,7,240716,Au-0.556-Pd-0.444,pp0,1,,CO2R,100.0,3.287696947,79.90813786,2.040766208,0.066601838,0.004214785,82.02713505,17.97286495
1838,uoft7_240716_Au-0.556-Pd-0.444_pp0_rep1,uoft,7,240716,Au-0.556-Pd-0.444,pp0,1,,HER,50.0,2.712874479,,,,,,
1839,uoft7_240716_Au-0.556-Pd-0.444_pp0_rep1,uoft,7,240716,Au-0.556-Pd-0.444,pp0,1,,CO2R,300.0,3.637286219,83.43258909,0.0,0.020732804,0.001404928,83.45719828,16.54280172
1840,uoft7_240716_Au-0.556-Pd-0.444_pp0_rep1,uoft,7,240716,Au-0.556-Pd-0.444,pp0,1,,CO2R,50.0,3.012429003,83.24719078,3.831041257,0.050639414,0.0,87.13776868,12.86223132
1841,uoft7_240716_Au-0.556-Pd-0.444_pp0_rep1,uoft,7,240716,Au-0.556-Pd-0.444,pp0,1,,CO2R,200.0,3.553065302,87.30188956,0.412573674,0.048162486,0.002739611,87.77006109,12.22993891
1842,uoft7_240716_Au-0.556-Pd-0.444_pp0_rep2,uoft,7,240716,Au-0.556-Pd-0.444,pp0,2,,CO2R,300.0,3.709336688,79.22429848,0.726915521,0.022751041,0.001404928,79.97850048,20.02149952
1843,uoft7_240716_Au-0.556-Pd-0.444_pp0_rep2,uoft,7,240716,Au-0.556-Pd-0.444,pp0,2,,HER,50.0,2.571850603,,,,,,
1844,uoft7_240716_Au-0.556-Pd-0.444_pp0_rep2,uoft,7,240716,Au-0.556-Pd-0.444,pp0,2,,CO2R,200.0,3.580166987,78.81583628,5.205058939,0.035227419,0.002318132,84.06387797,15.93612203
1845,uoft7_240716_Au-0.556-Pd-0.444_pp0_rep2,uoft,7,240716,Au-0.556-Pd-0.444,pp0,2,,CO2R,100.0,3.220052399,63.61526711,19.97298625,0.023668422,0.0,83.61538182,16.38461818
1846,uoft7_240716_Au-0.556-Pd-0.444_pp0_rep2,uoft,7,240716,Au-0.556-Pd-0.444,pp0,2,,CO2R,50.0,2.90626299,53.00048128,31.14931238,0.014311139,0.0,84.16805913,15.83194087
1847,uoft7_240716_Au-0.556-Pd-0.444_pp0_rep2,uoft,7,240716,Au-0.556-Pd-0.444,pp0,2,,CO2R,150.0,3.422303233,65.26690243,11.11984283,0.030823991,0.001685914,76.42320949,23.57679051
1848,uoft7_240716_Au-0.556-Pd-0.444_pp0_rep3,uoft,7,240716,Au-0.556-Pd-0.444,pp0,3,,CO2R,200.0,3.57217401,86.85963297,0.935658153,0.034952204,0.002107393,87.83704648,12.16295352
1849,uoft7_240716_Au-0.556-Pd-0.444_pp0_rep3,uoft,7,240716,Au-0.556-Pd-0.444,pp0,3,,HER,50.0,2.695134926,,,,,,
1850,uoft7_240716_Au-0.556-Pd-0.444_pp0_rep3,uoft,7,240716,Au-0.556-Pd-0.444,pp0,3,,CO2R,100.0,3.282633877,94.70191885,3.985756385,0.036878704,0.002107393,98.73209853,1.267901466
1851,uoft7_240716_Au-0.556-Pd-0.444_pp0_rep3,uoft,7,240716,Au-0.556-Pd-0.444,pp0,3,,CO2R,50.0,2.996006654,92.90213229,7.264243615,0.028622278,0.0,100.2009297,-0.200929674
1852,uoft7_240716_Au-0.556-Pd-0.444_pp0_rep3,uoft,7,240716,Au-0.556-Pd-0.444,pp0,3,,CO2R,300.0,3.675965668,73.6278223,0.0,0.020182375,0.001123943,73.65160007,26.34839993
1853,uoft7_240716_Au-0.556-Pd-0.444_pp0_rep3,uoft,7,240716,Au-0.556-Pd-0.444,pp0,3,,CO2R,150.0,3.468034425,88.33915755,1.876227898,0.041465607,0.002528871,90.26399331,9.736006695
1854,uoft7_240716_Au-0.667-Pd-0.333_pp0,uoft,7,240716,Au-0.667-Pd-0.333,pp0,std,3.0,CO2R,200.0,0.0244759755562751,1.0998720133579627,0.6656825919664309,0.0273313250173161,0.0021318373295115,1.2981555086014027,1.298155508601406
1855,uoft7_240716_Au-0.667-Pd-0.333_pp0,uoft,7,240716,Au-0.667-Pd-0.333,pp0,std,3.0,CO2R,100.0,0.0125713859761575,1.8164493873043797,0.6510591783373305,0.0038660817311855,0.0002433404367575,1.834921408152598,1.8349214070510227
1856,uoft7_240716_Au-0.667-Pd-0.333_pp0,uoft,7,240716,Au-0.667-Pd-0.333,pp0,avg,3.0,CO2R,100.0,3.278587765333333,88.75138630333333,2.087426326333333,0.0493550813333333,0.0030908426666666,90.89702528,9.102974720666667
1857,uoft7_240716_Au-0.667-Pd-0.333_pp0,uoft,7,240716,Au-0.667-Pd-0.333,pp0,std,3.0,CO2R,300.0,0.0372663861232029,6.094160765220646,0.0,0.012206795026807,0.0008545849807727,6.103548573517945,6.10354857351794
1858,uoft7_240716_Au-0.667-Pd-0.333_pp0,uoft,7,240716,Au-0.667-Pd-0.333,pp0,avg,3.0,CO2R,300.0,3.687165944,81.64696199333333,0.0,0.0203046926666666,0.0012644356666666,81.67067305,18.32932695
1859,uoft7_240716_Au-0.667-Pd-0.333_pp0,uoft,7,240716,Au-0.667-Pd-0.333,pp0,avg,3.0,HER,50.0,2.7202626913333336,,,,,,
1860,uoft7_240716_Au-0.667-Pd-0.333_pp0,uoft,7,240716,Au-0.667-Pd-0.333,pp0,std,3.0,CO2R,50.0,0.0160522936773469,5.864025494969807,1.6064958661452249,0.0033025705,0.0,7.433126318034311,7.433126306000894
1861,uoft7_240716_Au-0.667-Pd-0.333_pp0,uoft,7,240716,Au-0.667-Pd-0.333,pp0,avg,3.0,CO2R,200.0,3.569332414,87.24863462,0.3843320236666667,0.0468781533333333,0.003020596,87.68846736,12.31153264
1862,uoft7_240716_Au-0.667-Pd-0.333_pp0,uoft,7,240716,Au-0.667-Pd-0.333,pp0,std,3.0,CO2R,150.0,0.0275789957364434,3.5803145996925423,0.4662650013879995,0.0055205693965369,0.0005849180417571,4.006818292024528,4.006818293173861
1863,uoft7_240716_Au-0.667-Pd-0.333_pp0,uoft,7,240716,Au-0.667-Pd-0.333,pp0,avg,3.0,CO2R,50.0,2.982471269,90.95482224,3.875245579333333,0.0418325596666666,0.0,94.87849093,5.121509075666666
1864,uoft7_240716_Au-0.667-Pd-0.333_pp0,uoft,7,240716,Au-0.667-Pd-0.333,pp0,avg,3.0,CO2R,150.0,3.4744468273333333,88.97514769666667,1.3850687620000002,0.0610363956666666,0.003746476,90.43202924666669,9.567970752666668
1865,uoft7_240716_Au-0.667-Pd-0.333_pp0,uoft,7,240716,Au-0.667-Pd-0.333,pp0,std,3.0,HER,50.0,0.0566131862529413,0.0,0.0,0.0,0.0,0.0,0.0
1866,uoft7_240716_Au-0.667-Pd-0.333_pp0_rep1,uoft,7,240716,Au-0.667-Pd-0.333,pp0,1,,CO2R,50.0,2.997251485,97.69193748,5.613948919,0.04513513,0.0,103.3589302,-3.35893018
1867,uoft7_240716_Au-0.667-Pd-0.333_pp0_rep1,uoft,7,240716,Au-0.667-Pd-0.333,pp0,1,,HER,50.0,2.758276008,,,,,,
1868,uoft7_240716_Au-0.667-Pd-0.333_pp0_rep1,uoft,7,240716,Au-0.667-Pd-0.333,pp0,1,,CO2R,100.0,3.269638721,87.60321413,2.770137525,0.053391556,0.003371828,90.43654082,9.56345918
1869,uoft7_240716_Au-0.667-Pd-0.333_pp0_rep1,uoft,7,240716,Au-0.667-Pd-0.333,pp0,1,,CO2R,150.0,3.448839661,93.06367574,1.895874263,0.066785315,0.0039338,95.03718919,4.962810808
1870,uoft7_240716_Au-0.667-Pd-0.333_pp0_rep1,uoft,7,240716,Au-0.667-Pd-0.333,pp0,1,,CO2R,200.0,3.593642478,87.23817196,1.152996071,0.078436049,0.005479221,88.48422769,11.51577231
1871,uoft7_240716_Au-0.667-Pd-0.333_pp0_rep1,uoft,7,240716,Au-0.667-Pd-0.333,pp0,1,,CO2R,300.0,3.723475543,85.75132353,0.0,0.034310038,0.002247886,85.79101196,14.20898804
1872,uoft7_240716_Au-0.667-Pd-0.333_pp0_rep2,uoft,7,240716,Au-0.667-Pd-0.333,pp0,2,,CO2R,100.0,3.292960555,87.8053527,1.473477407,0.048988129,0.00295035,89.33620578,10.66379422
1873,uoft7_240716_Au-0.667-Pd-0.333_pp0_rep2,uoft,7,240716,Au-0.667-Pd-0.333,pp0,2,,CO2R,300.0,3.689010977,84.54497897,0.0,0.014678091,0.000842957,84.56231242,15.43768758
1874,uoft7_240716_Au-0.667-Pd-0.333_pp0_rep2,uoft,7,240716,Au-0.667-Pd-0.333,pp0,2,,CO2R,200.0,3.56966093,88.35370064,0.0,0.03137442,0.001685914,88.3907153,11.6092847
1875,uoft7_240716_Au-0.667-Pd-0.333_pp0_rep2,uoft,7,240716,Au-0.667-Pd-0.333,pp0,2,,HER,50.0,2.747313537,,,,,,
1876,uoft7_240716_Au-0.667-Pd-0.333_pp0_rep2,uoft,7,240716,Au-0.667-Pd-0.333,pp0,2,,CO2R,150.0,3.503645708,87.46154973,0.982318271,0.060547126,0.003090843,88.51541462,11.48458538
1877,uoft7_240716_Au-0.667-Pd-0.333_pp0_rep2,uoft,7,240716,Au-0.667-Pd-0.333,pp0,2,,CO2R,50.0,2.98476801,86.9986817,2.445972495,0.04183256,0.0,89.49241825,10.50758175
1878,uoft7_240716_Au-0.667-Pd-0.333_pp0_rep3,uoft,7,240716,Au-0.667-Pd-0.333,pp0,3,,CO2R,100.0,3.27316402,90.84559208,2.018664047,0.045685559,0.00295035,92.91832924,7.081670762
1879,uoft7_240716_Au-0.667-Pd-0.333_pp0_rep3,uoft,7,240716,Au-0.667-Pd-0.333,pp0,3,,CO2R,300.0,3.649011312,74.64458348,0.0,0.011925949,0.000702464,74.65869477,25.34130523
1880,uoft7_240716_Au-0.667-Pd-0.333_pp0_rep3,uoft,7,240716,Au-0.667-Pd-0.333,pp0,3,,CO2R,150.0,3.470855113,86.40021762,1.277013752,0.055776746,0.004214785,87.74348393,12.25651607
1881,uoft7_240716_Au-0.667-Pd-0.333_pp0_rep3,uoft,7,240716,Au-0.667-Pd-0.333,pp0,3,,CO2R,50.0,2.965394312,88.17384754,3.565815324,0.038529989,0.0,91.78412434,8.215875657
1882,uoft7_240716_Au-0.667-Pd-0.333_pp0_rep3,uoft,7,240716,Au-0.667-Pd-0.333,pp0,3,,CO2R,200.0,3.544693834,86.15403126,0.0,0.030823991,0.001896653,86.19045909,13.80954091
1883,uoft7_240716_Au-0.667-Pd-0.333_pp0_rep3,uoft,7,240716,Au-0.667-Pd-0.333,pp0,3,,HER,50.0,2.655198529,,,,,,
1884,uoft7_240716_Cu-0.667-Rh-0.333_pp0,uoft,7,240716,Cu-0.667-Rh-0.333,pp0,avg,3.0,CO2R,50.0,2.7923232626666667,54.443072673333326,2.671905697333333,0.0099077116666666,0.0,57.12488608333334,42.87511391666666
1885,uoft7_240716_Cu-0.667-Rh-0.333_pp0,uoft,7,240716,Cu-0.667-Rh-0.333,pp0,std,3.0,CO2R,150.0,0.0461250798305127,1.64419557762716,1.725152908367607,0.0183708394855093,0.1430883170448945,1.297297448847491,1.297297448847491
1886,uoft7_240716_Cu-0.667-Rh-0.333_pp0,uoft,7,240716,Cu-0.667-Rh-0.333,pp0,avg,3.0,CO2R,150.0,3.2458267596666666,49.0411322,11.445645056666669,0.0232403113333333,0.164844943,60.67541172333333,39.32458827666667
1887,uoft7_240716_Cu-0.667-Rh-0.333_pp0,uoft,7,240716,Cu-0.667-Rh-0.333,pp0,std,3.0,CO2R,100.0,0.0594926836348007,1.4100952365139634,2.859941454279084,0.0025223799385841,0.0012644355,3.9771095468442823,3.9771095468442823
1888,uoft7_240716_Cu-0.667-Rh-0.333_pp0,uoft,7,240716,Cu-0.667-Rh-0.333,pp0,avg,3.0,CO2R,100.0,3.051344261333333,48.99119044333333,6.328585461666666,0.0066051409999999,0.0042147853333333,55.33092535666666,44.66907464333334
1889,uoft7_240716_Cu-0.667-Rh-0.333_pp0,uoft,7,240716,Cu-0.667-Rh-0.333,pp0,std,3.0,CO2R,50.0,0.0518997484362991,6.103083021899487,3.189741108351286,0.0029125932840979,0.0,9.054980137614626,9.05498013761463
1890,uoft7_240716_Cu-0.667-Rh-0.333_pp0,uoft,7,240716,Cu-0.667-Rh-0.333,pp0,avg,3.0,CO2R,300.0,3.5701341826666666,77.02916291666666,0.4575965946666667,0.1091071439999999,0.330813828,77.92761414666667,22.072385853333333
1891,uoft7_240716_Cu-0.667-Rh-0.333_pp0,uoft,7,240716,Cu-0.667-Rh-0.333,pp0,std,3.0,HER,50.0,0.0277981718713127,0.0,0.0,0.0,0.0,0.0,0.0
1892,uoft7_240716_Cu-0.667-Rh-0.333_pp0,uoft,7,240716,Cu-0.667-Rh-0.333,pp0,std,3.0,CO2R,200.0,0.0263366403252559,3.656381291184038,0.4018829156034097,0.2285067518936309,0.8670379214289365,3.0046006822514557,3.004600682251456
1893,uoft7_240716_Cu-0.667-Rh-0.333_pp0,uoft,7,240716,Cu-0.667-Rh-0.333,pp0,avg,3.0,HER,50.0,2.4064851736666664,,,,,,
1894,uoft7_240716_Cu-0.667-Rh-0.333_pp0,uoft,7,240716,Cu-0.667-Rh-0.333,pp0,avg,3.0,CO2R,200.0,3.4335916036666667,60.10201092333333,6.624508840666667,0.4200686199999999,2.4924133863333333,69.64361515,30.35638485
1895,uoft7_240716_Cu-0.667-Rh-0.333_pp0,uoft,7,240716,Cu-0.667-Rh-0.333,pp0,std,3.0,CO2R,300.0,0.0329823351035878,3.3362851211828777,0.0549315621239096,0.064169538778912,0.1623583369878695,3.1600495770459203,3.1600495770459136
1896,uoft7_240716_Cu-0.667-Rh-0.333_pp0_rep1,uoft,7,240716,Cu-0.667-Rh-0.333,pp0,1,,CO2R,150.0,3.297060382,50.9322229,10.06385069,0.011375521,0.093287252,61.10073636,38.89926364
1897,uoft7_240716_Cu-0.667-Rh-0.333_pp0_rep1,uoft,7,240716,Cu-0.667-Rh-0.333,pp0,1,,CO2R,50.0,2.845462063,49.83531775,1.81237721,0.007705998,0.0,51.65540096,48.34459904
1898,uoft7_240716_Cu-0.667-Rh-0.333_pp0_rep1,uoft,7,240716,Cu-0.667-Rh-0.333,pp0,1,,CO2R,100.0,3.118097814,49.6965829,5.21611002,0.004403427,0.004214785,54.92131113,45.07868887
1899,uoft7_240716_Cu-0.667-Rh-0.333_pp0_rep1,uoft,7,240716,Cu-0.667-Rh-0.333,pp0,1,,CO2R,200.0,3.454023249,60.14061813,6.895874263,0.231730363,2.172089691,69.44401963,30.55598037
1900,uoft7_240716_Cu-0.667-Rh-0.333_pp0_rep1,uoft,7,240716,Cu-0.667-Rh-0.333,pp0,1,,HER,50.0,2.438583719,,,,,,
1901,uoft7_240716_Cu-0.667-Rh-0.333_pp0_rep1,uoft,7,240716,Cu-0.667-Rh-0.333,pp0,1,,CO2R,300.0,3.579377322,78.76310448,0.3978389,0.096324973,0.398578212,79.65650562,20.34349438
1902,uoft7_240716_Cu-0.667-Rh-0.333_pp0_rep2,uoft,7,240716,Cu-0.667-Rh-0.333,pp0,2,,CO2R,50.0,2.789749379,61.36474921,6.203339882,0.008806855,0.0,67.57689595,32.42310405
1903,uoft7_240716_Cu-0.667-Rh-0.333_pp0_rep2,uoft,7,240716,Cu-0.667-Rh-0.333,pp0,2,,CO2R,300.0,3.597508827,79.14143422,0.50589391,0.0522907,0.145550591,79.84599324,20.15400676
1904,uoft7_240716_Cu-0.667-Rh-0.333_pp0_rep2,uoft,7,240716,Cu-0.667-Rh-0.333,pp0,2,,HER,50.0,2.390405901,,,,,,
1905,uoft7_240716_Cu-0.667-Rh-0.333_pp0_rep2,uoft,7,240716,Cu-0.667-Rh-0.333,pp0,2,,CO2R,100.0,3.003919289,49.90939338,9.577603143,0.006054713,0.00295035,59.49699016,40.50300984
1906,uoft7_240716_Cu-0.667-Rh-0.333_pp0_rep2,uoft,7,240716,Cu-0.667-Rh-0.333,pp0,2,,CO2R,200.0,3.442882947,63.73893574,6.814833006,0.354200686,1.831113546,72.7430373,27.2569627
1907,uoft7_240716_Cu-0.667-Rh-0.333_pp0_rep2,uoft,7,240716,Cu-0.667-Rh-0.333,pp0,2,,CO2R,150.0,3.207605983,48.24122706,13.37917485,0.013944187,0.071651353,61.70665651,38.29334349
1908,uoft7_240716_Cu-0.667-Rh-0.333_pp0_rep3,uoft,7,240716,Cu-0.667-Rh-0.333,pp0,3,,CO2R,150.0,3.232813914,47.94994664,10.89390963,0.044401226,0.329596224,59.2188423,40.7811577
1909,uoft7_240716_Cu-0.667-Rh-0.333_pp0_rep3,uoft,7,240716,Cu-0.667-Rh-0.333,pp0,3,,CO2R,200.0,3.403868615,56.4264789,6.162819253,0.674274811,3.474036922,66.74378852,33.25621148
1910,uoft7_240716_Cu-0.667-Rh-0.333_pp0_rep3,uoft,7,240716,Cu-0.667-Rh-0.333,pp0,3,,CO2R,50.0,2.741758346,52.12915106,0.0,0.013210282,0.0,52.14236134,47.85763866
1911,uoft7_240716_Cu-0.667-Rh-0.333_pp0_rep3,uoft,7,240716,Cu-0.667-Rh-0.333,pp0,3,,HER,50.0,2.390465901,,,,,,
1912,uoft7_240716_Cu-0.667-Rh-0.333_pp0_rep3,uoft,7,240716,Cu-0.667-Rh-0.333,pp0,3,,CO2R,300.0,3.533516399,73.18295005,0.469056974,0.178705759,0.448312681,74.28034358,25.71965642
1913,uoft7_240716_Cu-0.667-Rh-0.333_pp0_rep3,uoft,7,240716,Cu-0.667-Rh-0.333,pp0,3,,CO2R,100.0,3.032015681,47.36759505,4.192043222,0.009357283,0.005479221,51.57447478,48.42552522
1914,uoft7_240716_Cu-0.833-Pd-0.167_pp0,uoft,7,240716,Cu-0.833-Pd-0.167,pp0,avg,3.0,CO2R,100.0,3.164892139333333,19.981794973333333,49.479371316666665,0.660697576,3.930708927,74.05899857666667,25.941001423333333
1915,uoft7_240716_Cu-0.833-Pd-0.167_pp0,uoft,7,240716,Cu-0.833-Pd-0.167,pp0,avg,3.0,CO2R,50.0,2.886712266,26.92544309333333,32.224950883333335,0.1434783406666666,0.6476720336666667,59.94418056999999,40.05581943000001
1916,uoft7_240716_Cu-0.833-Pd-0.167_pp0,uoft,7,240716,Cu-0.833-Pd-0.167,pp0,std,3.0,HER,50.0,0.0914016300911732,0.0,0.0,0.0,0.0,0.0,0.0
1917,uoft7_240716_Cu-0.833-Pd-0.167_pp0,uoft,7,240716,Cu-0.833-Pd-0.167,pp0,std,3.0,CO2R,150.0,0.0766673927099357,2.3526679995554765,3.149019598581384,1.2529918008305163,4.472355030404025,3.431950956219987,3.431950956219977
1918,uoft7_240716_Cu-0.833-Pd-0.167_pp0,uoft,7,240716,Cu-0.833-Pd-0.167,pp0,std,3.0,CO2R,50.0,0.0797510591265335,3.4934217692898324,6.328907078121438,0.1513120941804193,0.4276845082772975,10.15187518973873,10.15187518973873
1919,uoft7_240716_Cu-0.833-Pd-0.167_pp0,uoft,7,240716,Cu-0.833-Pd-0.167,pp0,avg,3.0,HER,50.0,2.698069697,,,,,,
1920,uoft7_240716_Cu-0.833-Pd-0.167_pp0,uoft,7,240716,Cu-0.833-Pd-0.167,pp0,std,3.0,CO2R,100.0,0.0755973876576795,2.8442664198474468,3.2498695778653577,0.5265072470953788,2.150309153284422,5.299730506412254,5.299730506412258
1921,uoft7_240716_Cu-0.833-Pd-0.167_pp0,uoft,7,240716,Cu-0.833-Pd-0.167,pp0,avg,3.0,CO2R,200.0,3.507714298,24.00133922,23.031679763333333,2.2500596296666666,21.33208295,70.65462245333333,29.34537754666667
1922,uoft7_240716_Cu-0.833-Pd-0.167_pp0,uoft,7,240716,Cu-0.833-Pd-0.167,pp0,std,3.0,CO2R,200.0,0.071023372555325,3.590795254070802,0.3407433093051871,1.336464943766608,1.3791415181611173,3.441251670395132,3.4412516703951352
1923,uoft7_240716_Cu-0.833-Pd-0.167_pp0,uoft,7,240716,Cu-0.833-Pd-0.167,pp0,avg,3.0,CO2R,300.0,3.720672558333333,40.08216675,5.536182056333334,3.6509916886666662,20.333951503,69.63728822666667,30.36271177333333
1924,uoft7_240716_Cu-0.833-Pd-0.167_pp0,uoft,7,240716,Cu-0.833-Pd-0.167,pp0,std,3.0,CO2R,300.0,0.0629737100404004,18.2164289676819,4.072536635374422,1.955360993202367,12.659368813988404,0.1818183967444611,0.1818183967444643
1925,uoft7_240716_Cu-0.833-Pd-0.167_pp0,uoft,7,240716,Cu-0.833-Pd-0.167,pp0,avg,3.0,CO2R,150.0,3.3577880926666666,22.13619591666667,38.85068762666666,1.5500064216666667,13.264772823666666,75.82659701666667,24.17340298333333
1926,uoft7_240716_Cu-0.833-Pd-0.167_pp0_rep1,uoft,7,240716,Cu-0.833-Pd-0.167,pp0,1,,CO2R,300.0,3.651870914,61.08309444,0.876719057,1.859347192,5.751496249,69.57955417,30.42044583
1927,uoft7_240716_Cu-0.833-Pd-0.167_pp0_rep1,uoft,7,240716,Cu-0.833-Pd-0.167,pp0,1,,CO2R,150.0,3.270432302,20.74661533,42.48526523,0.428233308,8.200567591,71.87518066,28.12481934
1928,uoft7_240716_Cu-0.833-Pd-0.167_pp0_rep1,uoft,7,240716,Cu-0.833-Pd-0.167,pp0,1,,CO2R,200.0,3.429037661,24.10439641,23.37303536,1.089573051,19.77176937,68.37411599,31.62588401
1929,uoft7_240716_Cu-0.833-Pd-0.167_pp0_rep1,uoft,7,240716,Cu-0.833-Pd-0.167,pp0,1,,HER,50.0,2.691385504,,,,,,
1930,uoft7_240716_Cu-0.833-Pd-0.167_pp0_rep1,uoft,7,240716,Cu-0.833-Pd-0.167,pp0,1,,CO2R,100.0,3.077912701,17.15729561,51.23280943,0.117791681,1.453679508,69.96503627,30.03496373
1931,uoft7_240716_Cu-0.833-Pd-0.167_pp0_rep1,uoft,7,240716,Cu-0.833-Pd-0.167,pp0,1,,CO2R,50.0,2.806263329,27.43685785,32.29862475,0.015411996,0.251201214,60.00407298,39.99592702
1932,uoft7_240716_Cu-0.833-Pd-0.167_pp0_rep2,uoft,7,240716,Cu-0.833-Pd-0.167,pp0,2,,CO2R,300.0,3.734691073,30.61081002,7.315815324,3.356879438,28.50473461,69.84096376,30.15903624
1933,uoft7_240716_Cu-0.833-Pd-0.167_pp0_rep2,uoft,7,240716,Cu-0.833-Pd-0.167,pp0,2,,CO2R,100.0,3.214777013,22.84542468,51.4759332,0.69519109,5.020652449,80.04511008,19.95488992
1934,uoft7_240716_Cu-0.833-Pd-0.167_pp0_rep2,uoft,7,240716,Cu-0.833-Pd-0.167,pp0,2,,CO2R,50.0,2.965746628,30.1349683,38.51669941,0.310441627,1.100901964,70.06597705,29.93402295
1935,uoft7_240716_Cu-0.833-Pd-0.167_pp0_rep2,uoft,7,240716,Cu-0.833-Pd-0.167,pp0,2,,CO2R,150.0,3.389031621,24.85258114,36.94007859,1.319560391,14.92090253,78.06310962,21.93689038
1936,uoft7_240716_Cu-0.833-Pd-0.167_pp0_rep2,uoft,7,240716,Cu-0.833-Pd-0.167,pp0,2,,HER,50.0,2.792629934,,,,,,
1937,uoft7_240716_Cu-0.833-Pd-0.167_pp0_rep2,uoft,7,240716,Cu-0.833-Pd-0.167,pp0,2,,CO2R,200.0,3.527007429,27.53949654,22.69155206,1.949342238,22.38809745,74.61297447,25.38702553
1938,uoft7_240716_Cu-0.833-Pd-0.167_pp0_rep3,uoft,7,240716,Cu-0.833-Pd-0.167,pp0,3,,HER,50.0,2.610193653,,,,,,
1939,uoft7_240716_Cu-0.833-Pd-0.167_pp0_rep3,uoft,7,240716,Cu-0.833-Pd-0.167,pp0,3,,CO2R,150.0,3.413900355,20.80939128,37.12671906,2.902225566,16.67284835,77.54150077,22.45849923
1940,uoft7_240716_Cu-0.833-Pd-0.167_pp0_rep3,uoft,7,240716,Cu-0.833-Pd-0.167,pp0,3,,CO2R,100.0,3.201986704,19.94266463,45.72937132,1.169109957,5.317794824,72.16684938,27.83315062
1941,uoft7_240716_Cu-0.833-Pd-0.167_pp0_rep3,uoft,7,240716,Cu-0.833-Pd-0.167,pp0,3,,CO2R,50.0,2.888126841,23.20450313,25.85952849,0.104581399,0.590912923,49.76249168,50.23750832
1942,uoft7_240716_Cu-0.833-Pd-0.167_pp0_rep3,uoft,7,240716,Cu-0.833-Pd-0.167,pp0,3,,CO2R,300.0,3.775455688,28.55259579,8.416011788,5.736748436,26.74562365,69.49134675,30.50865325
1943,uoft7_240716_Cu-0.833-Pd-0.167_pp0_rep3,uoft,7,240716,Cu-0.833-Pd-0.167,pp0,3,,CO2R,200.0,3.567097804,20.36012471,23.03045187,3.7112636,21.83638203,68.9767769,31.0232231
1944,uoft7_240716_Cu-0.875-Pd-0.125_pp0,uoft,7,240716,Cu-0.875-Pd-0.125,pp0,avg,3.0,CO2R,100.0,3.160014429666667,24.13107619,46.14931237666667,1.2630497403333332,6.2359155920000005,77.78808637333333,22.211913626666668
1945,uoft7_240716_Cu-0.875-Pd-0.125_pp0,uoft,7,240716,Cu-0.875-Pd-0.125,pp0,avg,3.0,CO2R,200.0,3.4782830553333333,29.337922953333333,15.7379666,3.4144909453333327,22.370465593333336,70.89775315,29.10224685
1946,uoft7_240716_Cu-0.875-Pd-0.125_pp0,uoft,7,240716,Cu-0.875-Pd-0.125,pp0,std,3.0,CO2R,100.0,0.0536735326492509,3.2005965913736376,4.855085694059382,0.510892562455483,1.0528275379669545,2.3582015920658828,2.358201592065884
1947,uoft7_240716_Cu-0.875-Pd-0.125_pp0,uoft,7,240716,Cu-0.875-Pd-0.125,pp0,avg,3.0,CO2R,300.0,3.6957979113333335,46.84320659666668,3.5052390306666665,4.970735556,17.742560903666668,73.09030112,26.90969888
1948,uoft7_240716_Cu-0.875-Pd-0.125_pp0,uoft,7,240716,Cu-0.875-Pd-0.125,pp0,std,3.0,CO2R,200.0,0.0471775528887756,2.3707615113831912,6.126909630175135,1.2741727217814982,1.9412848693967928,4.06554676559704,4.065546765597041
1949,uoft7_240716_Cu-0.875-Pd-0.125_pp0,uoft,7,240716,Cu-0.875-Pd-0.125,pp0,avg,3.0,HER,50.0,2.747163738333333,,,,,,
1950,uoft7_240716_Cu-0.875-Pd-0.125_pp0,uoft,7,240716,Cu-0.875-Pd-0.125,pp0,std,3.0,HER,50.0,0.0394166283926668,0.0,0.0,0.0,0.0,0.0,0.0
1951,uoft7_240716_Cu-0.875-Pd-0.125_pp0,uoft,7,240716,Cu-0.875-Pd-0.125,pp0,std,3.0,CO2R,300.0,0.034671261772614,17.975877935424567,3.364327444638055,1.967170865955424,10.24385569202393,5.658253870310551,5.6582538703105465
1952,uoft7_240716_Cu-0.875-Pd-0.125_pp0,uoft,7,240716,Cu-0.875-Pd-0.125,pp0,std,3.0,CO2R,150.0,0.0512909793486313,3.070671367343789,6.465870777948344,0.891267256542038,1.5907571937323717,2.5577649146375614,2.557764914637556
1953,uoft7_240716_Cu-0.875-Pd-0.125_pp0,uoft,7,240716,Cu-0.875-Pd-0.125,pp0,avg,3.0,CO2R,50.0,2.9210357973333334,31.77342066333333,30.132612966666667,0.58638974,1.6238163476666667,64.11986451666667,35.88013548333333
1954,uoft7_240716_Cu-0.875-Pd-0.125_pp0,uoft,7,240716,Cu-0.875-Pd-0.125,pp0,std,3.0,CO2R,50.0,0.0446194966708837,1.9017450328664107,7.5665754922638975,0.4247743261466153,0.6842414842995913,5.431709594427447,5.431709594427447
1955,uoft7_240716_Cu-0.875-Pd-0.125_pp0,uoft,7,240716,Cu-0.875-Pd-0.125,pp0,avg,3.0,CO2R,150.0,3.334990787333333,25.89494095666667,30.761296663333336,2.335284296,16.176908596666667,75.19578127,24.80421873
1956,uoft7_240716_Cu-0.875-Pd-0.125_pp0_rep1,uoft,7,240716,Cu-0.875-Pd-0.125,pp0,1,,CO2R,50.0,2.965746628,30.1349683,38.51669941,0.310441627,1.100901964,70.06597705,29.93402295
1957,uoft7_240716_Cu-0.875-Pd-0.125_pp0_rep1,uoft,7,240716,Cu-0.875-Pd-0.125,pp0,1,,CO2R,100.0,3.214777013,22.84542468,51.4759332,0.69519109,5.020652449,80.04511008,19.95488992
1958,uoft7_240716_Cu-0.875-Pd-0.125_pp0_rep1,uoft,7,240716,Cu-0.875-Pd-0.125,pp0,1,,HER,50.0,2.792629934,,,,,,
1959,uoft7_240716_Cu-0.875-Pd-0.125_pp0_rep1,uoft,7,240716,Cu-0.875-Pd-0.125,pp0,1,,CO2R,150.0,3.389031621,24.85258114,36.94007859,1.319560391,14.92090253,78.06310962,21.93689038
1960,uoft7_240716_Cu-0.875-Pd-0.125_pp0_rep1,uoft,7,240716,Cu-0.875-Pd-0.125,pp0,1,,CO2R,300.0,3.734691073,30.61081002,7.315815324,3.356879438,28.50473461,69.84096376,30.15903624
1961,uoft7_240716_Cu-0.875-Pd-0.125_pp0_rep1,uoft,7,240716,Cu-0.875-Pd-0.125,pp0,1,,CO2R,200.0,3.527007429,27.53949654,22.69155206,1.949342238,22.38809745,74.61297447,25.38702553
1962,uoft7_240716_Cu-0.875-Pd-0.125_pp0_rep2,uoft,7,240716,Cu-0.875-Pd-0.125,pp0,2,,CO2R,100.0,3.157765641,27.77459248,41.97200393,1.408546319,6.815308101,77.97885377,22.02114623
1963,uoft7_240716_Cu-0.875-Pd-0.125_pp0_rep2,uoft,7,240716,Cu-0.875-Pd-0.125,pp0,2,,HER,50.0,2.726244306,,,,,,
1964,uoft7_240716_Cu-0.875-Pd-0.125_pp0_rep2,uoft,7,240716,Cu-0.875-Pd-0.125,pp0,2,,CO2R,200.0,3.475019993,32.02452447,11.13212181,4.030787296,24.30287448,71.52540272,28.47459728
1965,uoft7_240716_Cu-0.875-Pd-0.125_pp0_rep2,uoft,7,240716,Cu-0.875-Pd-0.125,pp0,2,,CO2R,300.0,3.684572515,66.16271527,0.945481336,4.393336147,8.110792661,79.62385887,20.37614113
1966,uoft7_240716_Cu-0.875-Pd-0.125_pp0_rep2,uoft,7,240716,Cu-0.875-Pd-0.125,pp0,2,,CO2R,150.0,3.328957409,29.3511059,24.04223969,2.986624589,17.96566355,74.37529118,25.62470882
1967,uoft7_240716_Cu-0.875-Pd-0.125_pp0_rep2,uoft,7,240716,Cu-0.875-Pd-0.125,pp0,2,,CO2R,50.0,2.920852565,33.85883781,23.81139489,0.373190467,1.372334148,59.41872306,40.58127694
1968,uoft7_240716_Cu-0.875-Pd-0.125_pp0_rep3,uoft,7,240716,Cu-0.875-Pd-0.125,pp0,3,,CO2R,200.0,3.432821744,28.44974785,13.39022593,4.263343302,20.42042485,66.55488226,33.44511774
1969,uoft7_240716_Cu-0.875-Pd-0.125_pp0_rep3,uoft,7,240716,Cu-0.875-Pd-0.125,pp0,3,,CO2R,50.0,2.876508199,31.32645588,28.0697446,1.075537126,2.398212931,62.87489344,37.12510656
1970,uoft7_240716_Cu-0.875-Pd-0.125_pp0_rep3,uoft,7,240716,Cu-0.875-Pd-0.125,pp0,3,,HER,50.0,2.722616975,,,,,,
1971,uoft7_240716_Cu-0.875-Pd-0.125_pp0_rep3,uoft,7,240716,Cu-0.875-Pd-0.125,pp0,3,,CO2R,150.0,3.286983332,23.48113583,31.30157171,2.699667908,15.64415971,73.14894301,26.85105699
1972,uoft7_240716_Cu-0.875-Pd-0.125_pp0_rep3,uoft,7,240716,Cu-0.875-Pd-0.125,pp0,3,,CO2R,300.0,3.668130146,43.7560945,2.254420432,7.161991083,16.61215544,69.80608073,30.19391927
1973,uoft7_240716_Cu-0.875-Pd-0.125_pp0_rep3,uoft,7,240716,Cu-0.875-Pd-0.125,pp0,3,,CO2R,100.0,3.107500635,21.77321141,45.0,1.685411812,6.871786226,75.34029527,24.65970473
1974,uoft7_240716_Pd-0.833-Rh-0.167_pp0,uoft,7,240716,Pd-0.833-Rh-0.167,pp0,avg,3.0,CO2R,50.0,2.960399906,70.21406599666666,17.357563850000002,0.036695228,0.0,87.61425657,12.385743430666666
1975,uoft7_240716_Pd-0.833-Rh-0.167_pp0,uoft,7,240716,Pd-0.833-Rh-0.167,pp0,std,3.0,CO2R,50.0,0.0319452623033112,2.342069862998906,1.3505447349178166,0.0016815862983959,0.0,3.5997377564887048,3.5997377555497745
1976,uoft7_240716_Pd-0.833-Rh-0.167_pp0,uoft,7,240716,Pd-0.833-Rh-0.167,pp0,avg,3.0,HER,50.0,2.5370516970000003,,,,,,
1977,uoft7_240716_Pd-0.833-Rh-0.167_pp0,uoft,7,240716,Pd-0.833-Rh-0.167,pp0,std,3.0,HER,50.0,0.0700031685124383,0.0,0.0,0.0,0.0,0.0,0.0
1978,uoft7_240716_Pd-0.833-Rh-0.167_pp0,uoft,7,240716,Pd-0.833-Rh-0.167,pp0,avg,3.0,CO2R,150.0,3.420779609,80.22696994333333,9.264898492666669,0.0506394143333333,0.0033718283333333,89.55159148666667,10.448408512
1979,uoft7_240716_Pd-0.833-Rh-0.167_pp0,uoft,7,240716,Pd-0.833-Rh-0.167,pp0,std,3.0,CO2R,100.0,0.033810149842071,4.423098335433103,0.6042604942319464,0.0041312697993838,0.000730022464973,3.963292274883164,3.963292277118892
1980,uoft7_240716_Pd-0.833-Rh-0.167_pp0,uoft,7,240716,Pd-0.833-Rh-0.167,pp0,avg,3.0,CO2R,200.0,3.569350135,78.18483332666666,6.117387033333333,0.0564189126666666,0.003652814,84.36863549,15.63136451
1981,uoft7_240716_Pd-0.833-Rh-0.167_pp0,uoft,7,240716,Pd-0.833-Rh-0.167,pp0,std,3.0,CO2R,200.0,0.0376952111363812,2.2821788213149348,0.9263323475430968,0.0066792619575722,0.0008773775430201,2.303014590303337,2.303014590303337
1982,uoft7_240716_Pd-0.833-Rh-0.167_pp0,uoft,7,240716,Pd-0.833-Rh-0.167,pp0,avg,3.0,CO2R,300.0,3.647343642333333,80.94024427,1.236902423,0.0258701356666666,0.001732745,82.20782515666667,17.79217484333333
1983,uoft7_240716_Pd-0.833-Rh-0.167_pp0,uoft,7,240716,Pd-0.833-Rh-0.167,pp0,std,3.0,CO2R,300.0,0.0448401706299299,1.5212389604359693,0.194556270190801,0.0011008565,8.111367136925809e-05,1.6338198283681027,1.6338198283681022
1984,uoft7_240716_Pd-0.833-Rh-0.167_pp0,uoft,7,240716,Pd-0.833-Rh-0.167,pp0,avg,3.0,CO2R,100.0,3.232897092,77.49063592333333,12.775049116666668,0.040915179,0.0029503496666666,90.31498776666666,9.685012232
1985,uoft7_240716_Pd-0.833-Rh-0.167_pp0,uoft,7,240716,Pd-0.833-Rh-0.167,pp0,std,3.0,CO2R,150.0,0.036338999758637,2.0951592191558124,0.930384708221684,0.0031352417787364,0.0010131083212871,2.555650717612202,2.5556507198238734
1986,uoft7_240716_Pd-0.833-Rh-0.167_pp0_rep1,uoft,7,240716,Pd-0.833-Rh-0.167,pp0,1,,CO2R,300.0,3.655981143,82.10780724,1.458742633,0.025870136,0.001685914,83.59756595,16.40243405
1987,uoft7_240716_Pd-0.833-Rh-0.167_pp0_rep1,uoft,7,240716,Pd-0.833-Rh-0.167,pp0,1,,CO2R,200.0,3.573787817,78.46554646,5.050343811,0.050914629,0.00295035,83.5754396,16.4245604
1988,uoft7_240716_Pd-0.833-Rh-0.167_pp0_rep1,uoft,7,240716,Pd-0.833-Rh-0.167,pp0,1,,CO2R,150.0,3.427472887,80.51769236,8.300589391,0.047703796,0.002528871,88.87411638,11.12588362
1989,uoft7_240716_Pd-0.833-Rh-0.167_pp0_rep1,uoft,7,240716,Pd-0.833-Rh-0.167,pp0,1,,HER,50.0,2.610537132,,,,,,
1990,uoft7_240716_Pd-0.833-Rh-0.167_pp0_rep1,uoft,7,240716,Pd-0.833-Rh-0.167,pp0,1,,CO2R,100.0,3.238747316,82.53217268,12.16355599,0.040731703,0.002528871,94.74541502,5.254584976
1991,uoft7_240716_Pd-0.833-Rh-0.167_pp0_rep1,uoft,7,240716,Pd-0.833-Rh-0.167,pp0,1,,CO2R,50.0,2.976427209,72.64809893,18.30058939,0.038529989,0.0,90.99413839,9.005861612
1992,uoft7_240716_Pd-0.833-Rh-0.167_pp0_rep2,uoft,7,240716,Pd-0.833-Rh-0.167,pp0,2,,CO2R,300.0,3.59881306,79.21990416,1.156679764,0.026970992,0.001685914,80.40804181,19.59195819
1993,uoft7_240716_Pd-0.833-Rh-0.167_pp0_rep2,uoft,7,240716,Pd-0.833-Rh-0.167,pp0,2,,CO2R,100.0,3.196543588,74.26206868,12.78978389,0.04513513,0.003793307,87.1067125,12.8932875
1994,uoft7_240716_Pd-0.833-Rh-0.167_pp0_rep2,uoft,7,240716,Pd-0.833-Rh-0.167,pp0,2,,CO2R,50.0,2.923613977,67.97631254,15.81041257,0.036328276,0.0,83.82898488,16.17101512
1995,uoft7_240716_Pd-0.833-Rh-0.167_pp0_rep2,uoft,7,240716,Pd-0.833-Rh-0.167,pp0,2,,CO2R,150.0,3.381559262,78.00163217,9.336935167,0.053941985,0.004495771,87.40293659,12.59706341
1996,uoft7_240716_Pd-0.833-Rh-0.167_pp0_rep2,uoft,7,240716,Pd-0.833-Rh-0.167,pp0,2,,CO2R,200.0,3.529632505,75.77528301,6.715373281,0.063849696,0.004636264,82.56705091,17.43294909
1997,uoft7_240716_Pd-0.833-Rh-0.167_pp0_rep2,uoft,7,240716,Pd-0.833-Rh-0.167,pp0,2,,HER,50.0,2.471148017,,,,,,
1998,uoft7_240716_Pd-0.833-Rh-0.167_pp0_rep3,uoft,7,240716,Pd-0.833-Rh-0.167,pp0,3,,HER,50.0,2.529469942,,,,,,
1999,uoft7_240716_Pd-0.833-Rh-0.167_pp0_rep3,uoft,7,240716,Pd-0.833-Rh-0.167,pp0,3,,CO2R,150.0,3.453306678,82.1615853,10.15717092,0.050272462,0.003090843,92.37772149,7.622278506
2000,uoft7_240716_Pd-0.833-Rh-0.167_pp0_rep3,uoft,7,240716,Pd-0.833-Rh-0.167,pp0,3,,CO2R,100.0,3.263400372,75.67766641,13.37180747,0.036878704,0.002528871,89.09283578,10.90716422
2001,uoft7_240716_Pd-0.833-Rh-0.167_pp0_rep3,uoft,7,240716,Pd-0.833-Rh-0.167,pp0,3,,CO2R,50.0,2.981158532,70.01778652,17.96168959,0.035227419,0.0,88.01964644,11.98035356
2002,uoft7_240716_Pd-0.833-Rh-0.167_pp0_rep3,uoft,7,240716,Pd-0.833-Rh-0.167,pp0,3,,CO2R,300.0,3.687236724,81.49302141,1.095284872,0.024769279,0.001826407,82.61786771,17.38213229
2003,uoft7_240716_Pd-0.833-Rh-0.167_pp0_rep3,uoft,7,240716,Pd-0.833-Rh-0.167,pp0,3,,CO2R,200.0,3.604630083,80.31367051,6.586444008,0.054492413,0.003371828,86.96341596,13.03658404
2004,uoft8_241025_Ag-0.25-Cd-0.5-Pd-0.25_pp0,uoft,8,241025,Ag-0.25-Cd-0.5-Pd-0.25,pp0,std,3.0,CO2R,100.0,0.0738281820105854,6.344148373669708,8.683025370111988,0.0214690603839202,0.0093899265568051,11.117043378915778,11.117043378915772
2005,uoft8_241025_Ag-0.25-Cd-0.5-Pd-0.25_pp0,uoft,8,241025,Ag-0.25-Cd-0.5-Pd-0.25,pp0,std,3.0,HER,50.0,0.0445930619788447,0.0,0.0,0.0,0.0,0.0,0.0
2006,uoft8_241025_Ag-0.25-Cd-0.5-Pd-0.25_pp0,uoft,8,241025,Ag-0.25-Cd-0.5-Pd-0.25,pp0,avg,3.0,CO2R,100.0,3.3151344950166117,43.852560212601226,38.69106090373281,0.1157734436636515,0.0110989350642051,82.68977084170814,17.310229158291865
2007,uoft8_241025_Ag-0.25-Cd-0.5-Pd-0.25_pp0,uoft,8,241025,Ag-0.25-Cd-0.5-Pd-0.25,pp0,avg,3.0,CO2R,300.0,3.802383033222592,66.7242810409648,7.320726915520628,0.0640331724859181,0.0034186593235737,74.12124718277752,25.87875281722248
2008,uoft8_241025_Ag-0.25-Cd-0.5-Pd-0.25_pp0,uoft,8,241025,Ag-0.25-Cd-0.5-Pd-0.25,pp0,avg,3.0,HER,50.0,2.767249900826446,,,,,,
2009,uoft8_241025_Ag-0.25-Cd-0.5-Pd-0.25_pp0,uoft,8,241025,Ag-0.25-Cd-0.5-Pd-0.25,pp0,std,3.0,CO2R,300.0,0.0736443550533072,11.619253949509872,3.2612569011352592,0.0076687758633493,0.000773774276783,8.571352441176305,8.571352441176305
2010,uoft8_241025_Ag-0.25-Cd-0.5-Pd-0.25_pp0,uoft,8,241025,Ag-0.25-Cd-0.5-Pd-0.25,pp0,avg,3.0,CO2R,200.0,3.649224167220376,60.64355814099479,15.623772102161098,0.079078215878025,0.0042850318918766,76.36247409165405,23.63752590834595
2011,uoft8_241025_Ag-0.25-Cd-0.5-Pd-0.25_pp0,uoft,8,241025,Ag-0.25-Cd-0.5-Pd-0.25,pp0,avg,3.0,CO2R,50.0,3.036245370985604,53.684739165916845,32.63752455795677,0.1027466377997541,0.0230408272218943,86.46584566272257,13.534154337277435
2012,uoft8_241025_Ag-0.25-Cd-0.5-Pd-0.25_pp0,uoft,8,241025,Ag-0.25-Cd-0.5-Pd-0.25,pp0,std,3.0,CO2R,50.0,0.0450673349158803,2.6982611720102114,8.104005178599616,0.0067263463588511,0.0349225773668518,8.67947370088175,8.679473700881749
2013,uoft8_241025_Ag-0.25-Cd-0.5-Pd-0.25_pp0,uoft,8,241025,Ag-0.25-Cd-0.5-Pd-0.25,pp0,std,3.0,CO2R,150.0,0.0631050026592164,10.312057700543503,8.747245440621946,0.0325458606569757,0.0031331270305764,4.196152861344542,4.196152861344543
2014,uoft8_241025_Ag-0.25-Cd-0.5-Pd-0.25_pp0,uoft,8,241025,Ag-0.25-Cd-0.5-Pd-0.25,pp0,avg,3.0,CO2R,150.0,3.496527919158361,34.56876408099493,35.90209561231173,0.0978539407616705,0.0065563329493195,70.59119711951739,29.40880288048261
2015,uoft8_241025_Ag-0.25-Cd-0.5-Pd-0.25_pp0,uoft,8,241025,Ag-0.25-Cd-0.5-Pd-0.25,pp0,std,3.0,CO2R,200.0,0.0658186627423004,14.717631843812024,11.083847133890409,0.0216167285695706,0.0009502760163582,4.863115854821758,4.863115854821757
2016,uoft8_241025_Ag-0.25-Cd-0.5-Pd-0.25_pp0_rep1,uoft,8,241025,Ag-0.25-Cd-0.5-Pd-0.25,pp0,1,,CO2R,200.0,3.692359169435216,74.47676243486994,7.382121807465619,0.0990771150211915,0.0052684818342746,81.9775642764408,18.0224357235592
2017,uoft8_241025_Ag-0.25-Cd-0.5-Pd-0.25_pp0_rep1,uoft,8,241025,Ag-0.25-Cd-0.5-Pd-0.25,pp0,1,,CO2R,300.0,3.813158106312293,76.41925966226538,3.931728880157171,0.0700878850705465,0.0033718283739357,80.43301596548757,19.56698403451243
2018,uoft8_241025_Ag-0.25-Cd-0.5-Pd-0.25_pp0_rep1,uoft,8,241025,Ag-0.25-Cd-0.5-Pd-0.25,pp0,1,,CO2R,150.0,3.548502777408638,46.475967272803366,26.660117878192533,0.1354053905289617,0.0101154851218073,73.30401388257734,26.695986117422663
2019,uoft8_241025_Ag-0.25-Cd-0.5-Pd-0.25_pp0_rep1,uoft,8,241025,Ag-0.25-Cd-0.5-Pd-0.25,pp0,1,,CO2R,50.0,3.064200900332226,56.18698863755258,27.4950884086444,0.101278828688329,0.0632217820112956,83.8643721307239,16.135627869276107
2020,uoft8_241025_Ag-0.25-Cd-0.5-Pd-0.25_pp0_rep1,uoft,8,241025,Ag-0.25-Cd-0.5-Pd-0.25,pp0,1,,HER,50.0,2.756897049586777,,,,,,
2021,uoft8_241025_Ag-0.25-Cd-0.5-Pd-0.25_pp0_rep1,uoft,8,241025,Ag-0.25-Cd-0.5-Pd-0.25,pp0,1,,CO2R,100.0,3.381543491694352,48.39460963820126,31.289292730844792,0.1370566757793149,0.0219168844305824,79.86709618529866,20.132903814701336
2022,uoft8_241025_Ag-0.25-Cd-0.5-Pd-0.25_pp0_rep2,uoft,8,241025,Ag-0.25-Cd-0.5-Pd-0.25,pp0,2,,CO2R,50.0,2.984255358803986,50.82592228337065,28.43811394891945,0.0968754013540539,0.0059006996543875,79.38460680712583,20.61539319287417
2023,uoft8_241025_Ag-0.25-Cd-0.5-Pd-0.25_pp0_rep2,uoft,8,241025,Ag-0.25-Cd-0.5-Pd-0.25,pp0,2,,CO2R,300.0,3.7239447308970095,53.8448178451108,10.43713163064833,0.066601838430912,0.0042147854674197,64.36314620939005,35.63685379060995
2024,uoft8_241025_Ag-0.25-Cd-0.5-Pd-0.25_pp0_rep2,uoft,8,241025,Ag-0.25-Cd-0.5-Pd-0.25,pp0,2,,CO2R,200.0,3.573466029900332,62.276256042185445,11.264734774066795,0.0561436985120085,0.0033718283739357,73.60940358005183,26.390596419948167
2025,uoft8_241025_Ag-0.25-Cd-0.5-Pd-0.25_pp0_rep2,uoft,8,241025,Ag-0.25-Cd-0.5-Pd-0.25,pp0,2,,HER,50.0,2.728743892561983,,,,,,
2026,uoft8_241025_Ag-0.25-Cd-0.5-Pd-0.25_pp0_rep2,uoft,8,241025,Ag-0.25-Cd-0.5-Pd-0.25,pp0,2,,CO2R,100.0,3.235637617940199,36.60403021615853,36.53487229862476,0.0941232592701319,0.0063221782011295,73.25615384420256,26.74384615579744
2027,uoft8_241025_Ag-0.25-Cd-0.5-Pd-0.25_pp0_rep2,uoft,8,241025,Ag-0.25-Cd-0.5-Pd-0.25,pp0,2,,CO2R,150.0,3.426311518272425,28.66433698131369,36.994106090373286,0.0803625488505219,0.0053387282587316,65.75798449510636,34.242015504893644
2028,uoft8_241025_Ag-0.25-Cd-0.5-Pd-0.25_pp0_rep3,uoft,8,241025,Ag-0.25-Cd-0.5-Pd-0.25,pp0,3,,CO2R,300.0,3.870046262458472,69.9087656155182,7.593320235756385,0.0554097939562959,0.0026693641293658,77.56757937345495,22.432420626545053
