Repository: Graph4HEP/fairchem

File: src/fairchem/applications/ocx/data/experimental_data/ExpDataDump_241113.csv (part 10 of 25)
,sample id,source,batch number,batch date,composition,post processing id,rep,total reps,reaction,current density,voltage,fe_h2,fe_co,fe_ch4,fe_c2h4,fe_gas_total,fe_liquid
2029,uoft8_241025_Ag-0.25-Cd-0.5-Pd-0.25_pp0_rep3,uoft,8,241025,Ag-0.25-Cd-0.5-Pd-0.25,pp0,3,,CO2R,100.0,3.328222375415282,46.55904078344388,48.24901768172888,0.1161403959415078,0.0050577425609036,94.94606249562318,5.053937504376819
2030,uoft8_241025_Ag-0.25-Cd-0.5-Pd-0.25_pp0_rep3,uoft,8,241025,Ag-0.25-Cd-0.5-Pd-0.25,pp0,3,,HER,50.0,2.8161087603305788,,,,,,
2031,uoft8_241025_Ag-0.25-Cd-0.5-Pd-0.25_pp0_rep3,uoft,8,241025,Ag-0.25-Cd-0.5-Pd-0.25,pp0,3,,CO2R,200.0,3.681847302325581,45.17765594592898,28.224459724950883,0.0820138341008751,0.0042147854674197,73.50045441846952,26.499545581530484
2032,uoft8_241025_Ag-0.25-Cd-0.5-Pd-0.25_pp0_rep3,uoft,8,241025,Ag-0.25-Cd-0.5-Pd-0.25,pp0,3,,CO2R,50.0,3.060279853820598,54.0413065768273,41.97937131630648,0.1100856833568794,0.0,96.14855805031796,3.851441949682041
2033,uoft8_241025_Ag-0.25-Cd-0.5-Pd-0.25_pp0_rep3,uoft,8,241025,Ag-0.25-Cd-0.5-Pd-0.25,pp0,3,,CO2R,150.0,3.51476946179402,28.56598798886773,44.05206286836936,0.0777938829055281,0.0042147854674197,72.71159298086846,27.28840701913154
2034,uoft8_241025_Ag-0.333-Cd-0.667_pp0,uoft,8,241025,Ag-0.333-Cd-0.667,pp0,avg,2.0,CO2R,200.0,3.5721650481727574,37.96956412563561,24.155820235756387,0.0617855897840485,0.0035825676473067,62.19940261026717,37.80059738973283
2035,uoft8_241025_Ag-0.333-Cd-0.667_pp0,uoft,8,241025,Ag-0.333-Cd-0.667,pp0,std,2.0,CO2R,300.0,0.0401426633952368,6.78934370979613,1.9257893426716144,0.0136224083123107,0.0004967172308764,4.878955053077147,4.878955053077147
2036,uoft8_241025_Ag-0.333-Cd-0.667_pp0,uoft,8,241025,Ag-0.333-Cd-0.667,pp0,avg,2.0,HER,50.0,2.8733248636363635,,,,,,
2037,uoft8_241025_Ag-0.333-Cd-0.667_pp0,uoft,8,241025,Ag-0.333-Cd-0.667,pp0,std,2.0,HER,50.0,0.0323157324490301,0.0,0.0,0.0,0.0,0.0,0.0
2038,uoft8_241025_Ag-0.333-Cd-0.667_pp0,uoft,8,241025,Ag-0.333-Cd-0.667,pp0,std,2.0,CO2R,50.0,0.0041268255232907,6.165674019553335,2.2817738469526656,0.0077842333213204,0.0017881820311553,3.876506055409301,3.876506055409301
2039,uoft8_241025_Ag-0.333-Cd-0.667_pp0,uoft,8,241025,Ag-0.333-Cd-0.667,pp0,avg,2.0,CO2R,300.0,3.7555261528239208,66.36579547594636,6.62696463654224,0.0529328660807661,0.0025991177049087,73.05512978760605,26.94487021239395
2040,uoft8_241025_Ag-0.333-Cd-0.667_pp0,uoft,8,241025,Ag-0.333-Cd-0.667,pp0,std,2.0,CO2R,200.0,0.0830128490727872,23.063127587971408,15.902088282700904,0.0313315391183147,0.0017881820311553,7.198702740598916,7.198702740598916
2041,uoft8_241025_Ag-0.333-Cd-0.667_pp0,uoft,8,241025,Ag-0.333-Cd-0.667,pp0,avg,2.0,CO2R,100.0,3.20829007641196,18.84408545899684,44.76792730844794,0.0445847017595361,0.0037933069206776,63.66706370381023,36.33293629618977
2042,uoft8_241025_Ag-0.333-Cd-0.667_pp0,uoft,8,241025,Ag-0.333-Cd-0.667,pp0,std,2.0,CO2R,100.0,0.0038659665492158,3.0921587631539613,1.1513059821382168,0.0077842333213204,0.0011921213541036,1.9325130866720144,1.9325130866720144
2043,uoft8_241025_Ag-0.333-Cd-0.667_pp0,uoft,8,241025,Ag-0.333-Cd-0.667,pp0,avg,2.0,CO2R,150.0,3.4063469003322253,20.397999539643013,38.81630648330059,0.0412821312588297,0.0036528140717637,59.26517245954996,40.73482754045004
2044,uoft8_241025_Ag-0.333-Cd-0.667_pp0,uoft,8,241025,Ag-0.333-Cd-0.667,pp0,avg,2.0,CO2R,50.0,2.948060099667773,22.30241268911256,42.29616895874263,0.058345412179146,0.0054792211076456,64.67229209993492,35.32770790006508
2045,uoft8_241025_Ag-0.333-Cd-0.667_pp0,uoft,8,241025,Ag-0.333-Cd-0.667,pp0,std,2.0,CO2R,150.0,0.060299674822169,5.397147241114167,5.834672850655206,0.000259474444044,0.0011921213541035,0.4360740137429019,0.4360740137428943
2046,uoft8_241025_Ag-0.333-Cd-0.667_pp0_rep1,uoft,8,241025,Ag-0.333-Cd-0.667,pp0,1,,HER,50.0,2.8961755371900826,,,,,,
2047,uoft8_241025_Ag-0.333-Cd-0.667_pp0_rep1,uoft,8,241025,Ag-0.333-Cd-0.667,pp0,1,,CO2R,300.0,3.7839113023255817,71.16658645294943,5.265225933202358,0.0625653633744931,0.0029503498271937,76.50507199074127,23.49492800925873
2048,uoft8_241025_Ag-0.333-Cd-0.667_pp0_rep1,uoft,8,241025,Ag-0.333-Cd-0.667,pp0,1,,CO2R,200.0,3.630863996677741,54.277658038460736,12.911345776031435,0.0839403335596205,0.0048470032875326,67.28965413389085,32.71034586610915
2049,uoft8_241025_Ag-0.333-Cd-0.667_pp0_rep1,uoft,8,241025,Ag-0.333-Cd-0.667,pp0,1,,CO2R,100.0,3.211023727574751,21.030571888928414,43.95383104125737,0.0390804175916922,0.0046362640141616,65.03355681212776,34.966443187872244
2050,uoft8_241025_Ag-0.333-Cd-0.667_pp0_rep1,uoft,8,241025,Ag-0.333-Cd-0.667,pp0,1,,CO2R,50.0,2.9509782059800664,26.66220259892444,40.68271119842829,0.0528411280113021,0.0067436567478715,67.41339581902555,32.58660418097445
2051,uoft8_241025_Ag-0.333-Cd-0.667_pp0_rep1,uoft,8,241025,Ag-0.333-Cd-0.667,pp0,1,,CO2R,150.0,3.4489852093023248,24.214358952897108,34.69056974459725,0.0414656073977579,0.0044957711652476,58.95682156733312,41.04317843266688
2052,uoft8_241025_Ag-0.333-Cd-0.667_pp0_rep2,uoft,8,241025,Ag-0.333-Cd-0.667,pp0,2,,CO2R,300.0,3.72714100332226,61.56500449894328,7.988703339882123,0.0433003687870392,0.0022478855826238,69.60518758447083,30.394812415529174
2053,uoft8_241025_Ag-0.333-Cd-0.667_pp0_rep2,uoft,8,241025,Ag-0.333-Cd-0.667,pp0,2,,CO2R,150.0,3.363708591362126,16.58164012638892,42.94204322200393,0.0410986551199016,0.0028098569782798,59.5735233517668,40.426476648233205
2054,uoft8_241025_Ag-0.333-Cd-0.667_pp0_rep2,uoft,8,241025,Ag-0.333-Cd-0.667,pp0,2,,CO2R,100.0,3.2055564252491693,16.657599029065267,45.58202357563851,0.0500889859273801,0.0029503498271937,62.3005705954927,37.6994294045073
2055,uoft8_241025_Ag-0.333-Cd-0.667_pp0_rep2,uoft,8,241025,Ag-0.333-Cd-0.667,pp0,2,,CO2R,50.0,2.945141993355481,17.942622779300677,43.90962671905697,0.06384969634699,0.0042147854674197,61.93118838084429,38.06881161915571
2056,uoft8_241025_Ag-0.333-Cd-0.667_pp0_rep2,uoft,8,241025,Ag-0.333-Cd-0.667,pp0,2,,HER,50.0,2.850474190082644,,,,,,
2057,uoft8_241025_Ag-0.333-Cd-0.667_pp0_rep2,uoft,8,241025,Ag-0.333-Cd-0.667,pp0,2,,CO2R,200.0,3.5134660996677742,21.66147021281048,35.400294695481335,0.0396308460084766,0.0023181320070808,57.10915108664349,42.89084891335651
2058,uoft8_241025_Ag-0.5-Cd-0.5_pp0,uoft,8,241025,Ag-0.5-Cd-0.5,pp0,std,3.0,CO2R,50.0,0.0400561100924174,3.074576809100717,7.187131815256766,0.0162166337955593,0.0,10.260943763347369,10.260943763347369
2059,uoft8_241025_Ag-0.5-Cd-0.5_pp0,uoft,8,241025,Ag-0.5-Cd-0.5,pp0,avg,3.0,CO2R,50.0,2.970831057585825,18.5247651133106,48.32514734774068,0.0484377006770269,0.0,66.90625881676264,33.09374118323736
2060,uoft8_241025_Ag-0.5-Cd-0.5_pp0,uoft,8,241025,Ag-0.5-Cd-0.5,pp0,std,3.0,HER,50.0,0.0591985898328411,0.0,0.0,0.0,0.0,0.0,0.0
2061,uoft8_241025_Ag-0.5-Cd-0.5_pp0,uoft,8,241025,Ag-0.5-Cd-0.5,pp0,avg,3.0,HER,50.0,2.8617186088154267,,,,,,
2062,uoft8_241025_Ag-0.5-Cd-0.5_pp0,uoft,8,241025,Ag-0.5-Cd-0.5,pp0,std,3.0,CO2R,100.0,0.0578924661951847,1.972195281659812,6.733884444771309,0.01050150488689,0.0013548639693434,8.712930857190928,8.712930857190925
2063,uoft8_241025_Ag-0.5-Cd-0.5_pp0,uoft,8,241025,Ag-0.5-Cd-0.5,pp0,std,3.0,CO2R,150.0,0.0503237395478744,2.4847748144957507,5.879749963527558,0.0064643342014072,0.000280985697828,8.125009247284284,8.125009247284279
2064,uoft8_241025_Ag-0.5-Cd-0.5_pp0,uoft,8,241025,Ag-0.5-Cd-0.5,pp0,avg,3.0,CO2R,200.0,3.553479681063123,27.686183012827215,37.03217092337918,0.0552263178173678,0.0035123212228496,64.78566028486716,35.21433971513284
2065,uoft8_241025_Ag-0.5-Cd-0.5_pp0,uoft,8,241025,Ag-0.5-Cd-0.5,pp0,avg,3.0,CO2R,100.0,3.252176854928018,16.52493251585093,49.70776031434184,0.0390804175916921,0.0015454213380538,66.27957968769138,33.72042031230862
2066,uoft8_241025_Ag-0.5-Cd-0.5_pp0,uoft,8,241025,Ag-0.5-Cd-0.5,pp0,std,3.0,CO2R,300.0,0.0349442431341906,14.235154206764632,4.948067119213967,0.0078495486731374,0.0007071318324267,10.751932724102508,10.751932724102508
2067,uoft8_241025_Ag-0.5-Cd-0.5_pp0,uoft,8,241025,Ag-0.5-Cd-0.5,pp0,avg,3.0,CO2R,150.0,3.3937483089701,15.174900779119325,49.083169613621486,0.0335149747108721,0.0019668998847958,64.29838533430191,35.70161466569809
2068,uoft8_241025_Ag-0.5-Cd-0.5_pp0,uoft,8,241025,Ag-0.5-Cd-0.5,pp0,std,3.0,CO2R,200.0,0.0518907013365456,20.8975725789776,20.134947791738814,0.0384772036272339,0.0029827859374472,3.095860602664233,3.095860602664233
2069,uoft8_241025_Ag-0.5-Cd-0.5_pp0,uoft,8,241025,Ag-0.5-Cd-0.5,pp0,avg,3.0,CO2R,300.0,3.7887470553709854,56.127979242085,11.113294040602488,0.0551651591043917,0.0030440117264697,67.30766571463029,32.69233428536972
2070,uoft8_241025_Ag-0.5-Cd-0.5_pp0_rep1,uoft,8,241025,Ag-0.5-Cd-0.5,pp0,1,,CO2R,300.0,3.827452059800664,71.2588671033083,5.586935166994106,0.0478872722602425,0.0023883784315378,76.9025037032096,23.0974962967904
2071,uoft8_241025_Ag-0.5-Cd-0.5_pp0_rep1,uoft,8,241025,Ag-0.5-Cd-0.5,pp0,1,,CO2R,50.0,3.008024707641196,19.30486095126494,51.01178781925344,0.0385299891749078,0.0,70.36209883284835,29.637901167151654
2072,uoft8_241025_Ag-0.5-Cd-0.5_pp0_rep1,uoft,8,241025,Ag-0.5-Cd-0.5,pp0,1,,CO2R,150.0,3.442342524916944,16.59796187407144,48.988212180746565,0.0315578958956387,0.0016859141869678,65.62403124700398,34.375968752996016
2073,uoft8_241025_Ag-0.5-Cd-0.5_pp0_rep1,uoft,8,241025,Ag-0.5-Cd-0.5,pp0,1,,CO2R,100.0,3.319006441860465,17.188055828747203,51.60117878192534,0.0335761334238482,0.0,68.82824794443252,31.17175205556748
2074,uoft8_241025_Ag-0.5-Cd-0.5_pp0_rep1,uoft,8,241025,Ag-0.5-Cd-0.5,pp0,1,,CO2R,200.0,3.590127352159469,16.303856536022934,44.911591355599214,0.0316496339651028,0.0016859141869678,61.25323205823104,38.74676794176896
2075,uoft8_241025_Ag-0.5-Cd-0.5_pp0_rep1,uoft,8,241025,Ag-0.5-Cd-0.5,pp0,1,,HER,50.0,2.8923152727272727,,,,,,
2076,uoft8_241025_Ag-0.5-Cd-0.5_pp0_rep2,uoft,8,241025,Ag-0.5-Cd-0.5,pp0,2,,CO2R,50.0,2.9760452857142856,15.135282177907053,40.18172888015717,0.0396308460084766,0.0,55.36356197722776,44.63643802277224
2077,uoft8_241025_Ag-0.5-Cd-0.5_pp0_rep2,uoft,8,241025,Ag-0.5-Cd-0.5,pp0,2,,CO2R,150.0,3.3970452292358804,12.30576073991923,43.25147347740669,0.0282553253949323,0.0019668998847958,55.59206982470901,44.407930175290986
2078,uoft8_241025_Ag-0.5-Cd-0.5_pp0_rep2,uoft,8,241025,Ag-0.5-Cd-0.5,pp0,2,,HER,50.0,2.8993575619834706,,,,,,
2079,uoft8_241025_Ag-0.5-Cd-0.5_pp0_rep2,uoft,8,241025,Ag-0.5-Cd-0.5,pp0,2,,CO2R,200.0,3.5762089335548173,51.80397162526941,14.149066797642435,0.0996275434379758,0.0069543960212425,66.07667339978889,33.92332660021111
2080,uoft8_241025_Ag-0.5-Cd-0.5_pp0_rep2,uoft,8,241025,Ag-0.5-Cd-0.5,pp0,2,,CO2R,300.0,3.779270893687708,43.00089978865429,12.62033398821218,0.054125460983799,0.0029503498271937,55.68687729729802,44.31312270270198
2081,uoft8_241025_Ag-0.5-Cd-0.5_pp0_rep2,uoft,8,241025,Ag-0.5-Cd-0.5,pp0,2,,CO2R,100.0,3.21738642524917,14.30663960325598,42.22986247544204,0.0324752765902794,0.0021073927337098,56.57652194835813,43.42347805164187
2082,uoft8_241025_Ag-0.5-Cd-0.5_pp0_rep3,uoft,8,241025,Ag-0.5-Cd-0.5,pp0,3,,CO2R,50.0,2.9284231794019933,21.1341522107598,53.7819253438114,0.0671522668476964,0.0,74.99311564021183,25.00688435978817
2083,uoft8_241025_Ag-0.5-Cd-0.5_pp0_rep3,uoft,8,241025,Ag-0.5-Cd-0.5,pp0,3,,HER,50.0,2.7934829917355377,,,,,,
2084,uoft8_241025_Ag-0.5-Cd-0.5_pp0_rep3,uoft,8,241025,Ag-0.5-Cd-0.5,pp0,3,,CO2R,150.0,3.341857172757475,16.620979723367302,55.0098231827112,0.0407317028420453,0.0022478855826238,71.67905493119274,28.320945068807266
2085,uoft8_241025_Ag-0.5-Cd-0.5_pp0_rep3,uoft,8,241025,Ag-0.5-Cd-0.5,pp0,3,,CO2R,100.0,3.220137697674419,18.080102115549604,55.29223968565815,0.0511898427609489,0.0025288712804518,73.4339691702835,26.566030829716496
2086,uoft8_241025_Ag-0.5-Cd-0.5_pp0_rep3,uoft,8,241025,Ag-0.5-Cd-0.5,pp0,3,,CO2R,300.0,3.759518212624585,54.124170834292414,15.13261296660118,0.0634827440691338,0.0037933069206777,69.33361614338324,30.66638385661676
2087,uoft8_241025_Ag-0.5-Cd-0.5_pp0_rep3,uoft,8,241025,Ag-0.5-Cd-0.5,pp0,3,,CO2R,200.0,3.4941027574750825,14.950720877189312,52.03585461689588,0.0344017760490248,0.0018966534603388,67.02707539658155,32.97292460341845
2088,uoft8_241025_Ag-0.6-Cd-0.4_pp0,uoft,8,241025,Ag-0.6-Cd-0.4,pp0,avg,3.0,HER,50.0,2.842414840220385,,,,,,
2089,uoft8_241025_Ag-0.6-Cd-0.4_pp0,uoft,8,241025,Ag-0.6-Cd-0.4,pp0,std,3.0,HER,50.0,0.1269756789226479,0.0,0.0,0.0,0.0,0.0,0.0
2090,uoft8_241025_Ag-0.6-Cd-0.4_pp0,uoft,8,241025,Ag-0.6-Cd-0.4,pp0,avg,3.0,CO2R,50.0,2.984905255813953,34.33593504781435,39.80844793713164,0.0895363557969285,0.0047767568630756,74.25616104414019,25.74383895585981
2091,uoft8_241025_Ag-0.6-Cd-0.4_pp0,uoft,8,241025,Ag-0.6-Cd-0.4,pp0,std,3.0,CO2R,100.0,0.0572249945197476,15.242877683594838,17.80005583929916,0.0226769382316281,0.0021073927337098,4.017167394343669,4.017167394343671
2092,uoft8_241025_Ag-0.6-Cd-0.4_pp0,uoft,8,241025,Ag-0.6-Cd-0.4,pp0,avg,3.0,CO2R,150.0,3.4136583355481727,26.16027398215768,40.76948264571055,0.0508840491960687,0.0034654902732117,66.99410182856148,33.005898171438524
2093,uoft8_241025_Ag-0.6-Cd-0.4_pp0,uoft,8,241025,Ag-0.6-Cd-0.4,pp0,avg,3.0,CO2R,100.0,3.266311326688815,29.039109418485424,41.57170923379175,0.0625653633744931,0.0042147854674196,70.69012083825682,29.309879161743183
2094,uoft8_241025_Ag-0.6-Cd-0.4_pp0,uoft,8,241025,Ag-0.6-Cd-0.4,pp0,avg,3.0,CO2R,200.0,3.575287227021041,52.88800770051686,19.333251473477407,0.0644918628332385,0.0040040461940486,72.30161806557307,27.698381934426923
2095,uoft8_241025_Ag-0.6-Cd-0.4_pp0,uoft,8,241025,Ag-0.6-Cd-0.4,pp0,std,3.0,CO2R,200.0,0.0783808134480724,8.981039541473057,6.563482193076218,0.0084394037995023,0.0016726911264422,4.237663167525471,4.237663167525471
2096,uoft8_241025_Ag-0.6-Cd-0.4_pp0,uoft,8,241025,Ag-0.6-Cd-0.4,pp0,avg,3.0,CO2R,300.0,3.7396114119601336,68.68358827345206,7.001473477406679,0.0436673210648954,0.0023415474818998,75.73832021985369,24.261679780146316
2097,uoft8_241025_Ag-0.6-Cd-0.4_pp0,uoft,8,241025,Ag-0.6-Cd-0.4,pp0,std,3.0,CO2R,300.0,0.0587828408168593,7.434001900928731,4.546989756107852,0.0054148779198846,0.0003244543365588,3.4653833946199306,3.4653833946199315
2098,uoft8_241025_Ag-0.6-Cd-0.4_pp0,uoft,8,241025,Ag-0.6-Cd-0.4,pp0,std,3.0,CO2R,50.0,0.0280127953605178,18.613075288762445,18.749514141790083,0.0363338349653752,0.0043257198343141,3.253573983077353,3.253573983077356
2099,uoft8_241025_Ag-0.6-Cd-0.4_pp0,uoft,8,241025,Ag-0.6-Cd-0.4,pp0,std,3.0,CO2R,150.0,0.050042742094472,14.902458971569418,17.125743847559377,0.0202001590725542,0.0018282073389664,4.37902327976067,4.3790232797606725
2100,uoft8_241025_Ag-0.6-Cd-0.4_pp0_rep1,uoft,8,241025,Ag-0.6-Cd-0.4,pp0,1,,CO2R,100.0,3.302671372093024,26.23155956391638,40.96267190569745,0.0599966974294993,0.0042147854674197,67.26882306224334,32.73117693775666
2101,uoft8_241025_Ag-0.6-Cd-0.4_pp0_rep1,uoft,8,241025,Ag-0.6-Cd-0.4,pp0,1,,HER,50.0,2.937184132231405,,,,,,
2102,uoft8_241025_Ag-0.6-Cd-0.4_pp0_rep1,uoft,8,241025,Ag-0.6-Cd-0.4,pp0,1,,CO2R,50.0,3.0123379235880394,31.78848689028856,38.60510805500982,0.0902702603526411,0.0059006996543875,70.50558321537412,29.494416784625884
2103,uoft8_241025_Ag-0.6-Cd-0.4_pp0_rep1,uoft,8,241025,Ag-0.6-Cd-0.4,pp0,1,,CO2R,150.0,3.464153166112957,23.437192659398605,39.214145383104125,0.049905509788452,0.0033718283739357,62.712524035699474,37.287475964300526
2104,uoft8_241025_Ag-0.6-Cd-0.4_pp0_rep1,uoft,8,241025,Ag-0.6-Cd-0.4,pp0,1,,CO2R,200.0,3.66321523255814,62.83810081817992,11.8688605108055,0.0655009815973432,0.0033718283739357,74.78571995774963,25.214280042250365
2105,uoft8_241025_Ag-0.6-Cd-0.4_pp0_rep1,uoft,8,241025,Ag-0.6-Cd-0.4,pp0,1,,CO2R,300.0,3.802442302325581,76.06771432756493,3.600196463654224,0.04715336770453,0.0019668998847958,79.72246825914459,20.27753174085541
2106,uoft8_241025_Ag-0.6-Cd-0.4_pp0_rep2,uoft,8,241025,Ag-0.6-Cd-0.4,pp0,2,,HER,50.0,2.698144132231405,,,,,,
2107,uoft8_241025_Ag-0.6-Cd-0.4_pp0_rep2,uoft,8,241025,Ag-0.6-Cd-0.4,pp0,2,,CO2R,300.0,3.685955647840532,68.78235577224885,5.2382121807465625,0.037429132341339,0.0025288712804518,74.06843461165155,25.93156538834845
2108,uoft8_241025_Ag-0.6-Cd-0.4_pp0_rep2,uoft,8,241025,Ag-0.6-Cd-0.4,pp0,2,,CO2R,200.0,3.512747667774086,45.38199167172362,21.929027504911595,0.0723813368071482,0.0059006996543875,67.40857855974298,32.59142144025702
2109,uoft8_241025_Ag-0.6-Cd-0.4_pp0_rep2,uoft,8,241025,Ag-0.6-Cd-0.4,pp0,2,,CO2R,150.0,3.364080279069768,42.23649793885623,24.474459724950886,0.0715556941819716,0.0053387282587316,66.80531703278201,33.194682967217986
2110,uoft8_241025_Ag-0.6-Cd-0.4_pp0_rep2,uoft,8,241025,Ag-0.6-Cd-0.4,pp0,2,,CO2R,50.0,2.9563463056478403,54.09152733892737,21.68958742632613,0.1254976790268425,0.0084295709348394,75.94272230783542,24.05727769216457
2111,uoft8_241025_Ag-0.6-Cd-0.4_pp0_rep2,uoft,8,241025,Ag-0.6-Cd-0.4,pp0,2,,CO2R,100.0,3.200348877076412,45.49059406976501,24.08398821218075,0.0864172614351503,0.0063221782011295,69.68808194104722,30.311918058952784
2112,uoft8_241025_Ag-0.6-Cd-0.4_pp0_rep3,uoft,8,241025,Ag-0.6-Cd-0.4,pp0,3,,CO2R,300.0,3.730436285714287,61.20069472054239,12.166011787819253,0.0464194631488175,0.0025288712804518,73.42405778876491,26.575942211235088
2113,uoft8_241025_Ag-0.6-Cd-0.4_pp0_rep3,uoft,8,241025,Ag-0.6-Cd-0.4,pp0,3,,HER,50.0,2.8919162561983467,,,,,,
2114,uoft8_241025_Ag-0.6-Cd-0.4_pp0_rep3,uoft,8,241025,Ag-0.6-Cd-0.4,pp0,3,,CO2R,200.0,3.5498987807308966,50.44393061164703,24.20186640471513,0.0555932700952241,0.0027396105538228,74.71055567922662,25.289444320773384
2115,uoft8_241025_Ag-0.6-Cd-0.4_pp0_rep3,uoft,8,241025,Ag-0.6-Cd-0.4,pp0,3,,CO2R,150.0,3.412741561461793,12.807131348218208,58.619842829076624,0.0311909436177825,0.0016859141869678,71.46446441720295,28.535535582797053
2116,uoft8_241025_Ag-0.6-Cd-0.4_pp0_rep3,uoft,8,241025,Ag-0.6-Cd-0.4,pp0,3,,CO2R,100.0,3.2959137308970097,15.395174621774885,59.66846758349705,0.0412821312588297,0.0021073927337098,75.11345751147988,24.88654248852012
2117,uoft8_241025_Ag-0.6-Cd-0.4_pp0_rep3,uoft,8,241025,Ag-0.6-Cd-0.4,pp0,3,,CO2R,50.0,2.9860315382059803,17.127790914227123,59.13064833005895,0.0528411280113021,0.0,76.32017760921102,23.679822390788985
2118,uoft8_241025_Ag-0.75-Cd-0.25_pp0,uoft,8,241025,Ag-0.75-Cd-0.25,pp0,avg,3.0,HER,50.0,2.939471553719008,,,,,,
2119,uoft8_241025_Ag-0.75-Cd-0.25_pp0,uoft,8,241025,Ag-0.75-Cd-0.25,pp0,avg,3.0,CO2R,50.0,3.0421480885935765,31.70520412647262,44.3713163064833,0.0899033080747848,0.0050577425609035,76.18663973907412,23.81336026092588
2120,uoft8_241025_Ag-0.75-Cd-0.25_pp0,uoft,8,241025,Ag-0.75-Cd-0.25,pp0,std,3.0,CO2R,150.0,0.0640341465161646,15.35821521401127,12.508182985492873,0.0211955311957263,0.0015644621548315,3.02022375465794,3.0202237546579425
2121,uoft8_241025_Ag-0.75-Cd-0.25_pp0,uoft,8,241025,Ag-0.75-Cd-0.25,pp0,std,3.0,CO2R,50.0,0.0356676678872075,5.284287786081607,4.7997004583645,0.0121759609731846,0.0008429570934838,1.5350667673595868,1.5350667673595817
2122,uoft8_241025_Ag-0.75-Cd-0.25_pp0,uoft,8,241025,Ag-0.75-Cd-0.25,pp0,std,3.0,CO2R,100.0,0.042267588671263,4.775754727939541,2.207599138330668,0.0119203022738423,0.0006438191147483,2.693858607827184,2.6938586078271816
2123,uoft8_241025_Ag-0.75-Cd-0.25_pp0,uoft,8,241025,Ag-0.75-Cd-0.25,pp0,std,3.0,HER,50.0,0.0286859788518621,0.0,0.0,0.0,0.0,0.0,0.0
2124,uoft8_241025_Ag-0.75-Cd-0.25_pp0,uoft,8,241025,Ag-0.75-Cd-0.25,pp0,avg,3.0,CO2R,200.0,3.6154849213732,43.3443888761012,27.964145383104125,0.0465112012182815,0.0026693641293657,71.36356393400546,28.636436065994545
2125,uoft8_241025_Ag-0.75-Cd-0.25_pp0,uoft,8,241025,Ag-0.75-Cd-0.25,pp0,std,3.0,CO2R,200.0,0.043265535746972,25.35609191892644,17.969708795653798,0.0022527253835217,0.0003219095573741,7.474640976767397,7.474640976767397
2126,uoft8_241025_Ag-0.75-Cd-0.25_pp0,uoft,8,241025,Ag-0.75-Cd-0.25,pp0,avg,3.0,CO2R,300.0,3.78812007751938,63.71396485941674,10.798952193844135,0.0540643022708229,0.0029503498271937,74.57773051796221,25.422269482037787
2127,uoft8_241025_Ag-0.75-Cd-0.25_pp0,uoft,8,241025,Ag-0.75-Cd-0.25,pp0,std,3.0,CO2R,300.0,0.058532619058041,11.696045405199754,6.582818987181728,0.0173376052304181,0.0010606977486401,5.096299006295149,5.096299006295148
2128,uoft8_241025_Ag-0.75-Cd-0.25_pp0,uoft,8,241025,Ag-0.75-Cd-0.25,pp0,avg,3.0,CO2R,150.0,3.5051965769656697,31.822943913173884,39.3958742632613,0.0592016341608106,0.0036528140717637,71.29111907373657,28.70888092626344
2129,uoft8_241025_Ag-0.75-Cd-0.25_pp0,uoft,8,241025,Ag-0.75-Cd-0.25,pp0,avg,3.0,CO2R,100.0,3.311240579180509,25.532235451672975,47.06286836935167,0.0632992679302056,0.0040742926185056,72.6730222549525,27.326977745047504
2130,uoft8_241025_Ag-0.75-Cd-0.25_pp0_rep1,uoft,8,241025,Ag-0.75-Cd-0.25,pp0,1,,CO2R,300.0,3.8486434784053154,66.95243675322773,8.81385068762279,0.0576115076234335,0.0030908426761077,75.83506320983096,24.16493679016904
2131,uoft8_241025_Ag-0.75-Cd-0.25_pp0_rep1,uoft,8,241025,Ag-0.75-Cd-0.25,pp0,1,,CO2R,200.0,3.6645759933554816,37.179057942204274,31.226669941060905,0.0489881290938113,0.0029503498271937,68.46359785346195,31.53640214653805
2132,uoft8_241025_Ag-0.75-Cd-0.25_pp0_rep1,uoft,8,241025,Ag-0.75-Cd-0.25,pp0,1,,CO2R,150.0,3.5054718803986704,20.99520810228295,47.44106090373281,0.0392638937306203,0.0022478855826238,68.48371227660476,31.51628772339524
2133,uoft8_241025_Ag-0.75-Cd-0.25_pp0_rep1,uoft,8,241025,Ag-0.75-Cd-0.25,pp0,1,,HER,50.0,2.970882933884297,,,,,,
2134,uoft8_241025_Ag-0.75-Cd-0.25_pp0_rep1,uoft,8,241025,Ag-0.75-Cd-0.25,pp0,1,,CO2R,100.0,3.333830514950165,24.011174119567265,48.33742632612967,0.0506394143441645,0.0033718283739357,72.41101463438903,27.588985365610966
2135,uoft8_241025_Ag-0.75-Cd-0.25_pp0_rep1,uoft,8,241025,Ag-0.75-Cd-0.25,pp0,1,,CO2R,50.0,3.0830343122923587,30.37100588001423,43.99803536345776,0.0770599783498156,0.0042147854674197,74.46415615359935,25.535843846400653
2136,uoft8_241025_Ag-0.75-Cd-0.25_pp0_rep2,uoft,8,241025,Ag-0.75-Cd-0.25,pp0,2,,CO2R,50.0,3.01741311627907,37.528719998325975,39.76915520628684,0.0913711171862099,0.0050577425609036,77.41012137442863,22.589878625571373
2137,uoft8_241025_Ag-0.75-Cd-0.25_pp0_rep2,uoft,8,241025,Ag-0.75-Cd-0.25,pp0,2,,CO2R,150.0,3.4410252225913625,25.07355249115905,45.76129666011788,0.056877603067721,0.0033718283739357,70.90300723775295,29.09699276224705
2138,uoft8_241025_Ag-0.75-Cd-0.25_pp0_rep2,uoft,8,241025,Ag-0.75-Cd-0.25,pp0,2,,HER,50.0,2.91466205785124,,,,,,
2139,uoft8_241025_Ag-0.75-Cd-0.25_pp0_rep2,uoft,8,241025,Ag-0.75-Cd-0.25,pp0,2,,CO2R,200.0,3.582910900332226,21.6394986293917,44.07907662082515,0.0459607728014971,0.0027396105538228,65.77345427031776,34.22654572968224
2140,uoft8_241025_Ag-0.75-Cd-0.25_pp0_rep2,uoft,8,241025,Ag-0.75-Cd-0.25,pp0,2,,CO2R,300.0,3.783911322259136,50.73991922827429,18.14587426326129,0.069353980514834,0.0039337997695917,68.97044996343189,31.02955003656811
2141,uoft8_241025_Ag-0.75-Cd-0.25_pp0_rep2,uoft,8,241025,Ag-0.75-Cd-0.25,pp0,2,,CO2R,100.0,3.262478023255814,30.88325765343489,44.51375245579568,0.0743078362658936,0.0046362640141616,75.4883114830018,24.51168851699821
2142,uoft8_241025_Ag-0.75-Cd-0.25_pp0_rep3,uoft,8,241025,Ag-0.75-Cd-0.25,pp0,3,,HER,50.0,2.932869669421488,,,,,,
2143,uoft8_241025_Ag-0.75-Cd-0.25_pp0_rep3,uoft,8,241025,Ag-0.75-Cd-0.25,pp0,3,,CO2R,300.0,3.731805431893688,73.44953859674821,5.43713163064833,0.0352274186742014,0.0018264070358818,78.92767838062379,21.07232161937621
2144,uoft8_241025_Ag-0.75-Cd-0.25_pp0_rep3,uoft,8,241025,Ag-0.75-Cd-0.25,pp0,3,,CO2R,50.0,3.025996837209302,27.21588650107765,49.34675834970531,0.101278828688329,0.0059006996543875,76.68564168919438,23.314358310805616
2145,uoft8_241025_Ag-0.75-Cd-0.25_pp0_rep3,uoft,8,241025,Ag-0.75-Cd-0.25,pp0,3,,CO2R,200.0,3.5989678704318937,71.21461005670761,8.586689587426326,0.0445847017595361,0.0023181320070808,79.85363967823666,20.14636032176334
2146,uoft8_241025_Ag-0.75-Cd-0.25_pp0_rep3,uoft,8,241025,Ag-0.75-Cd-0.25,pp0,3,,CO2R,150.0,3.569092627906977,49.40007114607964,24.9852652259332,0.0814634056840907,0.0053387282587316,74.48663770685198,25.51336229314802
2147,uoft8_241025_Ag-0.75-Cd-0.25_pp0_rep3,uoft,8,241025,Ag-0.75-Cd-0.25,pp0,3,,CO2R,100.0,3.3374131993355483,21.70227458201678,48.33742632612967,0.0649505531805588,0.0042147854674197,70.11974064746666,29.880259352533344
2148,uoft8_241025_Au-0.25-Cd-0.5-Pd-0.25_pp0,uoft,8,241025,Au-0.25-Cd-0.5-Pd-0.25,pp0,avg,3.0,CO2R,50.0,2.952911483942414,61.36600472912176,24.680746561886053,0.0267875162835072,0.0547922110764562,86.13162629129874,13.868373708701249
2149,uoft8_241025_Au-0.25-Cd-0.5-Pd-0.25_pp0,uoft,8,241025,Au-0.25-Cd-0.5-Pd-0.25,pp0,std,3.0,CO2R,200.0,0.0543482594154526,6.01874561339299,4.044964424516834,0.0022245299622005,0.0007300222572573,2.448600059017018,2.4486000590170143
2150,uoft8_241025_Au-0.25-Cd-0.5-Pd-0.25_pp0,uoft,8,241025,Au-0.25-Cd-0.5-Pd-0.25,pp0,avg,3.0,HER,50.0,2.6669026336088155,,,,,,
2151,uoft8_241025_Au-0.25-Cd-0.5-Pd-0.25_pp0,uoft,8,241025,Au-0.25-Cd-0.5-Pd-0.25,pp0,std,3.0,CO2R,50.0,0.0441019907978858,1.1708790553090305,0.6892347090487133,0.0056491585117665,0.0949028934434603,0.6635814777696831,0.6635814777696813
2152,uoft8_241025_Au-0.25-Cd-0.5-Pd-0.25_pp0,uoft,8,241025,Au-0.25-Cd-0.5-Pd-0.25,pp0,std,3.0,HER,50.0,0.0474760663343602,0.0,0.0,0.0,0.0,0.0,0.0
2153,uoft8_241025_Au-0.25-Cd-0.5-Pd-0.25_pp0,uoft,8,241025,Au-0.25-Cd-0.5-Pd-0.25,pp0,avg,3.0,CO2R,100.0,3.2746648239202663,51.42982694762393,31.006876227897845,0.0357778470909858,0.0165781561718508,82.49400208818109,17.505997911818913
2154,uoft8_241025_Au-0.25-Cd-0.5-Pd-0.25_pp0,uoft,8,241025,Au-0.25-Cd-0.5-Pd-0.25,pp0,avg,3.0,CO2R,300.0,3.7983371749723145,71.46135442605342,6.657662082514736,0.0420771945275183,0.0026225331797278,78.16964772755118,21.83035227244883
2155,uoft8_241025_Au-0.25-Cd-0.5-Pd-0.25_pp0,uoft,8,241025,Au-0.25-Cd-0.5-Pd-0.25,pp0,avg,3.0,CO2R,150.0,3.454051714285715,46.23365209567055,31.108382449246893,0.0373068149153868,0.0071183043449754,77.39118288871221,22.60881711128778
2156,uoft8_241025_Au-0.25-Cd-0.5-Pd-0.25_pp0,uoft,8,241025,Au-0.25-Cd-0.5-Pd-0.25,pp0,std,3.0,CO2R,150.0,0.0485501892194923,7.3452174821820915,3.782022086040149,0.0039237020426631,0.0086802905347889,3.834755641616357,3.834755641616363
2157,uoft8_241025_Au-0.25-Cd-0.5-Pd-0.25_pp0,uoft,8,241025,Au-0.25-Cd-0.5-Pd-0.25,pp0,avg,3.0,CO2R,200.0,3.626413634551495,46.396032559794094,27.247053045186643,0.0394473698695484,0.0027396105538227,73.69054502209367,26.30945497790632
2158,uoft8_241025_Au-0.25-Cd-0.5-Pd-0.25_pp0,uoft,8,241025,Au-0.25-Cd-0.5-Pd-0.25,pp0,std,3.0,CO2R,100.0,0.0844468503160139,5.166417079734659,2.8900103622668865,0.0047668499190013,0.0250640974991703,2.428197183369576,2.428197183369572
2159,uoft8_241025_Au-0.25-Cd-0.5-Pd-0.25_pp0,uoft,8,241025,Au-0.25-Cd-0.5-Pd-0.25,pp0,std,3.0,CO2R,300.0,0.0357181552177022,2.447937558916057,0.250358703760333,0.0026482499550007,0.0002146063715827,2.2217209176585704,2.2217209176585766
2160,uoft8_241025_Au-0.25-Cd-0.5-Pd-0.25_pp0_rep1,uoft,8,241025,Au-0.25-Cd-0.5-Pd-0.25,pp0,1,,CO2R,50.0,2.948597671096345,62.42817384753813,24.26817288801572,0.0220171366713758,0.1643766332293686,86.88274050545459,13.117259494545408
2161,uoft8_241025_Au-0.25-Cd-0.5-Pd-0.25_pp0_rep1,uoft,8,241025,Au-0.25-Cd-0.5-Pd-0.25,pp0,1,,CO2R,150.0,3.4439128205980065,51.634895059532525,27.534381139489195,0.0330257050070638,0.0171401275675068,79.22372588640657,20.77627411359343
2162,uoft8_241025_Au-0.25-Cd-0.5-Pd-0.25_pp0_rep1,uoft,8,241025,Au-0.25-Cd-0.5-Pd-0.25,pp0,1,,CO2R,200.0,3.623995126245848,52.01395718680031,22.835216110019648,0.0368787039245546,0.0035825676473067,74.89482462325812,25.105175376741883
2163,uoft8_241025_Au-0.25-Cd-0.5-Pd-0.25_pp0_rep1,uoft,8,241025,Au-0.25-Cd-0.5-Pd-0.25,pp0,1,,HER,50.0,2.659983115702479,,,,,,
2164,uoft8_241025_Au-0.25-Cd-0.5-Pd-0.25_pp0_rep1,uoft,8,241025,Au-0.25-Cd-0.5-Pd-0.25,pp0,1,,CO2R,100.0,3.2419836146179404,55.06455460461613,28.46021611001965,0.0302735629231418,0.0455196830481328,83.60451828812424,16.39548171187576
2165,uoft8_241025_Au-0.25-Cd-0.5-Pd-0.25_pp0_rep1,uoft,8,241025,Au-0.25-Cd-0.5-Pd-0.25,pp0,1,,CO2R,300.0,3.785639279069768,72.73096319236645,6.429273084479372,0.0405482267031172,0.0028098569782798,79.20919632450989,20.79080367549011
2166,uoft8_241025_Au-0.25-Cd-0.5-Pd-0.25_pp0_rep2,uoft,8,241025,Au-0.25-Cd-0.5-Pd-0.25,pp0,2,,CO2R,300.0,3.770702903654485,73.01366423235473,6.618369351669942,0.0405482267031172,0.0026693641293658,79.68101790248637,20.318982097513626
2167,uoft8_241025_Au-0.25-Cd-0.5-Pd-0.25_pp0_rep2,uoft,8,241025,Au-0.25-Cd-0.5-Pd-0.25,pp0,2,,CO2R,200.0,3.5733150033222585,47.130301952332125,28.125,0.0407317028420453,0.0023181320070808,75.30378898751738,24.69621101248262
2168,uoft8_241025_Au-0.25-Cd-0.5-Pd-0.25_pp0_rep2,uoft,8,241025,Au-0.25-Cd-0.5-Pd-0.25,pp0,2,,HER,50.0,2.623266033057851,,,,,,
2169,uoft8_241025_Au-0.25-Cd-0.5-Pd-0.25_pp0_rep2,uoft,8,241025,Au-0.25-Cd-0.5-Pd-0.25,pp0,2,,CO2R,50.0,2.9111249169435216,61.55935466320701,24.29764243614932,0.0253197071720822,0.0,85.88725971592487,14.11274028407513
2170,uoft8_241025_Au-0.25-Cd-0.5-Pd-0.25_pp0_rep2,uoft,8,241025,Au-0.25-Cd-0.5-Pd-0.25,pp0,2,,CO2R,150.0,3.411371574750831,49.19625855322355,30.72200392927309,0.0407317028420453,0.0022478855826238,79.96585545302469,20.03414454697532
2171,uoft8_241025_Au-0.25-Cd-0.5-Pd-0.25_pp0_rep2,uoft,8,241025,Au-0.25-Cd-0.5-Pd-0.25,pp0,2,,CO2R,100.0,3.2114427209302323,53.70922178744063,30.412573673870337,0.0385299891749078,0.0021073927337098,84.16836433449535,15.831635665504647
2172,uoft8_241025_Au-0.25-Cd-0.5-Pd-0.25_pp0_rep3,uoft,8,241025,Au-0.25-Cd-0.5-Pd-0.25,pp0,3,,CO2R,200.0,3.6819307740863785,40.04383854024985,30.78094302554028,0.0407317028420453,0.0023181320070808,70.87302145550555,29.12697854449445
2173,uoft8_241025_Au-0.25-Cd-0.5-Pd-0.25_pp0_rep3,uoft,8,241025,Au-0.25-Cd-0.5-Pd-0.25,pp0,3,,CO2R,50.0,2.999011863787376,60.110485676620144,25.476424361493127,0.0330257050070638,0.0,85.6248786525168,14.3751213474832
2174,uoft8_241025_Au-0.25-Cd-0.5-Pd-0.25_pp0_rep3,uoft,8,241025,Au-0.25-Cd-0.5-Pd-0.25,pp0,3,,HER,50.0,2.717458752066116,,,,,,
2175,uoft8_241025_Au-0.25-Cd-0.5-Pd-0.25_pp0_rep3,uoft,8,241025,Au-0.25-Cd-0.5-Pd-0.25,pp0,3,,CO2R,300.0,3.838669342192691,68.63943585343908,6.925343811394892,0.0451351301763205,0.0023883784315378,75.61872895565725,24.38127104434276
2176,uoft8_241025_Au-0.25-Cd-0.5-Pd-0.25_pp0_rep3,uoft,8,241025,Au-0.25-Cd-0.5-Pd-0.25,pp0,3,,CO2R,100.0,3.3705681362126247,45.51570445081504,34.14783889980354,0.0385299891749078,0.0021073927337098,79.70912364192367,20.29087635807633
2177,uoft8_241025_Au-0.25-Cd-0.5-Pd-0.25_pp0_rep3,uoft,8,241025,Au-0.25-Cd-0.5-Pd-0.25,pp0,3,,CO2R,150.0,3.506870747508306,37.86980267425558,35.06876227897839,0.0381630368970515,0.0019668998847958,72.9839673267054,27.016032673294603
2178,uoft8_241025_Au-0.333-Pd-0.667_pp0,uoft,8,241025,Au-0.333-Pd-0.667,pp0,std,3.0,HER,50.0,0.0448949525260493,0.0,0.0,0.0,0.0,0.0,0.0
2179,uoft8_241025_Au-0.333-Pd-0.667_pp0,uoft,8,241025,Au-0.333-Pd-0.667,pp0,std,3.0,CO2R,50.0,0.0047180324790131,5.8393844700065705,1.9216503103624387,0.0158130462003304,0.0,3.942765493667977,3.942765493667978
2180,uoft8_241025_Au-0.333-Pd-0.667_pp0,uoft,8,241025,Au-0.333-Pd-0.667,pp0,avg,3.0,CO2R,300.0,3.762030204872647,77.51693206944417,2.3403732809430253,0.0332703398589679,0.0024352093811758,79.89745951808415,20.10254048191585
2181,uoft8_241025_Au-0.333-Pd-0.667_pp0,uoft,8,241025,Au-0.333-Pd-0.667,pp0,std,3.0,CO2R,200.0,0.066643411807158,4.106101165314822,0.7644706949469995,0.0074307836265893,0.0008429570934839,4.298534696083957,4.298534696083949
2182,uoft8_241025_Au-0.333-Pd-0.667_pp0,uoft,8,241025,Au-0.333-Pd-0.667,pp0,avg,3.0,CO2R,200.0,3.6450472214839422,78.841155914541,3.5621316306483304,0.0432086307175751,0.0029503498271937,82.45504848971676,17.544951510283237
2183,uoft8_241025_Au-0.333-Pd-0.667_pp0,uoft,8,241025,Au-0.333-Pd-0.667,pp0,std,3.0,CO2R,150.0,0.0178027495893025,4.249159454429529,1.3500087595658563,0.0112165813233443,0.0007434182784187,3.0905921667518017,3.0905921667517977
2184,uoft8_241025_Au-0.333-Pd-0.667_pp0,uoft,8,241025,Au-0.333-Pd-0.667,pp0,avg,3.0,CO2R,150.0,3.5257691805094127,77.27454714125288,7.220039292730846,0.0459913521579851,0.0028098569782797,84.5495388192578,15.45046118074219
2185,uoft8_241025_Au-0.333-Pd-0.667_pp0,uoft,8,241025,Au-0.333-Pd-0.667,pp0,std,3.0,CO2R,100.0,0.0424583400855378,4.970369145098437,1.221083745200671,0.0141550384543866,0.0012876382294966,3.85945454837976,3.8594545483797535
2186,uoft8_241025_Au-0.333-Pd-0.667_pp0,uoft,8,241025,Au-0.333-Pd-0.667,pp0,avg,3.0,CO2R,100.0,3.316144165005537,73.49787608026952,10.83497053045187,0.0339430857017044,0.0014049284891398,84.3731375343087,15.626862465691294
2187,uoft8_241025_Au-0.333-Pd-0.667_pp0,uoft,8,241025,Au-0.333-Pd-0.667,pp0,std,3.0,CO2R,300.0,0.0916207859694067,2.889878456782493,1.2684345145495854,0.0174488927122829,0.0016404207187742,4.1450659696056,4.145065969605594
2188,uoft8_241025_Au-0.333-Pd-0.667_pp0,uoft,8,241025,Au-0.333-Pd-0.667,pp0,avg,3.0,CO2R,50.0,2.9623177596899226,70.54594153466279,14.12082514734774,0.0238518980606571,0.0,84.69490243488146,15.30509756511854
2189,uoft8_241025_Au-0.333-Pd-0.667_pp0,uoft,8,241025,Au-0.333-Pd-0.667,pp0,avg,3.0,HER,50.0,2.4016535454545456,,,,,,
2190,uoft8_241025_Au-0.333-Pd-0.667_pp0_rep1,uoft,8,241025,Au-0.333-Pd-0.667,pp0,1,,CO2R,150.0,3.514310624584718,81.45179853104271,6.375245579567781,0.0451351301763205,0.0030908426761077,87.88120157473867,12.118798425261332
2191,uoft8_241025_Au-0.333-Pd-0.667_pp0_rep1,uoft,8,241025,Au-0.333-Pd-0.667,pp0,1,,CO2R,200.0,3.6738726046511614,83.58021720479609,3.7242141453831046,0.0506394143441645,0.0037933069206777,87.36504270818962,12.63495729181038
2192,uoft8_241025_Au-0.333-Pd-0.667_pp0_rep1,uoft,8,241025,Au-0.333-Pd-0.667,pp0,1,,CO2R,50.0,2.965903322259136,77.28598631484232,11.93516699410609,0.0176137093371007,0.0,89.24272134580269,10.757278654197307
2193,uoft8_241025_Au-0.333-Pd-0.667_pp0_rep1,uoft,8,241025,Au-0.333-Pd-0.667,pp0,1,,HER,50.0,2.382127694214876,,,,,,
2194,uoft8_241025_Au-0.333-Pd-0.667_pp0_rep1,uoft,8,241025,Au-0.333-Pd-0.667,pp0,1,,CO2R,300.0,3.7811267176079735,80.85312519617486,3.740176817288802,0.0517402711777333,0.0042147854674197,84.65634190691043,15.343658093089571
2195,uoft8_241025_Au-0.333-Pd-0.667_pp0_rep1,uoft,8,241025,Au-0.333-Pd-0.667,pp0,1,,CO2R,100.0,3.362042687707641,79.14666555064974,9.452357563850688,0.0280718492560042,0.0016859141869678,88.63273520546058,11.367264794539423
2196,uoft8_241025_Au-0.333-Pd-0.667_pp0_rep2,uoft,8,241025,Au-0.333-Pd-0.667,pp0,2,,CO2R,300.0,3.8425977674418608,75.91014668647597,2.013752455795678,0.0310074674788543,0.0021073927337098,77.96113309364794,22.03886690635205
2197,uoft8_241025_Au-0.333-Pd-0.667_pp0_rep2,uoft,8,241025,Au-0.333-Pd-0.667,pp0,2,,CO2R,200.0,3.692425850498339,76.34497478499236,4.232563850687622,0.0432086307175751,0.0029503498271937,80.6296291075005,19.37037089249949
2198,uoft8_241025_Au-0.333-Pd-0.667_pp0_rep2,uoft,8,241025,Au-0.333-Pd-0.667,pp0,2,,HER,50.0,2.3698278595041327,,,,,,
2199,uoft8_241025_Au-0.333-Pd-0.667_pp0_rep2,uoft,8,241025,Au-0.333-Pd-0.667,pp0,2,,CO2R,150.0,3.516717930232557,72.95695662181674,8.777013752455796,0.0352274186742014,0.0019668998847958,81.77610760222801,18.22389239777199
2200,uoft8_241025_Au-0.333-Pd-0.667_pp0_rep2,uoft,8,241025,Au-0.333-Pd-0.667,pp0,2,,CO2R,100.0,3.308118202657808,69.79430412856516,11.286836935166995,0.023668421921729,0.0,81.10876381317107,18.89123618682893
2201,uoft8_241025_Au-0.333-Pd-0.667_pp0_rep2,uoft,8,241025,Au-0.333-Pd-0.667,pp0,2,,CO2R,50.0,2.964077109634552,67.34101989997698,14.88212180746562,0.0121094251692567,0.0,82.23821687824974,17.761783121750256
2202,uoft8_241025_Au-0.333-Pd-0.667_pp0_rep3,uoft,8,241025,Au-0.333-Pd-0.667,pp0,3,,CO2R,100.0,3.278271604651163,71.55265856159367,11.76571709233792,0.0500889859273801,0.0025288712804518,83.37791358429448,16.622086415705525
2203,uoft8_241025_Au-0.333-Pd-0.667_pp0_rep3,uoft,8,241025,Au-0.333-Pd-0.667,pp0,3,,CO2R,200.0,3.568843209302325,76.59827575383457,2.729616895874264,0.0357778470909858,0.0021073927337098,79.37047365346017,20.62952634653984
2204,uoft8_241025_Au-0.333-Pd-0.667_pp0_rep3,uoft,8,241025,Au-0.333-Pd-0.667,pp0,3,,HER,50.0,2.453005082644628,,,,,,
2205,uoft8_241025_Au-0.333-Pd-0.667_pp0_rep3,uoft,8,241025,Au-0.333-Pd-0.667,pp0,3,,CO2R,300.0,3.662366129568107,75.78752432568164,1.267190569744597,0.0170632809203163,0.0009834499423979,77.07490355369409,22.925096446305915
2206,uoft8_241025_Au-0.333-Pd-0.667_pp0_rep3,uoft,8,241025,Au-0.333-Pd-0.667,pp0,3,,CO2R,150.0,3.546278986710964,77.41488627089917,6.507858546168959,0.0576115076234335,0.0033718283739357,83.99130728080675,16.00869271919325
2207,uoft8_241025_Au-0.333-Pd-0.667_pp0_rep3,uoft,8,241025,Au-0.333-Pd-0.667,pp0,3,,CO2R,50.0,2.9569728471760794,67.01081838916906,15.545186640471512,0.0418325596756141,0.0,82.60376908059195,17.396230919408055
2208,uoft8_241025_Au-0.5-Cd-0.25-Cu-0.25_pp0,uoft,8,241025,Au-0.5-Cd-0.25-Cu-0.25,pp0,avg,3.0,CO2R,100.0,3.282095710963455,43.73412291531525,33.234282907662084,0.0715556941819716,0.0044957711652476,77.0591212528674,22.94087874713259
2209,uoft8_241025_Au-0.5-Cd-0.25-Cu-0.25_pp0,uoft,8,241025,Au-0.5-Cd-0.25-Cu-0.25,pp0,avg,3.0,HER,50.0,2.808703683195592,,,,,,
2210,uoft8_241025_Au-0.5-Cd-0.25-Cu-0.25_pp0,uoft,8,241025,Au-0.5-Cd-0.25-Cu-0.25,pp0,std,3.0,HER,50.0,0.1153233488139237,0.0,0.0,0.0,0.0,0.0,0.0
2211,uoft8_241025_Au-0.5-Cd-0.25-Cu-0.25_pp0,uoft,8,241025,Au-0.5-Cd-0.25-Cu-0.25,pp0,avg,3.0,CO2R,50.0,2.978834201550388,50.035782292996295,29.616895874263264,0.0935728308533474,0.0059006996543875,79.7699461715946,20.230053828405406
2212,uoft8_241025_Au-0.5-Cd-0.25-Cu-0.25_pp0,uoft,8,241025,Au-0.5-Cd-0.25-Cu-0.25,pp0,std,3.0,CO2R,300.0,0.1048690212728035,12.02539293578869,3.6564735969409057,0.0032060235025793,0.0002924591867524,8.36675974642637,8.36675974642637
2213,uoft8_241025_Au-0.5-Cd-0.25-Cu-0.25_pp0,uoft,8,241025,Au-0.5-Cd-0.25-Cu-0.25,pp0,std,3.0,CO2R,100.0,0.0771991971125502,21.31174879968605,8.168658274226466,0.0243249506933391,0.0012876382294966,13.248976374821536,13.248976374821536
2214,uoft8_241025_Au-0.5-Cd-0.25-Cu-0.25_pp0,uoft,8,241025,Au-0.5-Cd-0.25-Cu-0.25,pp0,avg,3.0,CO2R,150.0,3.4879849091915838,47.34018288727532,27.337917485265223,0.0648282357546067,0.0042147854674196,74.76142290979682,25.238577090203183
2215,uoft8_241025_Au-0.5-Cd-0.25-Cu-0.25_pp0,uoft,8,241025,Au-0.5-Cd-0.25-Cu-0.25,pp0,std,3.0,CO2R,150.0,0.0568541823779507,16.017008885503714,4.922843202081068,0.0128293429745908,0.0007434182784187,13.09655158013998,13.09655158013998
2216,uoft8_241025_Au-0.5-Cd-0.25-Cu-0.25_pp0,uoft,8,241025,Au-0.5-Cd-0.25-Cu-0.25,pp0,avg,3.0,CO2R,200.0,3.6179711517165,59.52007784218125,15.715864440078583,0.0550428416784396,0.0035825676473067,75.30659543778367,24.69340456221633
2217,uoft8_241025_Au-0.5-Cd-0.25-Cu-0.25_pp0,uoft,8,241025,Au-0.5-Cd-0.25-Cu-0.25,pp0,std,3.0,CO2R,200.0,0.0694764929298439,15.325965685646183,4.628769172606154,0.0116210808564945,0.0007598312558931,11.412072675031526,11.412072675031528
2218,uoft8_241025_Au-0.5-Cd-0.25-Cu-0.25_pp0,uoft,8,241025,Au-0.5-Cd-0.25-Cu-0.25,pp0,avg,3.0,CO2R,300.0,3.714256047619048,69.20734897152064,7.362475442043222,0.0310686261918303,0.0017795760862438,76.6086041071177,23.391395892882297
2219,uoft8_241025_Au-0.5-Cd-0.25-Cu-0.25_pp0,uoft,8,241025,Au-0.5-Cd-0.25-Cu-0.25,pp0,std,3.0,CO2R,50.0,0.0662784376356543,20.92235442830194,8.538302558092402,0.0357227618433949,0.0014600445145147,12.435775261305396,12.435775261305396
2220,uoft8_241025_Au-0.5-Cd-0.25-Cu-0.25_pp0_rep1,uoft,8,241025,Au-0.5-Cd-0.25-Cu-0.25,pp0,1,,CO2R,300.0,3.594141149501661,76.1032873673858,5.31434184675835,0.0275214208392198,0.0015454213380538,81.451968493011,18.548031506989005
2221,uoft8_241025_Au-0.5-Cd-0.25-Cu-0.25_pp0_rep1,uoft,8,241025,Au-0.5-Cd-0.25-Cu-0.25,pp0,1,,CO2R,150.0,3.435791561461794,60.531921571909855,21.655206286836936,0.0697209327926903,0.0047767568630756,82.27909049493675,17.720909505063247
2222,uoft8_241025_Au-0.5-Cd-0.25-Cu-0.25_pp0_rep1,uoft,8,241025,Au-0.5-Cd-0.25-Cu-0.25,pp0,1,,CO2R,200.0,3.541482810631229,73.0404486388081,10.50589390962672,0.0448599159679283,0.0027396105538228,83.6035807482797,16.396419251720303
2223,uoft8_241025_Au-0.5-Cd-0.25-Cu-0.25_pp0_rep1,uoft,8,241025,Au-0.5-Cd-0.25-Cu-0.25,pp0,1,,HER,50.0,2.7352581900826443,,,,,,
