Repository: Graph4HEP/fairchem

File: src/fairchem/applications/ocx/data/experimental_data/ExpDataDump_241113.csv (part 11 of 25)
,sample id,source,batch number,batch date,composition,post processing id,rep,total reps,reaction,current density,voltage,fe_h2,fe_co,fe_ch4,fe_c2h4,fe_gas_total,fe_liquid
2224,uoft8_241025_Au-0.5-Cd-0.25-Cu-0.25_pp0_rep1,uoft,8,241025,Au-0.5-Cd-0.25-Cu-0.25,pp0,1,,CO2R,100.0,3.1952300066445183,57.69863357676453,27.05304518664047,0.066601838430912,0.0042147854674197,84.83633553361345,15.16366446638655
2225,uoft8_241025_Au-0.5-Cd-0.25-Cu-0.25_pp0_rep1,uoft,8,241025,Au-0.5-Cd-0.25-Cu-0.25,pp0,1,,CO2R,50.0,2.919630794019933,61.413714453116825,24.533398821218075,0.0836651193512283,0.0050577425609036,86.05264202819504,13.947357971804962
2226,uoft8_241025_Au-0.5-Cd-0.25-Cu-0.25_pp0_rep2,uoft,8,241025,Au-0.5-Cd-0.25-Cu-0.25,pp0,2,,CO2R,100.0,3.308194259136213,19.20379166753856,42.495088408644406,0.0500889859273801,0.0033718283739357,61.76123812739792,38.23876187260208
2227,uoft8_241025_Au-0.5-Cd-0.25-Cu-0.25_pp0_rep2,uoft,8,241025,Au-0.5-Cd-0.25-Cu-0.25,pp0,2,,CO2R,50.0,3.050436485049834,25.890058381635946,39.47445972495089,0.06384969634699,0.0050577425609036,65.44627710992555,34.553722890074454
2228,uoft8_241025_Au-0.5-Cd-0.25-Cu-0.25_pp0_rep2,uoft,8,241025,Au-0.5-Cd-0.25-Cu-0.25,pp0,2,,CO2R,150.0,3.548567651162791,29.5180899370148,30.058939096267192,0.0502724620663082,0.0033718283739357,59.63891150604968,40.36108849395032
2229,uoft8_241025_Au-0.5-Cd-0.25-Cu-0.25_pp0_rep2,uoft,8,241025,Au-0.5-Cd-0.25-Cu-0.25,pp0,2,,CO2R,200.0,3.677170830564784,42.8712674464835,19.354125736738705,0.0525659138029099,0.0037933069206777,62.29213251367838,37.70786748632162
2230,uoft8_241025_Au-0.5-Cd-0.25-Cu-0.25_pp0_rep2,uoft,8,241025,Au-0.5-Cd-0.25-Cu-0.25,pp0,2,,HER,50.0,2.941623074380166,,,,,,
2231,uoft8_241025_Au-0.5-Cd-0.25-Cu-0.25_pp0_rep2,uoft,8,241025,Au-0.5-Cd-0.25-Cu-0.25,pp0,2,,CO2R,300.0,3.787610867109635,55.32172675720354,11.583988212180747,0.0337596095627763,0.0021073927337098,66.94751346295655,33.05248653704345
2232,uoft8_241025_Au-0.5-Cd-0.25-Cu-0.25_pp0_rep3,uoft,8,241025,Au-0.5-Cd-0.25-Cu-0.25,pp0,3,,CO2R,100.0,3.342862867109634,54.299943501642645,30.15471512770138,0.0979762581876227,0.0059006996543875,84.57979009759086,15.42020990240914
2233,uoft8_241025_Au-0.5-Cd-0.25-Cu-0.25_pp0_rep3,uoft,8,241025,Au-0.5-Cd-0.25-Cu-0.25,pp0,3,,CO2R,50.0,2.966435325581396,62.80357404423612,24.842829076620827,0.1332036768618241,0.0075866138413554,87.8109193766632,12.189080623336809
2234,uoft8_241025_Au-0.5-Cd-0.25-Cu-0.25_pp0_rep3,uoft,8,241025,Au-0.5-Cd-0.25-Cu-0.25,pp0,3,,CO2R,150.0,3.4795955149501654,51.9705371529013,30.29960707269155,0.0744913124048217,0.0044957711652476,82.36626672840401,17.633733271595986
2235,uoft8_241025_Au-0.5-Cd-0.25-Cu-0.25_pp0_rep3,uoft,8,241025,Au-0.5-Cd-0.25-Cu-0.25,pp0,3,,HER,50.0,2.749229785123967,,,,,,
2236,uoft8_241025_Au-0.5-Cd-0.25-Cu-0.25_pp0_rep3,uoft,8,241025,Au-0.5-Cd-0.25-Cu-0.25,pp0,3,,CO2R,300.0,3.761016126245848,76.1970327899726,5.18909626719057,0.031924848173495,0.0016859141869678,81.42633036538557,18.57366963461444
2237,uoft8_241025_Au-0.5-Cd-0.25-Cu-0.25_pp0_rep3,uoft,8,241025,Au-0.5-Cd-0.25-Cu-0.25,pp0,3,,CO2R,200.0,3.635259813953488,62.64851744125217,17.287573673870334,0.0677026952644808,0.0042147854674197,80.02407305139293,19.975926948607068
2238,uoft8_241025_Au-0.5-Cd-0.25-Pd-0.25_pp0,uoft,8,241025,Au-0.5-Cd-0.25-Pd-0.25,pp0,avg,2.0,CO2R,50.0,2.9734223405315614,64.00071146079642,19.30992141453832,0.0517402711777333,0.0,83.37028180154681,16.629718198453183
2239,uoft8_241025_Au-0.5-Cd-0.25-Pd-0.25_pp0,uoft,8,241025,Au-0.5-Cd-0.25-Pd-0.25,pp0,std,2.0,CO2R,50.0,0.0131716022016528,0.123402258994659,1.031486807526547,0.0062273866570563,0.0,1.1611164531782654,1.1611164531782583
2240,uoft8_241025_Au-0.5-Cd-0.25-Pd-0.25_pp0,uoft,8,241025,Au-0.5-Cd-0.25-Pd-0.25,pp0,avg,2.0,HER,50.0,2.734177801652893,,,,,,
2241,uoft8_241025_Au-0.5-Cd-0.25-Pd-0.25_pp0,uoft,8,241025,Au-0.5-Cd-0.25-Pd-0.25,pp0,std,2.0,HER,50.0,0.0408402787031261,0.0,0.0,0.0,0.0,0.0,0.0
2242,uoft8_241025_Au-0.5-Cd-0.25-Pd-0.25_pp0,uoft,8,241025,Au-0.5-Cd-0.25-Pd-0.25,pp0,avg,2.0,CO2R,100.0,3.2514470614617936,57.65845696708448,22.93099214145383,0.0715556941819715,0.0048470032875326,80.6762319157404,19.323768084259605
2243,uoft8_241025_Au-0.5-Cd-0.25-Pd-0.25_pp0,uoft,8,241025,Au-0.5-Cd-0.25-Pd-0.25,pp0,avg,2.0,CO2R,150.0,3.4362379401993355,55.45941534662789,21.581532416502945,0.0746747885437498,0.0051982354098176,77.13235424234284,22.867645757657165
2244,uoft8_241025_Au-0.5-Cd-0.25-Pd-0.25_pp0,uoft,8,241025,Au-0.5-Cd-0.25-Pd-0.25,pp0,std,2.0,CO2R,150.0,0.0365075049564921,4.875424980664322,3.771699235602117,0.0137521455343328,0.0025829296005578,1.083196472223674,1.083196472223679
2245,uoft8_241025_Au-0.5-Cd-0.25-Pd-0.25_pp0,uoft,8,241025,Au-0.5-Cd-0.25-Pd-0.25,pp0,avg,2.0,CO2R,200.0,3.5599519556056087,66.46717863943586,11.50049115913556,0.0599966974294992,0.0035825676473067,78.04064059150151,21.95935940849849
2246,uoft8_241025_Au-0.5-Cd-0.25-Pd-0.25_pp0,uoft,8,241025,Au-0.5-Cd-0.25-Pd-0.25,pp0,std,2.0,CO2R,200.0,0.0113187857478518,13.350082515339572,7.147474242052627,0.0085626566534524,0.0,6.192997067207589,6.192997067207589
2247,uoft8_241025_Au-0.5-Cd-0.25-Pd-0.25_pp0,uoft,8,241025,Au-0.5-Cd-0.25-Pd-0.25,pp0,avg,2.0,CO2R,300.0,3.6723810913621264,74.07196216702589,4.12450884086444,0.0366952277856264,0.0019668998847958,78.24007604495722,21.75992395504278
2248,uoft8_241025_Au-0.5-Cd-0.25-Pd-0.25_pp0,uoft,8,241025,Au-0.5-Cd-0.25-Pd-0.25,pp0,std,2.0,CO2R,300.0,0.0494222183184894,4.786794341410368,2.1689007114489147,0.0119358244260247,0.0005960606770518,2.603031635023036,2.603031635023039
2249,uoft8_241025_Au-0.5-Cd-0.25-Pd-0.25_pp0,uoft,8,241025,Au-0.5-Cd-0.25-Pd-0.25,pp0,std,2.0,CO2R,100.0,0.0321151902017653,4.40253095219078,4.391633225984232,0.0155684666426409,0.0020862123696812,0.0095530846082043,0.0095530846081993
2250,uoft8_241025_Au-0.5-Cd-0.25-Pd-0.25_pp0_rep1,uoft,8,241025,Au-0.5-Cd-0.25-Pd-0.25,pp0,1,,CO2R,300.0,3.63743430564784,77.45673690598255,2.5908644400785854,0.0282553253949323,0.0015454213380538,80.08069736572511,19.919302634274885
2251,uoft8_241025_Au-0.5-Cd-0.25-Pd-0.25_pp0_rep1,uoft,8,241025,Au-0.5-Cd-0.25-Pd-0.25,pp0,1,,CO2R,100.0,3.274155930232558,54.54539747640671,26.036345776031435,0.0825642625176595,0.0063221782011295,80.6829869666481,19.3170130333519
2252,uoft8_241025_Au-0.5-Cd-0.25-Pd-0.25_pp0_rep1,uoft,8,241025,Au-0.5-Cd-0.25-Pd-0.25,pp0,1,,CO2R,200.0,3.5519483654485047,75.90711251543243,6.446463654223969,0.0539419848448709,0.0035825676473067,82.4197508135924,17.5802491864076
2253,uoft8_241025_Au-0.5-Cd-0.25-Pd-0.25_pp0_rep1,uoft,8,241025,Au-0.5-Cd-0.25-Pd-0.25,pp0,1,,CO2R,150.0,3.462052644518273,52.01196928163385,24.24852652259332,0.0843990239069409,0.0070246424456995,76.36641867147613,23.633581328523874
2254,uoft8_241025_Au-0.5-Cd-0.25-Pd-0.25_pp0_rep1,uoft,8,241025,Au-0.5-Cd-0.25-Pd-0.25,pp0,1,,HER,50.0,2.705299363636364,,,,,,
2255,uoft8_241025_Au-0.5-Cd-0.25-Pd-0.25_pp0_rep1,uoft,8,241025,Au-0.5-Cd-0.25-Pd-0.25,pp0,1,,CO2R,50.0,2.982736069767442,63.91345288664756,18.58055009823183,0.0473368438434581,0.0,82.5492484837572,17.450751516242804
2256,uoft8_241025_Au-0.5-Cd-0.25-Pd-0.25_pp0_rep2,uoft,8,241025,Au-0.5-Cd-0.25-Pd-0.25,pp0,2,,HER,50.0,2.763056239669422,,,,,,
2257,uoft8_241025_Au-0.5-Cd-0.25-Pd-0.25_pp0_rep2,uoft,8,241025,Au-0.5-Cd-0.25-Pd-0.25,pp0,2,,CO2R,300.0,3.707327877076412,70.68718742806922,5.658153241650295,0.0451351301763205,0.0023883784315378,76.39945472418933,23.60054527581068
2258,uoft8_241025_Au-0.5-Cd-0.25-Pd-0.25_pp0_rep2,uoft,8,241025,Au-0.5-Cd-0.25-Pd-0.25,pp0,2,,CO2R,100.0,3.2287381926910297,60.771516457762246,19.825638506876228,0.0605471258462836,0.0033718283739357,80.66947686483269,19.33052313516731
2259,uoft8_241025_Au-0.5-Cd-0.25-Pd-0.25_pp0_rep2,uoft,8,241025,Au-0.5-Cd-0.25-Pd-0.25,pp0,2,,CO2R,200.0,3.5679555457627123,57.027244763439285,16.55451866404715,0.0660514100141276,0.0035825676473067,73.66153036941063,26.338469630589373
2260,uoft8_241025_Au-0.5-Cd-0.25-Pd-0.25_pp0_rep2,uoft,8,241025,Au-0.5-Cd-0.25-Pd-0.25,pp0,2,,CO2R,50.0,2.964108611295681,64.08797003494529,20.0392927308448,0.0561436985120085,0.0,84.19131511933644,15.808684880663565
2261,uoft8_241025_Au-0.5-Cd-0.25-Pd-0.25_pp0_rep2,uoft,8,241025,Au-0.5-Cd-0.25-Pd-0.25,pp0,2,,CO2R,150.0,3.4104232358803985,58.906861411621925,18.91453831041257,0.0649505531805588,0.0033718283739357,77.89828981320954,22.101710186790456
2262,uoft8_241025_Au-0.75-Cd-0.25_pp0,uoft,8,241025,Au-0.75-Cd-0.25,pp0,std,3.0,HER,50.0,0.0244520206409433,0.0,0.0,0.0,0.0,0.0,0.0
2263,uoft8_241025_Au-0.75-Cd-0.25_pp0,uoft,8,241025,Au-0.75-Cd-0.25,pp0,std,3.0,CO2R,150.0,0.0374431064609497,5.020473144581627,2.892282364346908,0.0027541799532008,0.0001622271682793,4.560734128563376,4.560734128563375
2264,uoft8_241025_Au-0.75-Cd-0.25_pp0,uoft,8,241025,Au-0.75-Cd-0.25,pp0,avg,3.0,CO2R,300.0,3.68112526910299,71.17677010748638,6.72969875573019,0.0204881688469747,0.0010771118416739,77.93110973197413,22.068890268025868
2265,uoft8_241025_Au-0.75-Cd-0.25_pp0,uoft,8,241025,Au-0.75-Cd-0.25,pp0,avg,3.0,HER,50.0,2.7949057134986224,,,,,,
2266,uoft8_241025_Au-0.75-Cd-0.25_pp0,uoft,8,241025,Au-0.75-Cd-0.25,pp0,std,3.0,CO2R,300.0,0.0432444515631628,0.8063583626792733,1.1804597110828257,0.0042530597461213,0.0001622271682794,1.717810118472975,1.7178101184729715
2267,uoft8_241025_Au-0.75-Cd-0.25_pp0,uoft,8,241025,Au-0.75-Cd-0.25,pp0,avg,3.0,CO2R,150.0,3.3759881827242526,42.073280462031015,31.715782580222665,0.0236072632087529,0.0015922522876918,73.81832672769832,26.18167327230168
2268,uoft8_241025_Au-0.75-Cd-0.25_pp0,uoft,8,241025,Au-0.75-Cd-0.25,pp0,avg,3.0,CO2R,50.0,2.955913592469546,45.996777501098585,33.924361493123776,0.0421995119534704,0.0011239427913119,79.97303015858769,20.026969841412317
2269,uoft8_241025_Au-0.75-Cd-0.25_pp0,uoft,8,241025,Au-0.75-Cd-0.25,pp0,std,3.0,CO2R,50.0,0.0398561783139408,1.2364570229527276,1.753953961531511,0.0102286918993569,0.0019467260193529,2.706469423353937,2.706469423353936
2270,uoft8_241025_Au-0.75-Cd-0.25_pp0,uoft,8,241025,Au-0.75-Cd-0.25,pp0,avg,3.0,CO2R,200.0,3.5566735481727574,57.46060808972777,18.226915520628683,0.0268792543529713,0.0016859141869678,75.72103168829285,24.278968311707143
2271,uoft8_241025_Au-0.75-Cd-0.25_pp0,uoft,8,241025,Au-0.75-Cd-0.25,pp0,avg,3.0,CO2R,100.0,3.198607908084164,40.23059699930946,39.23870333988213,0.0275214208392198,0.0,79.50209419672038,20.49790580327962
2272,uoft8_241025_Au-0.75-Cd-0.25_pp0,uoft,8,241025,Au-0.75-Cd-0.25,pp0,std,3.0,CO2R,100.0,0.0559670469422412,2.579055947274084,1.2320729607742031,0.0043688901160636,0.0,2.1613816315822114,2.161381631582211
2273,uoft8_241025_Au-0.75-Cd-0.25_pp0,uoft,8,241025,Au-0.75-Cd-0.25,pp0,std,3.0,CO2R,200.0,0.0229973659434216,0.9132106279016388,0.7376498540591625,0.0018324665023428,0.0002107392733709,1.200981846950254,1.2009818469502542
2274,uoft8_241025_Au-0.75-Cd-0.25_pp0_rep1,uoft,8,241025,Au-0.75-Cd-0.25,pp0,1,,CO2R,300.0,3.70966396013289,72.09504279227437,7.558939096267191,0.0233014696438728,0.0012644356402259,79.68217259404973,20.31782740595027
2275,uoft8_241025_Au-0.75-Cd-0.25_pp0_rep1,uoft,8,241025,Au-0.75-Cd-0.25,pp0,1,,CO2R,200.0,3.537383787375416,58.49494653581369,18.42951866404715,0.0280718492560042,0.0018966534603388,76.95987090291331,23.04012909708669
2276,uoft8_241025_Au-0.75-Cd-0.25_pp0_rep1,uoft,8,241025,Au-0.75-Cd-0.25,pp0,1,,CO2R,150.0,3.344293169435216,47.82774278599678,30.6237721021611,0.0220171366713758,0.0016859141869678,78.4791722665334,21.520827733466604
2277,uoft8_241025_Au-0.75-Cd-0.25_pp0_rep1,uoft,8,241025,Au-0.75-Cd-0.25,pp0,1,,CO2R,100.0,3.150530704318937,41.48360501370608,39.990176817288805,0.0225675650881602,0.0,81.50129230547952,18.49870769452048
2278,uoft8_241025_Au-0.75-Cd-0.25_pp0_rep1,uoft,8,241025,Au-0.75-Cd-0.25,pp0,1,,CO2R,50.0,2.917303186046512,46.26713260373726,35.70235756385069,0.0308239913399262,0.0,82.00822281396223,17.991777186037766
2279,uoft8_241025_Au-0.75-Cd-0.25_pp0_rep1,uoft,8,241025,Au-0.75-Cd-0.25,pp0,1,,HER,50.0,2.771053024793389,,,,,,
2280,uoft8_241025_Au-0.75-Cd-0.25_pp0_rep2,uoft,8,241025,Au-0.75-Cd-0.25,pp0,2,,CO2R,200.0,3.5821237342192687,57.12109481261378,17.409135559921413,0.0247692787552978,0.0016859141869678,74.56187562034376,25.438124379656244
2281,uoft8_241025_Au-0.75-Cd-0.25_pp0_rep2,uoft,8,241025,Au-0.75-Cd-0.25,pp0,2,,CO2R,300.0,3.63137015282392,70.85103266442069,5.37819253438114,0.0155954718088912,0.0009834499423979,76.24860510254445,23.751394897455555
2282,uoft8_241025_Au-0.75-Cd-0.25_pp0_rep2,uoft,8,241025,Au-0.75-Cd-0.25,pp0,2,,CO2R,150.0,3.417302448504983,38.58795957228651,34.9950884086444,0.0220171366713758,0.0016859141869678,73.61103488659953,26.38896511340048
2283,uoft8_241025_Au-0.75-Cd-0.25_pp0_rep2,uoft,8,241025,Au-0.75-Cd-0.25,pp0,2,,HER,50.0,2.793748165289256,,,,,,
2284,uoft8_241025_Au-0.75-Cd-0.25_pp0_rep2,uoft,8,241025,Au-0.75-Cd-0.25,pp0,2,,CO2R,100.0,3.260046338870432,37.264433237774384,39.90913555992142,0.029172706089573,0.0,77.20867299506114,22.791327004938864
2285,uoft8_241025_Au-0.75-Cd-0.25_pp0_rep2,uoft,8,241025,Au-0.75-Cd-0.25,pp0,2,,CO2R,50.0,2.996908478405316,47.07568687354831,33.87524557956778,0.0451351301763205,0.0033718283739357,81.00932523045928,18.99067476954072
2286,uoft8_241025_Au-0.75-Cd-0.25_pp0_rep3,uoft,8,241025,Au-0.75-Cd-0.25,pp0,3,,CO2R,100.0,3.1852466810631226,41.94375274644793,37.81679764243615,0.0308239913399262,0.0,79.79631728962048,20.203682710379525
2287,uoft8_241025_Au-0.75-Cd-0.25_pp0_rep3,uoft,8,241025,Au-0.75-Cd-0.25,pp0,3,,CO2R,200.0,3.550513122923588,56.76578292075583,18.842092337917485,0.027796635047612,0.0014751749135968,75.64134854162151,24.35865145837849
2288,uoft8_241025_Au-0.75-Cd-0.25_pp0_rep3,uoft,8,241025,Au-0.75-Cd-0.25,pp0,3,,CO2R,50.0,2.95352911295681,44.64751302601017,32.19548133595285,0.0506394143441645,0.0,76.90154243134154,23.09845756865846
2289,uoft8_241025_Au-0.75-Cd-0.25_pp0_rep3,uoft,8,241025,Au-0.75-Cd-0.25,pp0,3,,CO2R,300.0,3.70234169435216,70.58423486576409,7.25196463654224,0.0225675650881602,0.0009834499423979,77.86255149932822,22.13744850067178
2290,uoft8_241025_Au-0.75-Cd-0.25_pp0_rep3,uoft,8,241025,Au-0.75-Cd-0.25,pp0,3,,CO2R,150.0,3.3663689302325577,39.80413902780975,29.52848722986248,0.0267875162835073,0.0014049284891399,69.36477302996204,30.63522697003796
2291,uoft8_241025_Au-0.75-Cd-0.25_pp0_rep3,uoft,8,241025,Au-0.75-Cd-0.25,pp0,3,,HER,50.0,2.819915950413223,,,,,,
2292,uoft8_241025_Cd-0.667-Pd-0.333_pp0,uoft,8,241025,Cd-0.667-Pd-0.333,pp0,std,3.0,CO2R,50.0,0.085232794282605,4.488689451283836,1.1157963807154436,0.002912593410709,0.0,4.18533056209717,4.18533056209717
2293,uoft8_241025_Cd-0.667-Pd-0.333_pp0,uoft,8,241025,Cd-0.667-Pd-0.333,pp0,avg,3.0,CO2R,50.0,3.0368309435215948,47.16189918182008,37.19548133595285,0.0418325596756141,0.0,84.40646267789671,15.593537322103288
2294,uoft8_241025_Cd-0.667-Pd-0.333_pp0,uoft,8,241025,Cd-0.667-Pd-0.333,pp0,avg,3.0,HER,50.0,2.661992575757576,,,,,,
2295,uoft8_241025_Cd-0.667-Pd-0.333_pp0,uoft,8,241025,Cd-0.667-Pd-0.333,pp0,std,3.0,HER,50.0,0.1056474622072991,0.0,0.0,0.0,0.0,0.0,0.0
2296,uoft8_241025_Cd-0.667-Pd-0.333_pp0,uoft,8,241025,Cd-0.667-Pd-0.333,pp0,avg,3.0,CO2R,100.0,3.329460459579181,34.43386553390948,46.40471512770137,0.0445847017595361,0.0025288712804517,80.892943835099,19.107056164901
2297,uoft8_241025_Cd-0.667-Pd-0.333_pp0,uoft,8,241025,Cd-0.667-Pd-0.333,pp0,std,3.0,CO2R,300.0,0.0432917498205871,23.96565102885863,17.294487861716647,0.0176251728653803,0.0010355889173385,7.49346578582277,7.4934657858227744
2298,uoft8_241025_Cd-0.667-Pd-0.333_pp0,uoft,8,241025,Cd-0.667-Pd-0.333,pp0,avg,3.0,CO2R,200.0,3.661093139534884,41.58990562681789,31.62942043222004,0.0466029392877455,0.0031610891005647,73.27642206969767,26.72357793030233
2299,uoft8_241025_Cd-0.667-Pd-0.333_pp0,uoft,8,241025,Cd-0.667-Pd-0.333,pp0,avg,3.0,CO2R,150.0,3.506934145071982,28.70074703383624,46.12148002619515,0.0412209725458537,0.0024352093811758,74.87170489080316,25.12829510919684
2300,uoft8_241025_Cd-0.667-Pd-0.333_pp0,uoft,8,241025,Cd-0.667-Pd-0.333,pp0,std,3.0,CO2R,150.0,0.0447121213187134,4.482571823190695,3.442126248950042,0.0106753054687673,0.0006489086731177,2.0550941215904217,2.0550941215904217
2301,uoft8_241025_Cd-0.667-Pd-0.333_pp0,uoft,8,241025,Cd-0.667-Pd-0.333,pp0,std,3.0,CO2R,200.0,0.042755764383511,20.09209817083024,16.567355929745272,0.0177813370518392,0.0015196625117862,4.791152921338471,4.791152921338468
2302,uoft8_241025_Cd-0.667-Pd-0.333_pp0,uoft,8,241025,Cd-0.667-Pd-0.333,pp0,avg,3.0,CO2R,300.0,3.8191228593576967,51.81276025863693,18.91699410609037,0.0442177494816798,0.0028566879279177,70.7832545843523,29.216745415647694
2303,uoft8_241025_Cd-0.667-Pd-0.333_pp0,uoft,8,241025,Cd-0.667-Pd-0.333,pp0,std,3.0,CO2R,100.0,0.0559855172981002,3.439404558622132,1.2843858350746389,0.0090945700100131,0.0007300222572573,3.9229274425966745,3.922927442596672
2304,uoft8_241025_Cd-0.667-Pd-0.333_pp0_rep1,uoft,8,241025,Cd-0.667-Pd-0.333,pp0,1,,CO2R,300.0,3.799743003322259,67.51867584590596,10.446954813359527,0.0621984110966368,0.0036528140717637,78.04037912134754,21.95962087865246
2305,uoft8_241025_Cd-0.667-Pd-0.333_pp0_rep1,uoft,8,241025,Cd-0.667-Pd-0.333,pp0,1,,CO2R,100.0,3.297685199335548,38.22051099625437,46.2598231827112,0.0489881290938113,0.0029503498271937,84.54067560386058,15.459324396139422
2306,uoft8_241025_Cd-0.667-Pd-0.333_pp0_rep1,uoft,8,241025,Cd-0.667-Pd-0.333,pp0,1,,HER,50.0,2.575457198347108,,,,,,
2307,uoft8_241025_Cd-0.667-Pd-0.333_pp0_rep1,uoft,8,241025,Cd-0.667-Pd-0.333,pp0,1,,CO2R,50.0,2.979678953488372,51.49762497645902,37.426326129666016,0.0429334165091829,0.0,88.97479317766857,11.025206822331429
2308,uoft8_241025_Cd-0.667-Pd-0.333_pp0_rep1,uoft,8,241025,Cd-0.667-Pd-0.333,pp0,1,,CO2R,150.0,3.456363873754153,33.84963066814539,42.74066797642436,0.051373318899877,0.0028098569782798,76.65140189360297,23.348598106397034
2309,uoft8_241025_Cd-0.667-Pd-0.333_pp0_rep1,uoft,8,241025,Cd-0.667-Pd-0.333,pp0,1,,CO2R,200.0,3.634083342192691,33.751490928874844,34.80722003929273,0.0553180558868319,0.0035825676473067,68.62552024673607,31.374479753263927
2310,uoft8_241025_Cd-0.667-Pd-0.333_pp0_rep2,uoft,8,241025,Cd-0.667-Pd-0.333,pp0,2,,CO2R,200.0,3.710387820598006,64.41974094456883,13.703339882121808,0.0583454121791461,0.0044255247407906,78.196479018813,21.80352098118701
2311,uoft8_241025_Cd-0.667-Pd-0.333_pp0_rep2,uoft,8,241025,Cd-0.667-Pd-0.333,pp0,2,,HER,50.0,2.630794785123967,,,,,,
2312,uoft8_241025_Cd-0.667-Pd-0.333_pp0_rep2,uoft,8,241025,Cd-0.667-Pd-0.333,pp0,2,,CO2R,300.0,3.868718820598007,63.6916445207056,7.490176817288802,0.0434838449259673,0.0032313355250217,71.23545659160045,28.764543408399547
2313,uoft8_241025_Cd-0.667-Pd-0.333_pp0_rep2,uoft,8,241025,Cd-0.667-Pd-0.333,pp0,2,,CO2R,50.0,2.996017697674419,47.453598108351294,35.982318271119844,0.0440342733427517,0.0,83.48785930784825,16.512140692151746
2314,uoft8_241025_Cd-0.667-Pd-0.333_pp0_rep2,uoft,8,241025,Cd-0.667-Pd-0.333,pp0,2,,CO2R,100.0,3.296592292358804,33.57760154010337,47.75540275049116,0.0506394143441645,0.0029503498271937,81.39499700073989,18.60500299926011
2315,uoft8_241025_Cd-0.667-Pd-0.333_pp0_rep2,uoft,8,241025,Cd-0.667-Pd-0.333,pp0,2,,CO2R,150.0,3.5232104219269105,25.66783150934316,49.62180746561886,0.0421995119534704,0.0028098569782798,75.34123888975573,24.65876111024427
2316,uoft8_241025_Cd-0.667-Pd-0.333_pp0_rep3,uoft,8,241025,Cd-0.667-Pd-0.333,pp0,3,,CO2R,50.0,3.134796179401993,42.53447446064994,38.17779960707269,0.0385299891749078,0.0,80.75673554817331,19.24326445182669
2317,uoft8_241025_Cd-0.667-Pd-0.333_pp0_rep3,uoft,8,241025,Cd-0.667-Pd-0.333,pp0,3,,CO2R,300.0,3.788906754152824,24.22796040929921,38.81385068762279,0.0269709924224354,0.0016859141869678,63.07392804010893,36.92607195989107
2318,uoft8_241025_Cd-0.667-Pd-0.333_pp0_rep3,uoft,8,241025,Cd-0.667-Pd-0.333,pp0,3,,HER,50.0,2.7797257438016527,,,,,,
2319,uoft8_241025_Cd-0.667-Pd-0.333_pp0_rep3,uoft,8,241025,Cd-0.667-Pd-0.333,pp0,3,,CO2R,150.0,3.541228139534884,26.58477892402017,46.00196463654224,0.0300900867842137,0.0016859141869678,72.62247388905078,27.37752611094922
2320,uoft8_241025_Cd-0.667-Pd-0.333_pp0_rep3,uoft,8,241025,Cd-0.667-Pd-0.333,pp0,3,,CO2R,100.0,3.394103887043189,31.503484065370696,45.19891944990177,0.0341265618406326,0.0016859141869678,76.74315890069654,23.256841099303458
2321,uoft8_241025_Cd-0.667-Pd-0.333_pp0_rep3,uoft,8,241025,Cd-0.667-Pd-0.333,pp0,3,,CO2R,200.0,3.6388082558139536,26.59848500700998,46.37770137524558,0.0261453497972588,0.0014751749135968,73.00726694354394,26.99273305645606
2322,uoft8_241025_Cd-0.75-Pd-0.25_pp0,uoft,8,241025,Cd-0.75-Pd-0.25,pp0,avg,3.0,HER,50.0,2.7928780468319565,,,,,,
2323,uoft8_241025_Cd-0.75-Pd-0.25_pp0,uoft,8,241025,Cd-0.75-Pd-0.25,pp0,avg,3.0,CO2R,50.0,3.0055389601328906,23.31164075414845,51.2917485265226,0.051373318899877,0.0014049284891399,74.66407618309441,25.33592381690559
2324,uoft8_241025_Cd-0.75-Pd-0.25_pp0,uoft,8,241025,Cd-0.75-Pd-0.25,pp0,avg,3.0,CO2R,300.0,3.767549353266888,66.25374040051058,7.74557956777996,0.0374291323413389,0.0021073927337098,74.04390924519309,25.956090754806908
2325,uoft8_241025_Cd-0.75-Pd-0.25_pp0,uoft,8,241025,Cd-0.75-Pd-0.25,pp0,std,3.0,CO2R,50.0,0.0223451090431953,0.3695159870722371,1.736454207778728,0.0154250955411508,0.0024334075241912,1.4652267559788317,1.4652267559788297
2326,uoft8_241025_Cd-0.75-Pd-0.25_pp0,uoft,8,241025,Cd-0.75-Pd-0.25,pp0,std,3.0,CO2R,100.0,0.0286198847555838,0.1521618820997569,1.634868391303524,0.0120131343484731,0.0021213954972802,1.6805772464367086,1.680577246436709
2327,uoft8_241025_Cd-0.75-Pd-0.25_pp0,uoft,8,241025,Cd-0.75-Pd-0.25,pp0,std,3.0,HER,50.0,0.0228909318552008,0.0,0.0,0.0,0.0,0.0,0.0
2328,uoft8_241025_Cd-0.75-Pd-0.25_pp0,uoft,8,241025,Cd-0.75-Pd-0.25,pp0,std,3.0,CO2R,150.0,0.0326700537830495,0.1590803140668358,2.3770393867189448,0.0074150998740021,0.0011355901779559,2.228381347682148,2.228381347682149
2329,uoft8_241025_Cd-0.75-Pd-0.25_pp0,uoft,8,241025,Cd-0.75-Pd-0.25,pp0,avg,3.0,CO2R,200.0,3.564894036544851,16.866747577894497,42.04322200392927,0.0316496339651027,0.0024586248559947,58.94860884092497,41.05139115907503
2330,uoft8_241025_Cd-0.75-Pd-0.25_pp0,uoft,8,241025,Cd-0.75-Pd-0.25,pp0,std,3.0,CO2R,200.0,0.0415669622230565,4.727527009481856,4.323999307505637,0.0104545180521563,0.0009502760163582,0.6962290082134813,0.6962290082134813
2331,uoft8_241025_Cd-0.75-Pd-0.25_pp0,uoft,8,241025,Cd-0.75-Pd-0.25,pp0,std,3.0,CO2R,300.0,0.0651208225797847,2.047903248698249,0.1949382084721622,0.0094289599893801,0.0005065541705954,2.110620349141994,2.110620349141999
2332,uoft8_241025_Cd-0.75-Pd-0.25_pp0,uoft,8,241025,Cd-0.75-Pd-0.25,pp0,avg,3.0,CO2R,100.0,3.244939013289037,17.931741614178993,53.72053045186641,0.0405482267031171,0.0022478855826238,71.70099966960692,28.29900033039309
2333,uoft8_241025_Cd-0.75-Pd-0.25_pp0,uoft,8,241025,Cd-0.75-Pd-0.25,pp0,avg,3.0,CO2R,150.0,3.41208315282392,15.099290631735338,52.039947609692206,0.0310686261918303,0.0024352093811758,67.17746530153495,32.82253469846504
2334,uoft8_241025_Cd-0.75-Pd-0.25_pp0_rep1,uoft,8,241025,Cd-0.75-Pd-0.25,pp0,1,,CO2R,100.0,3.276311993355482,18.106468015652137,54.02504911591356,0.0275214208392198,0.0,72.1629928799221,27.8370071200779
2335,uoft8_241025_Cd-0.75-Pd-0.25_pp0_rep1,uoft,8,241025,Cd-0.75-Pd-0.25,pp0,1,,HER,50.0,2.8060895123966945,,,,,,
2336,uoft8_241025_Cd-0.75-Pd-0.25_pp0_rep1,uoft,8,241025,Cd-0.75-Pd-0.25,pp0,1,,CO2R,50.0,3.026075637873754,22.92075582246961,52.23477406679764,0.0363282755077702,0.0,75.19778965605079,24.802210343949213
2337,uoft8_241025_Cd-0.75-Pd-0.25_pp0_rep1,uoft,8,241025,Cd-0.75-Pd-0.25,pp0,1,,CO2R,150.0,3.44795257807309,14.992990018623534,52.760314341846765,0.0231179935049446,0.0014049284891399,67.78112255539537,32.21887744460463
2338,uoft8_241025_Cd-0.75-Pd-0.25_pp0_rep1,uoft,8,241025,Cd-0.75-Pd-0.25,pp0,1,,CO2R,200.0,3.603101239202658,14.360940802276676,44.86738703339882,0.023668421921729,0.0014751749135968,59.25693146908835,40.74306853091165
2339,uoft8_241025_Cd-0.75-Pd-0.25_pp0_rep1,uoft,8,241025,Cd-0.75-Pd-0.25,pp0,1,,CO2R,300.0,3.840707617940199,67.08217372198624,7.969056974459725,0.0477037961213144,0.0026693641293658,75.1078648752655,24.89213512473449
2340,uoft8_241025_Cd-0.75-Pd-0.25_pp0_rep2,uoft,8,241025,Cd-0.75-Pd-0.25,pp0,2,,HER,50.0,2.7664458760330586,,,,,,
2341,uoft8_241025_Cd-0.75-Pd-0.25_pp0_rep2,uoft,8,241025,Cd-0.75-Pd-0.25,pp0,2,,CO2R,300.0,3.7159162259136216,63.921404507313405,7.657170923379176,0.029172706089573,0.0016859141869678,71.6130588511932,28.3869411488068
2342,uoft8_241025_Cd-0.75-Pd-0.25_pp0_rep2,uoft,8,241025,Cd-0.75-Pd-0.25,pp0,2,,CO2R,200.0,3.5206315481727577,13.919625855322357,44.19695481335953,0.027796635047612,0.0033718283739357,58.15145631415079,41.84854368584921
2343,uoft8_241025_Cd-0.75-Pd-0.25_pp0_rep2,uoft,8,241025,Cd-0.75-Pd-0.25,pp0,2,,CO2R,100.0,3.2202580863787373,17.82837054552303,51.95481335952849,0.0429334165091829,0.0042147854674197,69.83774647112283,30.162253528877173
2344,uoft8_241025_Cd-0.75-Pd-0.25_pp0_rep2,uoft,8,241025,Cd-0.75-Pd-0.25,pp0,2,,CO2R,50.0,2.9817433322259137,23.655234468183057,49.28781925343812,0.0506394143441645,0.0042147854674197,73.0068051583464,26.993194841653604
2345,uoft8_241025_Cd-0.75-Pd-0.25_pp0_rep2,uoft,8,241025,Cd-0.75-Pd-0.25,pp0,2,,CO2R,150.0,3.384030601328904,15.28217790704974,49.3860510805501,0.0322918004513513,0.0036528140717637,64.70944603881252,35.290553961187484
2346,uoft8_241025_Cd-0.75-Pd-0.25_pp0_rep3,uoft,8,241025,Cd-0.75-Pd-0.25,pp0,3,,HER,50.0,2.806098752066116,,,,,,
2347,uoft8_241025_Cd-0.75-Pd-0.25_pp0_rep3,uoft,8,241025,Cd-0.75-Pd-0.25,pp0,3,,CO2R,300.0,3.746024215946844,67.7576429722321,7.610510805500982,0.0354108948131295,0.0019668998847958,75.41080400912057,24.589195990879432
2348,uoft8_241025_Cd-0.75-Pd-0.25_pp0_rep3,uoft,8,241025,Cd-0.75-Pd-0.25,pp0,3,,CO2R,50.0,3.008797910299004,23.35893197179267,52.35265225933203,0.0671522668476964,0.0,75.78763373488604,24.21236626511396
2349,uoft8_241025_Cd-0.75-Pd-0.25_pp0_rep3,uoft,8,241025,Cd-0.75-Pd-0.25,pp0,3,,CO2R,200.0,3.570949322259136,22.31967607608445,37.065324165029466,0.0434838449259673,0.0025288712804518,59.43743873953575,40.56256126046425
2350,uoft8_241025_Cd-0.75-Pd-0.25_pp0_rep3,uoft,8,241025,Cd-0.75-Pd-0.25,pp0,3,,CO2R,150.0,3.4042662790697675,15.022703969532738,53.97347740667977,0.0377960846191952,0.0022478855826238,69.041827310397,30.958172689603003
2351,uoft8_241025_Cd-0.75-Pd-0.25_pp0_rep3,uoft,8,241025,Cd-0.75-Pd-0.25,pp0,3,,CO2R,100.0,3.2382469601328903,17.86038628136182,55.18172888015717,0.0511898427609489,0.0025288712804518,73.1022596577758,26.8977403422242
2352,uoft8_241025_Cd-0.875-Ni-0.125_pp0,uoft,8,241025,Cd-0.875-Ni-0.125,pp0,avg,3.0,HER,50.0,2.6539360619834715,,,,,,
2353,uoft8_241025_Cd-0.875-Ni-0.125_pp0,uoft,8,241025,Cd-0.875-Ni-0.125,pp0,std,3.0,HER,50.0,0.0235171151128602,0.0,0.0,0.0,0.0,0.0,0.0
2354,uoft8_241025_Cd-0.875-Ni-0.125_pp0,uoft,8,241025,Cd-0.875-Ni-0.125,pp0,avg,3.0,CO2R,150.0,3.481962144518272,11.370538547922465,33.53798297314997,0.0387746240268119,0.0025288712804517,44.95498761063824,55.04501238936177
2355,uoft8_241025_Cd-0.875-Ni-0.125_pp0,uoft,8,241025,Cd-0.875-Ni-0.125,pp0,avg,3.0,CO2R,300.0,3.7764775265780735,45.60993813081114,4.533398821218075,0.0257478181629145,0.0019200689351578,50.17495916664446,49.82504083335555
2356,uoft8_241025_Cd-0.875-Ni-0.125_pp0,uoft,8,241025,Cd-0.875-Ni-0.125,pp0,std,3.0,CO2R,150.0,0.032597686040883,10.101493514765773,29.241509789538025,0.0047183461514622,0.0022999670605727,38.91323560459266,38.91323560459267
2357,uoft8_241025_Cd-0.875-Ni-0.125_pp0,uoft,8,241025,Cd-0.875-Ni-0.125,pp0,std,3.0,CO2R,300.0,0.0230678552533543,39.50638515544748,4.143959283733686,0.0052614268851263,0.0016761293441019,43.48478310162754,43.48478310162756
2358,uoft8_241025_Cd-0.875-Ni-0.125_pp0,uoft,8,241025,Cd-0.875-Ni-0.125,pp0,std,3.0,CO2R,50.0,0.0661942367589309,14.262723642989313,26.720131814882727,0.040056669318005,0.0034067705338677,40.42362387721142,40.42362387721142
2359,uoft8_241025_Cd-0.875-Ni-0.125_pp0,uoft,8,241025,Cd-0.875-Ni-0.125,pp0,std,3.0,CO2R,100.0,0.0753590242579703,9.701073689028023,31.550417855249908,0.0163869975314581,0.0018371823921185,40.83850543324227,40.83850543324226
2360,uoft8_241025_Cd-0.875-Ni-0.125_pp0,uoft,8,241025,Cd-0.875-Ni-0.125,pp0,avg,3.0,CO2R,100.0,3.299881139534884,10.894766578082823,36.2671905697446,0.0427499403702547,0.0021073927337098,47.211757390327854,52.78824260967215
2361,uoft8_241025_Cd-0.875-Ni-0.125_pp0,uoft,8,241025,Cd-0.875-Ni-0.125,pp0,avg,3.0,CO2R,50.0,3.03514796179402,16.216702588461782,30.446954813359525,0.0781608351833843,0.0039337997695916,46.75333116451554,53.246668835484456
2362,uoft8_241025_Cd-0.875-Ni-0.125_pp0,uoft,8,241025,Cd-0.875-Ni-0.125,pp0,avg,3.0,CO2R,200.0,3.672790398671097,19.14185272761514,23.012033398821217,0.0483459626075628,0.0042850318918766,42.215002448733074,57.78499755126693
2363,uoft8_241025_Cd-0.875-Ni-0.125_pp0,uoft,8,241025,Cd-0.875-Ni-0.125,pp0,std,3.0,CO2R,200.0,0.0079724433717132,17.269797353230185,20.605456440856127,0.0191017959012553,0.0040335151928841,36.53478092510989,36.53478092510992
2364,uoft8_241025_Cd-0.875-Ni-0.125_pp0_rep1,uoft,8,241025,Cd-0.875-Ni-0.125,pp0,1,,CO2R,50.0,3.081954355481728,21.837242880160705,49.9950884086444,0.0561436985120085,0.0059006996543875,71.90525008764374,28.094749912356264
2365,uoft8_241025_Cd-0.875-Ni-0.125_pp0_rep1,uoft,8,241025,Cd-0.875-Ni-0.125,pp0,1,,CO2R,100.0,3.353168016611296,14.086296009541943,57.39194499017682,0.0324752765902794,0.0029503498271937,71.52009240835164,28.47990759164836
2366,uoft8_241025_Cd-0.875-Ni-0.125_pp0_rep1,uoft,8,241025,Cd-0.875-Ni-0.125,pp0,1,,HER,50.0,2.67056517355372,,,,,,
2367,uoft8_241025_Cd-0.875-Ni-0.125_pp0_rep1,uoft,8,241025,Cd-0.875-Ni-0.125,pp0,1,,CO2R,150.0,3.5050121893687702,14.803406641695789,53.693516699410615,0.03339265728492,0.0030908426761077,68.53999738692939,31.46000261307061
2368,uoft8_241025_Cd-0.875-Ni-0.125_pp0_rep1,uoft,8,241025,Cd-0.875-Ni-0.125,pp0,1,,CO2R,200.0,3.678427767441861,23.87149762497646,39.75442043222004,0.0459607728014971,0.0048470032875326,63.6868587975483,36.3131412024517
2369,uoft8_241025_Cd-0.875-Ni-0.125_pp0_rep1,uoft,8,241025,Cd-0.875-Ni-0.125,pp0,1,,CO2R,300.0,3.7927889634551497,69.15963924752558,8.1262278978389,0.0306405152009981,0.0030908426761077,77.326024285457,22.673975714543005
2370,uoft8_241025_Cd-0.875-Ni-0.125_pp0_rep2,uoft,8,241025,Cd-0.875-Ni-0.125,pp0,2,,CO2R,200.0,3.6671530299003328,33.554060557868965,29.281679764243613,0.0685283378896574,0.0080080923880974,62.92759977151939,37.07240022848061
2371,uoft8_241025_Cd-0.875-Ni-0.125_pp0_rep2,uoft,8,241025,Cd-0.875-Ni-0.125,pp0,2,,CO2R,300.0,3.7601660897009967,67.67017514490783,5.4739685658153245,0.026420564005651,0.0026693641293658,73.17867083919428,26.82132916080572
2372,uoft8_241025_Cd-0.875-Ni-0.125_pp0_rep2,uoft,8,241025,Cd-0.875-Ni-0.125,pp0,2,,CO2R,100.0,3.2465942624584714,18.598003724706523,51.40962671905698,0.0341265618406326,0.0033718283739357,70.05204890713313,29.94795109286688
2373,uoft8_241025_Cd-0.875-Ni-0.125_pp0_rep2,uoft,8,241025,Cd-0.875-Ni-0.125,pp0,2,,CO2R,150.0,3.4589120996677734,19.30820900207161,46.920432220039295,0.0421995119534704,0.0044957711652476,66.28423374214327,33.71576625785673
2374,uoft8_241025_Cd-0.875-Ni-0.125_pp0_rep2,uoft,8,241025,Cd-0.875-Ni-0.125,pp0,2,,CO2R,50.0,2.9883415681063124,26.812864885224634,41.34577603143418,0.0539419848448709,0.0059006996543875,68.2303465837096,31.7696534162904
2375,uoft8_241025_Cd-0.875-Ni-0.125_pp0_rep2,uoft,8,241025,Cd-0.875-Ni-0.125,pp0,2,,HER,50.0,2.6373069504132234,,,,,,
2382,uoft9_241025_Au-0.25-Hg-0.25-Pd-0.5_pp0,uoft,9,241025,Au-0.25-Hg-0.25-Pd-0.5,pp0,std,3.0,CO2R,100.0,0.0341608347226507,2.4782630278757654,1.7130244278676574,0.0055134503426661,0.0,3.0992999226731284,3.09929992267313
2383,uoft9_241025_Au-0.25-Hg-0.25-Pd-0.5_pp0,uoft,9,241025,Au-0.25-Hg-0.25-Pd-0.5,pp0,avg,3.0,CO2R,200.0,3.647948982281285,61.18698863755258,9.490422396856582,0.043116892648111,0.0024586248559947,70.72883566136575,29.271164338634247
2384,uoft9_241025_Au-0.25-Hg-0.25-Pd-0.5_pp0,uoft,9,241025,Au-0.25-Hg-0.25-Pd-0.5,pp0,avg,3.0,CO2R,100.0,3.27653176744186,60.07282010504509,13.555992141453832,0.0233014696438727,0.0,73.65573851636687,26.34426148363313
2385,uoft9_241025_Au-0.25-Hg-0.25-Pd-0.5_pp0,uoft,9,241025,Au-0.25-Hg-0.25-Pd-0.5,pp0,avg,3.0,HER,50.0,2.614681707988981,,,,,,
2386,uoft9_241025_Au-0.25-Hg-0.25-Pd-0.5_pp0,uoft,9,241025,Au-0.25-Hg-0.25-Pd-0.5,pp0,std,3.0,HER,50.0,0.0422411366029451,0.0,0.0,0.0,0.0,0.0,0.0
2387,uoft9_241025_Au-0.25-Hg-0.25-Pd-0.5_pp0,uoft,9,241025,Au-0.25-Hg-0.25-Pd-0.5,pp0,avg,3.0,CO2R,300.0,3.803447265780731,76.7799423856257,3.869515389652914,0.036205958081818,0.0020137308344338,80.69223592508273,19.307764074917284
2388,uoft9_241025_Au-0.25-Hg-0.25-Pd-0.5_pp0,uoft,9,241025,Au-0.25-Hg-0.25-Pd-0.5,pp0,std,3.0,CO2R,150.0,0.0319444077690739,4.012901155352154,1.5854426192708575,0.0048865773395808,0.0012247882614123,5.3907700250323884,5.390770025032391
2389,uoft9_241025_Au-0.25-Hg-0.25-Pd-0.5_pp0,uoft,9,241025,Au-0.25-Hg-0.25-Pd-0.5,pp0,avg,3.0,CO2R,50.0,2.946926705426357,67.71516457762247,12.32318271119843,0.0165128525035318,0.0,80.05683730508302,19.94316269491699
2390,uoft9_241025_Au-0.25-Hg-0.25-Pd-0.5_pp0,uoft,9,241025,Au-0.25-Hg-0.25-Pd-0.5,pp0,std,3.0,CO2R,50.0,0.0288999166679966,1.1284602170740108,1.826775271591544,0.0077059978349815,0.0,1.1540123527810218,1.154012352781017
2391,uoft9_241025_Au-0.25-Hg-0.25-Pd-0.5_pp0,uoft,9,241025,Au-0.25-Hg-0.25-Pd-0.5,pp0,std,3.0,CO2R,300.0,0.0122987968994402,5.75117241566644,1.345866402875854,0.0076011693907301,0.0004933946703032,4.48086849040562,4.480868490405616
2392,uoft9_241025_Au-0.25-Hg-0.25-Pd-0.5_pp0,uoft,9,241025,Au-0.25-Hg-0.25-Pd-0.5,pp0,avg,3.0,CO2R,150.0,3.486366097452935,56.37210794673809,13.08611656843484,0.0327810701551596,0.0014049284891398,69.49713373835165,30.502866261648357
2393,uoft9_241025_Au-0.25-Hg-0.25-Pd-0.5_pp0,uoft,9,241025,Au-0.25-Hg-0.25-Pd-0.5,pp0,std,3.0,CO2R,200.0,0.0315122515060401,1.7902487271041356,3.3025731654169674,0.0072414989530359,0.0006438191147483,4.230862066806931,4.2308620668069326
2394,uoft9_241025_Au-0.25-Hg-0.25-Pd-0.5_pp0_rep1,uoft,9,241025,Au-0.25-Hg-0.25-Pd-0.5,pp0,1,,CO2R,200.0,3.649078960132891,60.12869070288142,11.975687622789785,0.0366034897161624,0.0018966534603388,72.14732708730453,27.852672912695468
2395,uoft9_241025_Au-0.25-Hg-0.25-Pd-0.5_pp0_rep1,uoft,9,241025,Au-0.25-Hg-0.25-Pd-0.5,pp0,1,,CO2R,300.0,3.809430933554817,72.38297516164808,5.206286836935167,0.0394473698695484,0.0019668998847958,77.63496012314785,22.36503987685215
2396,uoft9_241025_Au-0.25-Hg-0.25-Pd-0.5_pp0_rep1,uoft,9,241025,Au-0.25-Hg-0.25-Pd-0.5,pp0,1,,CO2R,150.0,3.49502584717608,56.921467283266026,14.297642436149314,0.0271544685613636,0.0,71.24988898820078,28.75011101179922
2397,uoft9_241025_Au-0.25-Hg-0.25-Pd-0.5_pp0_rep1,uoft,9,241025,Au-0.25-Hg-0.25-Pd-0.5,pp0,1,,CO2R,100.0,3.2835720830564785,58.77649668333717,15.257858546168958,0.0176137093371007,0.0,74.05493468448111,25.94506531551889
2398,uoft9_241025_Au-0.25-Hg-0.25-Pd-0.5_pp0_rep1,uoft,9,241025,Au-0.25-Hg-0.25-Pd-0.5,pp0,1,,HER,50.0,2.5728028925619832,,,,,,
2399,uoft9_241025_Au-0.25-Hg-0.25-Pd-0.5_pp0_rep1,uoft,9,241025,Au-0.25-Hg-0.25-Pd-0.5,pp0,1,,CO2R,50.0,2.95896773089701,66.43579066312331,13.718074656188604,0.0110085683356879,0.0,80.1648738876476,19.8351261123524
2400,uoft9_241025_Au-0.25-Hg-0.25-Pd-0.5_pp0_rep2,uoft,9,241025,Au-0.25-Hg-0.25-Pd-0.5,pp0,2,,CO2R,50.0,2.913953169435216,68.14078553642051,12.996070726915525,0.0132102820028255,0.0,81.15303229097674,18.84696770902326
2401,uoft9_241025_Au-0.25-Hg-0.25-Pd-0.5_pp0_rep2,uoft,9,241025,Au-0.25-Hg-0.25-Pd-0.5,pp0,2,,CO2R,100.0,3.2393992890365446,62.93038146853878,13.578094302554028,0.023668421921729,0.0,76.53609852053171,23.46390147946829
2402,uoft9_241025_Au-0.25-Hg-0.25-Pd-0.5_pp0_rep2,uoft,9,241025,Au-0.25-Hg-0.25-Pd-0.5,pp0,2,,CO2R,300.0,3.8116092292358807,74.66843834355187,3.8875245579567785,0.041649083536686,0.0025288712804518,78.605907583955,21.394092416045
2403,uoft9_241025_Au-0.25-Hg-0.25-Pd-0.5_pp0_rep2,uoft,9,241025,Au-0.25-Hg-0.25-Pd-0.5,pp0,2,,HER,50.0,2.6139661570247936,,,,,,
2404,uoft9_241025_Au-0.25-Hg-0.25-Pd-0.5_pp0_rep2,uoft,9,241025,Au-0.25-Hg-0.25-Pd-0.5,pp0,2,,CO2R,150.0,3.4509846245847178,60.08202724476344,13.668958742632611,0.0352274186742014,0.0022478855826238,73.79340420104936,26.206595798950644
2405,uoft9_241025_Au-0.25-Hg-0.25-Pd-0.5_pp0_rep2,uoft,9,241025,Au-0.25-Hg-0.25-Pd-0.5,pp0,2,,CO2R,200.0,3.615886940199336,63.25399150432108,10.75270137524558,0.0509146285525567,0.0031610891005647,74.06818296131449,25.93181703868551
2406,uoft9_241025_Au-0.25-Hg-0.25-Pd-0.5_pp0_rep3,uoft,9,241025,Au-0.25-Hg-0.25-Pd-0.5,pp0,3,,CO2R,200.0,3.678881046511628,60.17828370545523,5.7428781925343815,0.0418325596756141,0.0023181320070808,65.97099693547824,34.02900306452176
2407,uoft9_241025_Au-0.25-Hg-0.25-Pd-0.5_pp0_rep3,uoft,9,241025,Au-0.25-Hg-0.25-Pd-0.5,pp0,3,,CO2R,50.0,2.967859215946844,68.56891753332357,10.25540275049116,0.0253197071720822,0.0,78.8526057366247,21.147394263375304
2408,uoft9_241025_Au-0.25-Hg-0.25-Pd-0.5_pp0_rep3,uoft,9,241025,Au-0.25-Hg-0.25-Pd-0.5,pp0,3,,HER,50.0,2.6572760743801656,,,,,,
2409,uoft9_241025_Au-0.25-Hg-0.25-Pd-0.5_pp0_rep3,uoft,9,241025,Au-0.25-Hg-0.25-Pd-0.5,pp0,3,,CO2R,300.0,3.789301634551495,83.28841365167716,2.514734774066798,0.0275214208392198,0.0015454213380538,85.8358400681453,14.164159931854698
2410,uoft9_241025_Au-0.25-Hg-0.25-Pd-0.5_pp0_rep3,uoft,9,241025,Au-0.25-Hg-0.25-Pd-0.5,pp0,3,,CO2R,150.0,3.5130878205980065,52.112829312184815,11.291748526522596,0.0359613232299139,0.0019668998847958,63.44810802580479,36.55189197419521
2411,uoft9_241025_Au-0.25-Hg-0.25-Pd-0.5_pp0_rep3,uoft,9,241025,Au-0.25-Hg-0.25-Pd-0.5,pp0,3,,CO2R,100.0,3.306623930232558,58.51158216325933,11.832023575638509,0.0286222776727886,0.0,70.3761823440878,29.623817655912205
2412,uoft9_241025_Au-0.333-Cu-0.667_pp0,uoft,9,241025,Au-0.333-Cu-0.667,pp0,std,4.0,HER,50.0,0.0,0.0,0.0,0.0,0.0,0.0,0.0
2413,uoft9_241025_Au-0.333-Cu-0.667_pp0,uoft,9,241025,Au-0.333-Cu-0.667,pp0,avg,4.0,CO2R,50.0,2.937438850498339,71.54826424490992,7.087426326129667,0.0418325596756141,0.0623788249178116,78.74484486502949,21.255155134970508
2414,uoft9_241025_Au-0.333-Cu-0.667_pp0,uoft,9,241025,Au-0.333-Cu-0.667,pp0,std,4.0,CO2R,50.0,0.0,0.0,0.0,0.0,0.0,0.0,0.0
2415,uoft9_241025_Au-0.333-Cu-0.667_pp0,uoft,9,241025,Au-0.333-Cu-0.667,pp0,avg,4.0,CO2R,200.0,3.6396063255813953,78.84565485781248,3.481090373280943,0.92004109865512,0.9422152912416758,84.19691027602458,15.803089723975418
2416,uoft9_241025_Au-0.333-Cu-0.667_pp0,uoft,9,241025,Au-0.333-Cu-0.667,pp0,avg,4.0,CO2R,100.0,3.267288,68.01523363117035,10.616404715127702,0.4375905913435958,1.100059006996544,80.17423085403466,19.82576914596534
2417,uoft9_241025_Au-0.333-Cu-0.667_pp0,uoft,9,241025,Au-0.333-Cu-0.667,pp0,avg,4.0,HER,50.0,2.725573214876033,,,,,,
2418,uoft9_241025_Au-0.333-Cu-0.667_pp0,uoft,9,241025,Au-0.333-Cu-0.667,pp0,std,4.0,CO2R,150.0,0.0,0.0,0.0,0.0,0.0,0.0,0.0
2419,uoft9_241025_Au-0.333-Cu-0.667_pp0,uoft,9,241025,Au-0.333-Cu-0.667,pp0,std,4.0,CO2R,200.0,0.0,0.0,0.0,0.0,0.0,0.0,0.0
2420,uoft9_241025_Au-0.333-Cu-0.667_pp0,uoft,9,241025,Au-0.333-Cu-0.667,pp0,avg,4.0,CO2R,300.0,3.705745498338871,79.97719140387956,0.7711198428290766,0.137240151918243,0.144145662985754,81.03200375266432,18.96799624733568
2421,uoft9_241025_Au-0.333-Cu-0.667_pp0,uoft,9,241025,Au-0.333-Cu-0.667,pp0,std,4.0,CO2R,300.0,0.0,0.0,0.0,0.0,0.0,0.0,0.0
2422,uoft9_241025_Au-0.333-Cu-0.667_pp0,uoft,9,241025,Au-0.333-Cu-0.667,pp0,avg,4.0,CO2R,150.0,3.49081842524917,72.71798949549058,6.360510805500983,1.5111094802120986,1.9848829694568544,82.58602620591894,17.41397379408106
2423,uoft9_241025_Au-0.333-Cu-0.667_pp0,uoft,9,241025,Au-0.333-Cu-0.667,pp0,std,4.0,CO2R,100.0,0.0,0.0,0.0,0.0,0.0,0.0,0.0
2424,uoft9_241025_Au-0.333-Cu-0.667_pp0_rep1,uoft,9,241025,Au-0.333-Cu-0.667,pp0,1,,CO2R,200.0,3.6396063255813953,78.84565485781248,3.481090373280943,0.92004109865512,0.9422152912416758,84.19691027602458,15.803089723975418
