Repository: Graph4HEP/fairchem

File: src/fairchem/applications/ocx/data/experimental_data/ExpDataDump_241113.csv (part 12 of 25)
,sample id,source,batch number,batch date,composition,post processing id,rep,total reps,reaction,current density,voltage,fe_h2,fe_co,fe_ch4,fe_c2h4,fe_gas_total,fe_liquid
2425,uoft9_241025_Au-0.333-Cu-0.667_pp0_rep1,uoft,9,241025,Au-0.333-Cu-0.667,pp0,1,,CO2R,150.0,3.49081842524917,72.71798949549058,6.360510805500983,1.5111094802120986,1.9848829694568544,82.58602620591894,17.41397379408106
2426,uoft9_241025_Au-0.333-Cu-0.667_pp0_rep1,uoft,9,241025,Au-0.333-Cu-0.667,pp0,1,,CO2R,100.0,3.267288,68.01523363117035,10.616404715127702,0.4375905913435958,1.100059006996544,80.17423085403466,19.82576914596534
2427,uoft9_241025_Au-0.333-Cu-0.667_pp0_rep1,uoft,9,241025,Au-0.333-Cu-0.667,pp0,1,,HER,50.0,2.725573214876033,,,,,,
2428,uoft9_241025_Au-0.333-Cu-0.667_pp0_rep1,uoft,9,241025,Au-0.333-Cu-0.667,pp0,1,,CO2R,300.0,3.705745498338871,79.97719140387956,0.7711198428290766,0.137240151918243,0.144145662985754,81.03200375266432,18.96799624733568
2429,uoft9_241025_Au-0.333-Cu-0.667_pp0_rep1,uoft,9,241025,Au-0.333-Cu-0.667,pp0,1,,CO2R,50.0,2.937438850498339,71.54826424490992,7.087426326129667,0.0418325596756141,0.0623788249178116,78.74484486502949,21.255155134970508
2430,uoft9_241025_Au-0.375-Pd-0.625_pp0,uoft,9,241025,Au-0.375-Pd-0.625,pp0,std,3.0,CO2R,300.0,0.0450162394844639,2.1866270389783367,0.3175993622261202,0.0138412044933616,0.0009212732198575,1.9207024094586111,1.9207024094586105
2431,uoft9_241025_Au-0.375-Pd-0.625_pp0,uoft,9,241025,Au-0.375-Pd-0.625,pp0,avg,3.0,CO2R,300.0,3.71609115393134,78.63776182803575,0.1833660772757039,0.0199988991431664,0.0008429570934839,78.84411168895322,21.15588831104677
2432,uoft9_241025_Au-0.375-Pd-0.625_pp0,uoft,9,241025,Au-0.375-Pd-0.625,pp0,std,3.0,CO2R,150.0,0.0273882410680806,3.0658463141005923,0.7449930522687042,0.0149747705071186,0.0012876382294967,2.694664752330587,2.694664752330584
2433,uoft9_241025_Au-0.375-Pd-0.625_pp0,uoft,9,241025,Au-0.375-Pd-0.625,pp0,avg,3.0,CO2R,150.0,3.560559549280177,83.48253084740561,1.4538310412573674,0.0581007773272418,0.0033718283739357,85.00453488265714,14.995465117342857
2434,uoft9_241025_Au-0.375-Pd-0.625_pp0,uoft,9,241025,Au-0.375-Pd-0.625,pp0,std,3.0,CO2R,100.0,0.0146987692081289,2.645137921997382,0.7276328232274784,0.0045832324814402,0.0009733630096765,2.590594770895664,2.590594770895664
2435,uoft9_241025_Au-0.375-Pd-0.625_pp0,uoft,9,241025,Au-0.375-Pd-0.625,pp0,avg,3.0,CO2R,100.0,3.357214483942414,83.87913536587918,2.170923379174853,0.0515567950388051,0.0030908426761077,86.11129692863089,13.888703071369102
2436,uoft9_241025_Au-0.375-Pd-0.625_pp0,uoft,9,241025,Au-0.375-Pd-0.625,pp0,std,3.0,CO2R,50.0,0.0203473722955848,6.417141539302444,0.9473134342822158,0.0082625398596023,0.0,5.650075681600042,5.650075681600044
2437,uoft9_241025_Au-0.375-Pd-0.625_pp0,uoft,9,241025,Au-0.375-Pd-0.625,pp0,avg,3.0,CO2R,50.0,3.038993932447397,78.87714746071272,3.708251473477407,0.0433003687870392,0.0,82.63463079425291,17.365369205747083
2438,uoft9_241025_Au-0.375-Pd-0.625_pp0,uoft,9,241025,Au-0.375-Pd-0.625,pp0,avg,3.0,CO2R,200.0,3.631630540344028,82.01939776936115,0.4506385068762279,0.0328422288681356,0.0014751749135968,82.50822562571301,17.491774374286987
2439,uoft9_241025_Au-0.375-Pd-0.625_pp0,uoft,9,241025,Au-0.375-Pd-0.625,pp0,std,3.0,HER,50.0,0.032484428947905,0.0,0.0,0.0,0.0,0.0,0.0
2440,uoft9_241025_Au-0.375-Pd-0.625_pp0,uoft,9,241025,Au-0.375-Pd-0.625,pp0,avg,3.0,HER,50.0,2.6718304159779613,,,,,,
2441,uoft9_241025_Au-0.375-Pd-0.625_pp0,uoft,9,241025,Au-0.375-Pd-0.625,pp0,std,3.0,CO2R,200.0,0.0296241979997214,2.5507238505965044,0.4051113927106161,0.0118384770788692,0.0012818769557232,2.162014542323316,2.162014542323311
2442,uoft9_241025_Au-0.375-Pd-0.625_pp0_rep1,uoft,9,241025,Au-0.375-Pd-0.625,pp0,1,,CO2R,200.0,3.597466923357664,84.95344116846974,0.0,0.0192649945874539,0.0,84.9749304722856,15.025069527714392
2443,uoft9_241025_Au-0.375-Pd-0.625_pp0_rep1,uoft,9,241025,Au-0.375-Pd-0.625,pp0,1,,CO2R,50.0,3.0382356478405312,84.95469668752223,3.3153241650294696,0.0385299891749078,0.0,88.31448233300236,11.68551766699764
2444,uoft9_241025_Au-0.375-Pd-0.625_pp0_rep1,uoft,9,241025,Au-0.375-Pd-0.625,pp0,1,,HER,50.0,2.6460185950413218,,,,,,
2445,uoft9_241025_Au-0.375-Pd-0.625_pp0_rep1,uoft,9,241025,Au-0.375-Pd-0.625,pp0,1,,CO2R,150.0,3.5773260033222587,86.88694050932223,0.7809430255402751,0.0451351301763205,0.0022478855826238,87.71955040543172,12.280449594568282
2446,uoft9_241025_Au-0.375-Pd-0.625_pp0_rep1,uoft,9,241025,Au-0.375-Pd-0.625,pp0,1,,CO2R,100.0,3.3677270365448506,86.87187428069221,1.8344793713163063,0.0478872722602425,0.0025288712804518,88.76270128682496,11.237298713175036
2447,uoft9_241025_Au-0.375-Pd-0.625_pp0_rep1,uoft,9,241025,Au-0.375-Pd-0.625,pp0,1,,CO2R,300.0,3.7113575016611295,80.92238799723786,0.0,0.0099077115021191,0.0,80.93361381791237,19.066386182087623
2448,uoft9_241025_Au-0.375-Pd-0.625_pp0_rep2,uoft,9,241025,Au-0.375-Pd-0.625,pp0,2,,CO2R,100.0,3.340418342192691,81.85419238736948,1.6723968565815324,0.0500889859273801,0.0025288712804518,83.58612717431389,16.413872825686113
2449,uoft9_241025_Au-0.375-Pd-0.625_pp0_rep2,uoft,9,241025,Au-0.375-Pd-0.625,pp0,2,,CO2R,300.0,3.6736287906976735,78.42641612086463,0.0,0.0143111388363943,0.0007024642445699,78.44324212405763,21.556757875942367
2450,uoft9_241025_Au-0.375-Pd-0.625_pp0_rep2,uoft,9,241025,Au-0.375-Pd-0.625,pp0,2,,HER,50.0,2.66116620661157,,,,,,
2451,uoft9_241025_Au-0.375-Pd-0.625_pp0_rep2,uoft,9,241025,Au-0.375-Pd-0.625,pp0,2,,CO2R,150.0,3.5289539136212627,80.93954675762204,1.3261296660117878,0.0546758894005834,0.0030908426761077,82.33069275615867,17.66930724384133
2452,uoft9_241025_Au-0.375-Pd-0.625_pp0_rep2,uoft,9,241025,Au-0.375-Pd-0.625,pp0,2,,CO2R,200.0,3.647219511627907,80.32936449810626,0.5672888015717092,0.0382547749665156,0.0021073927337098,80.94195837677466,19.058041623225336
2453,uoft9_241025_Au-0.375-Pd-0.625_pp0_rep2,uoft,9,241025,Au-0.375-Pd-0.625,pp0,2,,CO2R,50.0,3.0190363023255813,79.5095105568227,3.020628683693517,0.0385299891749078,0.0,82.57460072096688,17.425399279033115
2454,uoft9_241025_Au-0.375-Pd-0.625_pp0_rep3,uoft,9,241025,Au-0.375-Pd-0.625,pp0,3,,CO2R,150.0,3.575398730897009,82.62110527527255,2.2544204322200394,0.0744913124048217,0.0047767568630756,84.96336148638105,15.036638513618954
2455,uoft9_241025_Au-0.375-Pd-0.625_pp0_rep3,uoft,9,241025,Au-0.375-Pd-0.625,pp0,3,,CO2R,300.0,3.763287169435216,76.56448136600473,0.5500982318271119,0.0357778470909858,0.0018264070358818,77.15547912488968,22.84452087511032
2456,uoft9_241025_Au-0.375-Pd-0.625_pp0_rep3,uoft,9,241025,Au-0.375-Pd-0.625,pp0,3,,CO2R,100.0,3.363498073089701,82.91133942957585,3.005893909626719,0.0566941269287929,0.0042147854674197,85.98506232475384,14.01493767524616
2457,uoft9_241025_Au-0.375-Pd-0.625_pp0_rep3,uoft,9,241025,Au-0.375-Pd-0.625,pp0,3,,CO2R,50.0,3.05970984717608,72.16723513779321,4.788801571709234,0.0528411280113021,0.0,77.01480932878951,22.98519067121049
2458,uoft9_241025_Au-0.375-Pd-0.625_pp0_rep3,uoft,9,241025,Au-0.375-Pd-0.625,pp0,3,,HER,50.0,2.708306446280992,,,,,,
2459,uoft9_241025_Au-0.375-Pd-0.625_pp0_rep3,uoft,9,241025,Au-0.375-Pd-0.625,pp0,3,,CO2R,200.0,3.650205186046512,80.77538764150746,0.7846267190569745,0.0410069170504375,0.0023181320070808,81.60778802807877,18.392211971921228
2460,uoft9_241025_Au-0.625-Pd-0.375_pp0,uoft,9,241025,Au-0.625-Pd-0.375,pp0,avg,2.0,HER,50.0,2.5131507685950414,,,,,,
2461,uoft9_241025_Au-0.625-Pd-0.375_pp0,uoft,9,241025,Au-0.625-Pd-0.375,pp0,std,2.0,CO2R,50.0,0.0562016621383182,1.9522414930162375,0.5522101090798682,0.0077842333213204,0.0,2.496667368774788,2.4966673687747925
2462,uoft9_241025_Au-0.625-Pd-0.375_pp0,uoft,9,241025,Au-0.625-Pd-0.375,pp0,avg,2.0,CO2R,100.0,3.3960402491694355,81.65770365565298,4.586198428290766,0.0440342733427517,0.0033718283739357,86.29723967693619,13.702760323063806
2463,uoft9_241025_Au-0.625-Pd-0.375_pp0,uoft,9,241025,Au-0.625-Pd-0.375,pp0,std,2.0,HER,50.0,0.0084885422468326,0.0,0.0,0.0,0.0,0.0,0.0
2464,uoft9_241025_Au-0.625-Pd-0.375_pp0,uoft,9,241025,Au-0.625-Pd-0.375,pp0,avg,2.0,CO2R,50.0,3.0397350049833887,75.17734206616586,8.37671905697446,0.0341265618406326,0.0,83.59411917625671,16.40588082374329
2465,uoft9_241025_Au-0.625-Pd-0.375_pp0,uoft,9,241025,Au-0.625-Pd-0.375,pp0,avg,2.0,CO2R,150.0,3.5968793546862567,82.43110339199397,2.7627701375245577,0.06384969634699,0.0049172497119895,85.27038436696532,14.729615633034683
2466,uoft9_241025_Au-0.625-Pd-0.375_pp0,uoft,9,241025,Au-0.625-Pd-0.375,pp0,std,2.0,CO2R,150.0,0.0048332405170739,1.7193456229232036,0.3090987403025675,0.0155684666426409,0.0001986868923506,2.011443506590733,2.011443506590733
2467,uoft9_241025_Au-0.625-Pd-0.375_pp0,uoft,9,241025,Au-0.625-Pd-0.375,pp0,avg,2.0,CO2R,200.0,3.7041349617940194,83.53705873736635,1.326129666011788,0.052841128011302,0.0037933069206777,84.92637219326043,15.073627806739566
2468,uoft9_241025_Au-0.625-Pd-0.375_pp0,uoft,9,241025,Au-0.625-Pd-0.375,pp0,std,2.0,CO2R,100.0,0.08570863847005,0.4643120967928648,0.2552669372161648,0.0054489633249243,0.0011921213541036,0.715322192038217,0.7153221920382239
2469,uoft9_241025_Au-0.625-Pd-0.375_pp0,uoft,9,241025,Au-0.625-Pd-0.375,pp0,std,2.0,CO2R,200.0,0.0590190057753776,0.3868527651577143,0.8074770462960331,0.0112871383159146,0.0017881820311553,1.2089779559396712,1.2089779559396718
2470,uoft9_241025_Au-0.625-Pd-0.375_pp0,uoft,9,241025,Au-0.625-Pd-0.375,pp0,avg,2.0,CO2R,300.0,3.83170773255814,80.8697608236205,0.2333005893909626,0.0210080179072711,0.0014049284891398,81.12786343228284,18.872136567717163
2471,uoft9_241025_Au-0.625-Pd-0.375_pp0,uoft,9,241025,Au-0.625-Pd-0.375,pp0,std,2.0,CO2R,300.0,0.0620477860859722,2.824195344641571,0.329936857626336,0.0063571238790783,0.0005960606770517,3.161900925266408,3.161900925266408
2472,uoft9_241025_Au-0.625-Pd-0.375_pp0_rep1,uoft,9,241025,Au-0.625-Pd-0.375,pp0,1,,CO2R,200.0,3.745867700996677,83.81060495093013,1.8971021611001968,0.0608223400546758,0.0050577425609036,85.78124870421043,14.218751295789572
2473,uoft9_241025_Au-0.625-Pd-0.375_pp0_rep1,uoft,9,241025,Au-0.625-Pd-0.375,pp0,1,,CO2R,50.0,3.0794755813953487,76.55778526439138,8.767190569744598,0.0286222776727886,0.0,85.35952960308454,14.64047039691546
2474,uoft9_241025_Au-0.625-Pd-0.375_pp0_rep1,uoft,9,241025,Au-0.625-Pd-0.375,pp0,1,,HER,50.0,2.507148462809918,,,,,,
2475,uoft9_241025_Au-0.625-Pd-0.375_pp0_rep1,uoft,9,241025,Au-0.625-Pd-0.375,pp0,1,,CO2R,150.0,3.6002969718309856,83.64686434116638,2.981335952848723,0.0528411280113021,0.0050577425609036,86.69268971044927,13.307310289550728
2476,uoft9_241025_Au-0.625-Pd-0.375_pp0_rep1,uoft,9,241025,Au-0.625-Pd-0.375,pp0,1,,CO2R,300.0,3.875582142857143,82.86676850321203,0.4666011787819253,0.0255031833110104,0.0018264070358818,83.36366501797873,16.636334982021268
2477,uoft9_241025_Au-0.625-Pd-0.375_pp0_rep1,uoft,9,241025,Au-0.625-Pd-0.375,pp0,1,,CO2R,100.0,3.4566454086378737,81.98602188788216,4.7666994106090375,0.0401812744252609,0.0042147854674197,86.80304884965965,13.196951150340354
2478,uoft9_241025_Au-0.625-Pd-0.375_pp0_rep2,uoft,9,241025,Au-0.625-Pd-0.375,pp0,2,,HER,50.0,2.5191530743801653,,,,,,
2479,uoft9_241025_Au-0.625-Pd-0.375_pp0_rep2,uoft,9,241025,Au-0.625-Pd-0.375,pp0,2,,CO2R,300.0,3.7878333222591367,78.87275314402896,0.0,0.0165128525035319,0.0009834499423979,78.89206184658694,21.10793815341306
2480,uoft9_241025_Au-0.625-Pd-0.375_pp0_rep2,uoft,9,241025,Au-0.625-Pd-0.375,pp0,2,,CO2R,100.0,3.335435089700997,81.3293854234238,4.405697445972495,0.0478872722602425,0.0025288712804518,85.79143050421274,14.20856949578726
2481,uoft9_241025_Au-0.625-Pd-0.375_pp0_rep2,uoft,9,241025,Au-0.625-Pd-0.375,pp0,2,,CO2R,200.0,3.662402222591362,83.26351252380256,0.7551571709233792,0.0448599159679283,0.0025288712804518,84.07149568231044,15.928504317689558
2482,uoft9_241025_Au-0.625-Pd-0.375_pp0_rep2,uoft,9,241025,Au-0.625-Pd-0.375,pp0,2,,CO2R,50.0,2.9999944285714286,73.79689886794033,7.986247544204322,0.0396308460084766,0.0,81.82870874942888,18.17129125057112
2483,uoft9_241025_Au-0.625-Pd-0.375_pp0_rep2,uoft,9,241025,Au-0.625-Pd-0.375,pp0,2,,CO2R,150.0,3.5934617375415283,81.21534244282157,2.5442043222003927,0.074858264682678,0.0047767568630756,83.84807902348136,16.15192097651864
2484,uoft9_241025_Au-0.75-Pd-0.25_pp0,uoft,9,241025,Au-0.75-Pd-0.25,pp0,avg,3.0,CO2R,50.0,3.040450754152824,79.38228462616921,5.216110019646366,0.0843990239069408,0.0036528140717637,84.70358190303538,15.29641809696462
2485,uoft9_241025_Au-0.75-Pd-0.25_pp0,uoft,9,241025,Au-0.75-Pd-0.25,pp0,std,3.0,CO2R,200.0,0.0206733030425432,9.467212636268917,0.2653623312227917,0.0101045225495949,0.0008516926334669,9.238500845474585,9.23850084547458
2486,uoft9_241025_Au-0.75-Pd-0.25_pp0,uoft,9,241025,Au-0.75-Pd-0.25,pp0,std,3.0,HER,50.0,0.0734376850078344,0.0,0.0,0.0,0.0,0.0,0.0
2487,uoft9_241025_Au-0.75-Pd-0.25_pp0,uoft,9,241025,Au-0.75-Pd-0.25,pp0,avg,3.0,CO2R,200.0,3.593536168327796,87.51030571888928,0.7084970530451867,0.0382547749665155,0.0019668998847957,88.2647087925917,11.735291207408286
2488,uoft9_241025_Au-0.75-Pd-0.25_pp0,uoft,9,241025,Au-0.75-Pd-0.25,pp0,avg,3.0,HER,50.0,2.59978308815427,,,,,,
2489,uoft9_241025_Au-0.75-Pd-0.25_pp0,uoft,9,241025,Au-0.75-Pd-0.25,pp0,std,3.0,CO2R,50.0,0.0188776577930784,4.653952281597037,1.0888788675938497,0.0549363224495442,0.0063268595628973,3.7516490688657225,3.7516490688657247
2490,uoft9_241025_Au-0.75-Pd-0.25_pp0,uoft,9,241025,Au-0.75-Pd-0.25,pp0,std,3.0,CO2R,300.0,0.0705371677567679,8.674065684245607,0.2268566873043716,0.0099641790259453,0.0007434182784187,8.599454794034106,8.599454794034106
2491,uoft9_241025_Au-0.75-Pd-0.25_pp0,uoft,9,241025,Au-0.75-Pd-0.25,pp0,avg,3.0,CO2R,150.0,3.496264655592469,86.51251682744287,1.4603798297314998,0.0547982068265354,0.0027161950790037,88.03952798085561,11.960472019144396
2492,uoft9_241025_Au-0.75-Pd-0.25_pp0,uoft,9,241025,Au-0.75-Pd-0.25,pp0,std,3.0,CO2R,150.0,0.0593528613159332,11.782814208206348,1.3032047927852335,0.0122164433489521,0.0007071318324267,10.466602832780572,10.466602832780582
2493,uoft9_241025_Au-0.75-Pd-0.25_pp0,uoft,9,241025,Au-0.75-Pd-0.25,pp0,avg,3.0,CO2R,300.0,3.7178134396456257,84.8693911430106,0.1309757694826457,0.0197542642912622,0.0008429570934839,85.02403972194692,14.975960278053083
2494,uoft9_241025_Au-0.75-Pd-0.25_pp0,uoft,9,241025,Au-0.75-Pd-0.25,pp0,std,3.0,CO2R,100.0,0.0328908155384811,12.657000637336246,1.9320589139004745,0.0012711599784003,0.0017033852669338,10.757163492312062,9.707241365063457
2495,uoft9_241025_Au-0.75-Pd-0.25_pp0,uoft,9,241025,Au-0.75-Pd-0.25,pp0,avg,3.0,CO2R,100.0,3.323760561461794,87.9133273347423,2.2126719056974458,0.0535750325670146,0.0019668998847958,90.1904384098052,10.45478703531893
2496,uoft9_241025_Au-0.75-Pd-0.25_pp0_rep1,uoft,9,241025,Au-0.75-Pd-0.25,pp0,1,,CO2R,200.0,3.5758892192691025,97.78296260645756,0.5267681728880157,0.0338513476322404,0.0014751749135968,98.34950592034822,1.6504940796517786
2497,uoft9_241025_Au-0.75-Pd-0.25_pp0_rep1,uoft,9,241025,Au-0.75-Pd-0.25,pp0,1,,CO2R,50.0,3.058929289036545,83.80213019732574,3.978388998035364,0.1475148156982184,0.0109584422152912,87.97359281904991,12.026407180950088
2498,uoft9_241025_Au-0.75-Pd-0.25_pp0_rep1,uoft,9,241025,Au-0.75-Pd-0.25,pp0,1,,CO2R,150.0,3.451482488372093,99.57521605390362,0.0,0.0407317028420453,0.0019668998847958,99.6245052024924,0.3754947975075851
2499,uoft9_241025_Au-0.75-Pd-0.25_pp0_rep1,uoft,9,241025,Au-0.75-Pd-0.25,pp0,1,,CO2R,100.0,3.342902926910299,101.87344367950784,0.0,0.0528411280113021,0.0,101.93567633537243,0.0
2500,uoft9_241025_Au-0.75-Pd-0.25_pp0_rep1,uoft,9,241025,Au-0.75-Pd-0.25,pp0,1,,CO2R,300.0,3.685514421926911,94.66404402686813,0.0,0.0104581399189035,0.0,94.67697362148526,5.32302637851474
2501,uoft9_241025_Au-0.75-Pd-0.25_pp0_rep1,uoft,9,241025,Au-0.75-Pd-0.25,pp0,1,,HER,50.0,2.5913126446281,,,,,,
2502,uoft9_241025_Au-0.75-Pd-0.25_pp0_rep2,uoft,9,241025,Au-0.75-Pd-0.25,pp0,2,,CO2R,200.0,3.588437561461794,79.1363075184666,1.013015717092338,0.0498137717189879,0.0029503498271937,80.21024315760928,19.78975684239072
2503,uoft9_241025_Au-0.75-Pd-0.25_pp0_rep2,uoft,9,241025,Au-0.75-Pd-0.25,pp0,2,,HER,50.0,2.5309479173553715,,,,,,
2504,uoft9_241025_Au-0.75-Pd-0.25_pp0_rep2,uoft,9,241025,Au-0.75-Pd-0.25,pp0,2,,CO2R,150.0,3.473726013289037,76.68584820774656,2.5049115913555995,0.0609140781241399,0.0033718283739357,79.26526105168627,20.734738948313733
2505,uoft9_241025_Au-0.75-Pd-0.25_pp0_rep2,uoft,9,241025,Au-0.75-Pd-0.25,pp0,2,,CO2R,50.0,3.0211978073089703,74.52509991839128,6.026522593320236,0.0473368438434581,0.0,80.60785659246862,19.39214340753138
2506,uoft9_241025_Au-0.75-Pd-0.25_pp0_rep2,uoft,9,241025,Au-0.75-Pd-0.25,pp0,2,,CO2R,100.0,3.2857819302325577,77.1868003096947,3.565815324165029,0.0528411280113021,0.0029503498271937,80.81730434861188,19.18269565138812
2507,uoft9_241025_Au-0.75-Pd-0.25_pp0_rep2,uoft,9,241025,Au-0.75-Pd-0.25,pp0,2,,CO2R,300.0,3.669209013289036,78.15878130950638,0.0,0.0185310900317413,0.0011239427913119,78.18107256067422,21.818927439325776
2508,uoft9_241025_Au-0.75-Pd-0.25_pp0_rep3,uoft,9,241025,Au-0.75-Pd-0.25,pp0,3,,CO2R,100.0,3.342596827242525,84.67973801502438,3.0722003929273085,0.0550428416784397,0.0029503498271937,87.81833454543133,12.181665454568671
2509,uoft9_241025_Au-0.75-Pd-0.25_pp0_rep3,uoft,9,241025,Au-0.75-Pd-0.25,pp0,3,,HER,50.0,2.6770887024793386,,,,,,
2510,uoft9_241025_Au-0.75-Pd-0.25_pp0_rep3,uoft,9,241025,Au-0.75-Pd-0.25,pp0,3,,CO2R,150.0,3.5635854651162786,83.27648622067841,1.8762278978389,0.0627488395134212,0.0028098569782798,85.22881768838813,14.771182311611868
2511,uoft9_241025_Au-0.75-Pd-0.25_pp0_rep3,uoft,9,241025,Au-0.75-Pd-0.25,pp0,3,,CO2R,300.0,3.7987168837209295,81.78534809265732,0.3929273084479371,0.0302735629231418,0.0014049284891399,82.21407298368126,17.785927016318738
2512,uoft9_241025_Au-0.75-Pd-0.25_pp0_rep3,uoft,9,241025,Au-0.75-Pd-0.25,pp0,3,,CO2R,50.0,3.041225166112957,79.8196237627906,5.643418467583498,0.0583454121791461,0.0,85.5292962975876,14.470703702412392
2513,uoft9_241025_Au-0.75-Pd-0.25_pp0_rep3,uoft,9,241025,Au-0.75-Pd-0.25,pp0,3,,CO2R,200.0,3.616281724252492,85.6116470317437,0.5857072691552063,0.0310992055483184,0.0014751749135968,86.23437729981764,13.765622700182362
2514,uoft9_241025_Cu-0.25-Hg-0.25-Pd-0.5_pp0,uoft,9,241025,Cu-0.25-Hg-0.25-Pd-0.5,pp0,avg,1.0,HER,50.0,2.516395181818182,,,,,,
2515,uoft9_241025_Cu-0.25-Hg-0.25-Pd-0.5_pp0,uoft,9,241025,Cu-0.25-Hg-0.25-Pd-0.5,pp0,std,1.0,CO2R,300.0,0.0,0.0,0.0,0.0,0.0,0.0,0.0
2516,uoft9_241025_Cu-0.25-Hg-0.25-Pd-0.5_pp0,uoft,9,241025,Cu-0.25-Hg-0.25-Pd-0.5,pp0,avg,1.0,CO2R,300.0,3.8018750996677744,76.91560819435435,2.8241650294695484,0.06384969634699,0.0226193486751524,79.82937277813048,20.170627221869523
2517,uoft9_241025_Cu-0.25-Hg-0.25-Pd-0.5_pp0,uoft,9,241025,Cu-0.25-Hg-0.25-Pd-0.5,pp0,std,1.0,CO2R,200.0,0.0,0.0,0.0,0.0,0.0,0.0,0.0
2518,uoft9_241025_Cu-0.25-Hg-0.25-Pd-0.5_pp0,uoft,9,241025,Cu-0.25-Hg-0.25-Pd-0.5,pp0,avg,1.0,CO2R,200.0,3.655298920265781,66.3108665173994,9.319744597249509,0.1001779718547603,0.0436230295877939,75.77811929813882,24.22188070186118
2519,uoft9_241025_Cu-0.25-Hg-0.25-Pd-0.5_pp0,uoft,9,241025,Cu-0.25-Hg-0.25-Pd-0.5,pp0,std,1.0,CO2R,150.0,0.0,0.0,0.0,0.0,0.0,0.0,0.0
2520,uoft9_241025_Cu-0.25-Hg-0.25-Pd-0.5_pp0,uoft,9,241025,Cu-0.25-Hg-0.25-Pd-0.5,pp0,avg,1.0,CO2R,150.0,3.4454617475083054,41.79664776412982,22.5,0.0234849457828009,0.0221978701284104,64.34430774379962,35.65569225620038
2521,uoft9_241025_Cu-0.25-Hg-0.25-Pd-0.5_pp0,uoft,9,241025,Cu-0.25-Hg-0.25-Pd-0.5,pp0,std,1.0,CO2R,100.0,0.0,0.0,0.0,0.0,0.0,0.0,0.0
2522,uoft9_241025_Cu-0.25-Hg-0.25-Pd-0.5_pp0,uoft,9,241025,Cu-0.25-Hg-0.25-Pd-0.5,pp0,std,1.0,CO2R,50.0,0.0,0.0,0.0,0.0,0.0,0.0,0.0
2523,uoft9_241025_Cu-0.25-Hg-0.25-Pd-0.5_pp0,uoft,9,241025,Cu-0.25-Hg-0.25-Pd-0.5,pp0,avg,1.0,CO2R,50.0,2.8931157707641195,59.75140722760468,20.24557956777996,0.0066051410014127,0.0,80.00359193638606,19.99640806361394
2524,uoft9_241025_Cu-0.25-Hg-0.25-Pd-0.5_pp0,uoft,9,241025,Cu-0.25-Hg-0.25-Pd-0.5,pp0,std,1.0,HER,50.0,0.0,0.0,0.0,0.0,0.0,0.0,0.0
2525,uoft9_241025_Cu-0.25-Hg-0.25-Pd-0.5_pp0,uoft,9,241025,Cu-0.25-Hg-0.25-Pd-0.5,pp0,avg,1.0,CO2R,100.0,3.2223596511627908,48.52643913871393,23.111493123772103,0.0093572830853347,0.0046362640141616,71.65192580958553,28.348074190414465
2526,uoft9_241025_Cu-0.25-Hg-0.25-Pd-0.5_pp0_rep1,uoft,9,241025,Cu-0.25-Hg-0.25-Pd-0.5,pp0,1,,CO2R,200.0,3.655298920265781,66.3108665173994,9.319744597249509,0.1001779718547603,0.0436230295877939,75.77811929813882,24.22188070186118
2527,uoft9_241025_Cu-0.25-Hg-0.25-Pd-0.5_pp0_rep1,uoft,9,241025,Cu-0.25-Hg-0.25-Pd-0.5,pp0,1,,CO2R,300.0,3.8018750996677744,76.91560819435435,2.8241650294695484,0.06384969634699,0.0226193486751524,79.82937277813048,20.170627221869523
2528,uoft9_241025_Cu-0.25-Hg-0.25-Pd-0.5_pp0_rep1,uoft,9,241025,Cu-0.25-Hg-0.25-Pd-0.5,pp0,1,,HER,50.0,2.516395181818182,,,,,,
2529,uoft9_241025_Cu-0.25-Hg-0.25-Pd-0.5_pp0_rep1,uoft,9,241025,Cu-0.25-Hg-0.25-Pd-0.5,pp0,1,,CO2R,50.0,2.8931157707641195,59.75140722760468,20.24557956777996,0.0066051410014127,0.0,80.00359193638606,19.99640806361394
2530,uoft9_241025_Cu-0.25-Hg-0.25-Pd-0.5_pp0_rep1,uoft,9,241025,Cu-0.25-Hg-0.25-Pd-0.5,pp0,1,,CO2R,100.0,3.2223596511627908,48.52643913871393,23.111493123772103,0.0093572830853347,0.0046362640141616,71.65192580958553,28.348074190414465
2531,uoft9_241025_Cu-0.25-Hg-0.25-Pd-0.5_pp0_rep1,uoft,9,241025,Cu-0.25-Hg-0.25-Pd-0.5,pp0,1,,CO2R,150.0,3.4454617475083054,41.79664776412982,22.5,0.0234849457828009,0.0221978701284104,64.34430774379962,35.65569225620038
2532,uoft9_241025_Cu-0.667-Pd-0.333_pp0,uoft,9,241025,Cu-0.667-Pd-0.333,pp0,avg,3.0,CO2R,150.0,3.503075368770764,51.60769214672833,15.134250163719711,1.2806634497183642,2.611106428016147,70.64744249206164,29.35255750793836
2533,uoft9_241025_Cu-0.667-Pd-0.333_pp0,uoft,9,241025,Cu-0.667-Pd-0.333,pp0,std,3.0,CO2R,50.0,0.0553978102586801,5.341030190217134,1.1167688654711294,0.0130410110591467,0.0242999836557355,4.256778378466797,4.256778378466802
2534,uoft9_241025_Cu-0.667-Pd-0.333_pp0,uoft,9,241025,Cu-0.667-Pd-0.333,pp0,avg,3.0,CO2R,50.0,2.957262090808417,49.7478499236226,15.820235756385069,0.0249527548942259,0.0261316698980021,65.62180632314467,34.378193676855325
2535,uoft9_241025_Cu-0.667-Pd-0.333_pp0,uoft,9,241025,Cu-0.667-Pd-0.333,pp0,std,3.0,CO2R,150.0,0.0313366869080541,5.89860868871153,4.35055092263036,0.1220379783717363,0.3131323493478695,5.001561502164375,5.00156150216437
2536,uoft9_241025_Cu-0.667-Pd-0.333_pp0,uoft,9,241025,Cu-0.667-Pd-0.333,pp0,avg,3.0,CO2R,200.0,3.654355672203765,61.95034422147357,6.833251473477407,1.8316422949195457,1.6824018657450337,72.30983236546018,27.69016763453982
2537,uoft9_241025_Cu-0.667-Pd-0.333_pp0,uoft,9,241025,Cu-0.667-Pd-0.333,pp0,avg,3.0,CO2R,300.0,3.778081651162791,73.43028730460985,2.1398166339227243,1.0070393678635428,0.4691056225238135,77.05196073533362,22.94803926466638
2538,uoft9_241025_Cu-0.667-Pd-0.333_pp0,uoft,9,241025,Cu-0.667-Pd-0.333,pp0,avg,3.0,HER,50.0,2.459000531680441,,,,,,
2539,uoft9_241025_Cu-0.667-Pd-0.333_pp0,uoft,9,241025,Cu-0.667-Pd-0.333,pp0,std,3.0,CO2R,200.0,0.0396664322905868,11.77598835965793,2.723154081654413,0.1534425550213443,0.522896812319885,8.45442046677978,8.454420466779782
2540,uoft9_241025_Cu-0.667-Pd-0.333_pp0,uoft,9,241025,Cu-0.667-Pd-0.333,pp0,std,3.0,CO2R,300.0,0.0778010801422351,3.987256612903452,0.1873070851467395,0.2319730795422472,0.0866034433489628,3.620950588166757,3.6209505881667647
2541,uoft9_241025_Cu-0.667-Pd-0.333_pp0,uoft,9,241025,Cu-0.667-Pd-0.333,pp0,std,3.0,CO2R,100.0,0.0494366484574507,5.701735542363526,5.348271384919765,0.0786753300000569,0.1754338316671858,3.647832688295969,3.6478326882959697
2542,uoft9_241025_Cu-0.667-Pd-0.333_pp0,uoft,9,241025,Cu-0.667-Pd-0.333,pp0,std,3.0,HER,50.0,0.0836275272942708,0.0,0.0,0.0,0.0,0.0,0.0
2543,uoft9_241025_Cu-0.667-Pd-0.333_pp0,uoft,9,241025,Cu-0.667-Pd-0.333,pp0,avg,3.0,CO2R,100.0,3.3001196976744183,47.287241833894825,21.210707269155208,0.3614479936884208,1.4385062800303463,70.30235199522564,29.69764800477437
2544,uoft9_241025_Cu-0.667-Pd-0.333_pp0_rep1,uoft,9,241025,Cu-0.667-Pd-0.333,pp0,1,,CO2R,50.0,2.893296524916944,49.284144886898666,15.707269155206289,0.0099077115021191,0.0,65.00132175360707,34.99867824639293
2545,uoft9_241025_Cu-0.667-Pd-0.333_pp0_rep1,uoft,9,241025,Cu-0.667-Pd-0.333,pp0,1,,HER,50.0,2.3645679752066115,,,,,,
2546,uoft9_241025_Cu-0.667-Pd-0.333_pp0_rep1,uoft,9,241025,Cu-0.667-Pd-0.333,pp0,1,,CO2R,100.0,3.2533834451827244,48.90560589256942,24.00294695481336,0.275764636808983,1.2383039703279104,74.42262145451969,25.577378545480315
2547,uoft9_241025_Cu-0.667-Pd-0.333_pp0_rep1,uoft,9,241025,Cu-0.667-Pd-0.333,pp0,1,,CO2R,150.0,3.469452634551495,53.14026240348198,18.44302554027505,1.4201053153037448,2.819129506308129,75.83504480250663,24.16495519749337
2548,uoft9_241025_Cu-0.667-Pd-0.333_pp0_rep1,uoft,9,241025,Cu-0.667-Pd-0.333,pp0,1,,CO2R,200.0,3.61042065448505,74.68925903450585,4.151522593320236,1.654587820853898,1.155272696619742,81.6585508003341,18.341449199665902
2549,uoft9_241025_Cu-0.667-Pd-0.333_pp0_rep1,uoft,9,241025,Cu-0.667-Pd-0.333,pp0,1,,CO2R,300.0,3.7016863322259135,76.96331791834942,1.9842829076620825,1.0443461827789298,0.4516845092584787,80.44906871838502,19.55093128161498
2550,uoft9_241025_Cu-0.667-Pd-0.333_pp0_rep2,uoft,9,241025,Cu-0.667-Pd-0.333,pp0,2,,CO2R,100.0,3.295101661129568,52.00485467366967,15.044204322200391,0.3781443223308808,1.5653713225996797,68.99998900489533,31.00001099510468
2551,uoft9_241025_Cu-0.667-Pd-0.333_pp0_rep2,uoft,9,241025,Cu-0.667-Pd-0.333,pp0,2,,CO2R,150.0,3.508305641196013,56.588754734353095,10.206286836935169,1.193328807588573,2.250976425299952,70.25186884131452,29.74813115868548
2552,uoft9_241025_Cu-0.667-Pd-0.333_pp0_rep2,uoft,9,241025,Cu-0.667-Pd-0.333,pp0,2,,HER,50.0,2.523693438016529,,,,,,
2553,uoft9_241025_Cu-0.667-Pd-0.333_pp0_rep2,uoft,9,241025,Cu-0.667-Pd-0.333,pp0,2,,CO2R,50.0,2.9887735282392027,55.30561426269644,14.76424361493124,0.031924848173495,0.0480485543285846,70.15477418952622,29.84522581047377
2554,uoft9_241025_Cu-0.667-Pd-0.333_pp0_rep2,uoft,9,241025,Cu-0.667-Pd-0.333,pp0,2,,CO2R,200.0,3.6651110664451823,59.69961706668899,6.75221021611002,1.9143900335761337,1.6909719295287868,70.07028795580457,29.929712044195423
2555,uoft9_241025_Cu-0.667-Pd-0.333_pp0_rep2,uoft,9,241025,Cu-0.667-Pd-0.333,pp0,2,,CO2R,300.0,3.7753424750830566,74.22042729498419,2.087426326129666,0.7586738344678275,0.3925370198656888,77.46433691213693,22.53566308786307
2556,uoft9_241025_Cu-0.667-Pd-0.333_pp0_rep3,uoft,9,241025,Cu-0.667-Pd-0.333,pp0,3,,CO2R,150.0,3.531467830564784,45.09405930234991,16.75343811394892,1.2285562262627747,2.763213352440361,65.85541383236377,34.144586167636234
2557,uoft9_241025_Cu-0.667-Pd-0.333_pp0_rep3,uoft,9,241025,Cu-0.667-Pd-0.333,pp0,3,,CO2R,50.0,2.989716219269104,44.65379062127268,16.98919449901768,0.0330257050070638,0.0303464553654219,61.70932302630072,38.29067697369928
2558,uoft9_241025_Cu-0.667-Pd-0.333_pp0_rep3,uoft,9,241025,Cu-0.667-Pd-0.333,pp0,3,,CO2R,200.0,3.687535295681063,51.46215656322585,9.596021611001964,1.925949030328606,2.200960971086572,65.20065834024187,34.79934165975813
2559,uoft9_241025_Cu-0.667-Pd-0.333_pp0_rep3,uoft,9,241025,Cu-0.667-Pd-0.333,pp0,3,,CO2R,300.0,3.857216146179402,69.10711670049592,2.3477406679764243,1.218098086343871,0.5630953384472731,73.2424765754789,26.757523424521096
2560,uoft9_241025_Cu-0.667-Pd-0.333_pp0_rep3,uoft,9,241025,Cu-0.667-Pd-0.333,pp0,3,,CO2R,100.0,3.3518739867109635,40.9512649354454,24.58497053045187,0.4304350219253986,1.5118435471634493,67.48444552626188,32.51555447373812
2561,uoft9_241025_Cu-0.667-Pd-0.333_pp0_rep3,uoft,9,241025,Cu-0.667-Pd-0.333,pp0,3,,HER,50.0,2.488740181818182,,,,,,
2562,uoft9_241025_Hg-0.2-Pd-0.8_pp0,uoft,9,241025,Hg-0.2-Pd-0.8,pp0,std,3.0,HER,50.0,0.0435754886443131,0.0,0.0,0.0,0.0,0.0,0.0
2563,uoft9_241025_Hg-0.2-Pd-0.8_pp0,uoft,9,241025,Hg-0.2-Pd-0.8,pp0,std,3.0,CO2R,300.0,0.0414744297357934,8.34103456080334,5.338404441823033,0.0109457011454596,0.0011948777077348,3.1055036696258256,3.105503669625821
2564,uoft9_241025_Hg-0.2-Pd-0.8_pp0,uoft,9,241025,Hg-0.2-Pd-0.8,pp0,avg,3.0,CO2R,150.0,3.4568563510520494,43.3855768761291,35.06712508185986,0.0217725018194716,0.0008429570934839,78.47850284740186,21.521497152598144
2565,uoft9_241025_Hg-0.2-Pd-0.8_pp0,uoft,9,241025,Hg-0.2-Pd-0.8,pp0,std,3.0,CO2R,150.0,0.0083121863694852,5.992694854202623,5.714548068182371,0.003693905257947,0.0007434182784187,0.5403766896090172,0.5403766896090156
2566,uoft9_241025_Hg-0.2-Pd-0.8_pp0,uoft,9,241025,Hg-0.2-Pd-0.8,pp0,avg,3.0,CO2R,300.0,3.800415121816169,69.63680623853467,9.86247544204322,0.0377960846191952,0.0036059831221257,79.54595618500879,20.45404381499121
2567,uoft9_241025_Hg-0.2-Pd-0.8_pp0,uoft,9,241025,Hg-0.2-Pd-0.8,pp0,avg,3.0,HER,50.0,2.2743322258953165,,,,,,
2568,uoft9_241025_Hg-0.2-Pd-0.8_pp0,uoft,9,241025,Hg-0.2-Pd-0.8,pp0,std,3.0,CO2R,50.0,0.0214463680781421,8.857723160169634,6.886459199977323,0.0082625398596023,0.0,1.9981561428746188,1.9981561428746188
2569,uoft9_241025_Hg-0.2-Pd-0.8_pp0,uoft,9,241025,Hg-0.2-Pd-0.8,pp0,std,3.0,CO2R,100.0,0.0348403257643988,5.774264297605474,8.94241873260708,0.0046813389436078,0.0,3.645963016600505,3.645963016600507
2570,uoft9_241025_Hg-0.2-Pd-0.8_pp0,uoft,9,241025,Hg-0.2-Pd-0.8,pp0,avg,3.0,CO2R,100.0,3.270155737541528,41.47753667161899,40.353634577603145,0.0155954718088911,0.0,81.84956770302234,18.150432296977645
2571,uoft9_241025_Hg-0.2-Pd-0.8_pp0,uoft,9,241025,Hg-0.2-Pd-0.8,pp0,avg,3.0,CO2R,50.0,2.929131025470653,45.39747640670447,35.23575638506876,0.0124763774471129,0.0,80.64570916922035,19.35429083077965
2572,uoft9_241025_Hg-0.2-Pd-0.8_pp0,uoft,9,241025,Hg-0.2-Pd-0.8,pp0,std,3.0,CO2R,200.0,0.0211951025140986,7.22116503642807,4.863703649879041,0.0045305976642994,0.0006774319846717,2.755644735256162,2.755644735256169
2573,uoft9_241025_Hg-0.2-Pd-0.8_pp0,uoft,9,241025,Hg-0.2-Pd-0.8,pp0,avg,3.0,CO2R,200.0,3.6367922846068654,54.16246416539372,22.84503929273085,0.0377043465497311,0.0028801034027367,77.05319558112005,22.946804418879957
2574,uoft9_241025_Hg-0.2-Pd-0.8_pp0_rep1,uoft,9,241025,Hg-0.2-Pd-0.8,pp0,1,,CO2R,300.0,3.7578458737541536,76.45566971478793,4.987721021611002,0.026420564005651,0.0023883784315378,81.47565971541366,18.524340284586344
2575,uoft9_241025_Hg-0.2-Pd-0.8_pp0_rep1,uoft,9,241025,Hg-0.2-Pd-0.8,pp0,1,,CO2R,50.0,2.9137927641196013,55.00680072820106,27.657170923379176,0.0077059978349815,0.0,82.67167764941522,17.328322350584784
2576,uoft9_241025_Hg-0.2-Pd-0.8_pp0_rep1,uoft,9,241025,Hg-0.2-Pd-0.8,pp0,1,,CO2R,100.0,3.305061059800664,47.85975852183557,31.52504911591356,0.0110085683356879,0.0,79.39828766078305,20.601712339216945
2577,uoft9_241025_Hg-0.2-Pd-0.8_pp0_rep1,uoft,9,241025,Hg-0.2-Pd-0.8,pp0,1,,CO2R,150.0,3.465710458471761,50.17681893322732,28.51178781925344,0.0212832321156633,0.0,78.7131852575274,21.2868147424726
2578,uoft9_241025_Hg-0.2-Pd-0.8_pp0_rep1,uoft,9,241025,Hg-0.2-Pd-0.8,pp0,1,,CO2R,200.0,3.654203239202658,62.339031994810526,17.75908644400786,0.0404564886336532,0.0033718283739357,80.14738395616209,19.852616043837912
2579,uoft9_241025_Hg-0.2-Pd-0.8_pp0_rep1,uoft,9,241025,Hg-0.2-Pd-0.8,pp0,1,,HER,50.0,2.2242450082644623,,,,,,
2580,uoft9_241025_Hg-0.2-Pd-0.8_pp0_rep2,uoft,9,241025,Hg-0.2-Pd-0.8,pp0,2,,CO2R,200.0,3.6131912923588048,48.65889639875285,27.45088408644401,0.0324752765902794,0.0021073927337098,76.14881177297768,23.85118822702232
2581,uoft9_241025_Hg-0.2-Pd-0.8_pp0_rep2,uoft,9,241025,Hg-0.2-Pd-0.8,pp0,2,,CO2R,300.0,3.840700342192692,60.336688359245855,15.56728880157171,0.0482542245380988,0.0047767568630756,75.9635986880807,24.036401311919303
2582,uoft9_241025_Hg-0.2-Pd-0.8_pp0_rep2,uoft,9,241025,Hg-0.2-Pd-0.8,pp0,2,,CO2R,100.0,3.2700253787375417,36.61532988763104,49.40569744597249,0.0154119956699631,0.0,86.03940507491137,13.960594925088628
2583,uoft9_241025_Hg-0.2-Pd-0.8_pp0_rep2,uoft,9,241025,Hg-0.2-Pd-0.8,pp0,2,,CO2R,150.0,3.4556380398671096,38.84031890183934,38.99803536345776,0.0183476138928132,0.0011239427913119,77.86046204032601,22.139537959673987
2584,uoft9_241025_Hg-0.2-Pd-0.8_pp0_rep2,uoft,9,241025,Hg-0.2-Pd-0.8,pp0,2,,CO2R,50.0,2.95363761461794,37.55885245558601,41.11001964636542,0.0077059978349815,0.0,78.67657809978641,21.32342190021359
2585,uoft9_241025_Hg-0.2-Pd-0.8_pp0_rep2,uoft,9,241025,Hg-0.2-Pd-0.8,pp0,2,,HER,50.0,2.3035322975206616,,,,,,
2586,uoft9_241025_Hg-0.2-Pd-0.8_pp0_rep3,uoft,9,241025,Hg-0.2-Pd-0.8,pp0,3,,CO2R,100.0,3.2353807740863787,39.95752160539036,40.130157170923376,0.0203658514210226,0.0,80.11101037337264,19.888989626627364
2587,uoft9_241025_Hg-0.2-Pd-0.8_pp0_rep3,uoft,9,241025,Hg-0.2-Pd-0.8,pp0,3,,CO2R,150.0,3.4492205548172765,41.13959279332064,37.69155206286837,0.0256866594499385,0.0014049284891399,78.86186124435216,21.138138755647844
2588,uoft9_241025_Hg-0.2-Pd-0.8_pp0_rep3,uoft,9,241025,Hg-0.2-Pd-0.8,pp0,3,,HER,50.0,2.2952193719008265,,,,,,
2589,uoft9_241025_Hg-0.2-Pd-0.8_pp0_rep3,uoft,9,241025,Hg-0.2-Pd-0.8,pp0,3,,CO2R,200.0,3.642982322259136,51.48946410261776,23.325147347740668,0.0401812744252609,0.0031610891005647,74.86339101422037,25.13660898577963
2590,uoft9_241025_Hg-0.2-Pd-0.8_pp0_rep3,uoft,9,241025,Hg-0.2-Pd-0.8,pp0,3,,CO2R,50.0,2.919962697674418,43.62677603632635,36.94007858546169,0.0220171366713758,0.0,80.58887175845942,19.41112824154058
2591,uoft9_241025_Hg-0.2-Pd-0.8_pp0_rep3,uoft,9,241025,Hg-0.2-Pd-0.8,pp0,3,,CO2R,300.0,3.802699149501661,72.11806064157024,9.032416502946957,0.0387134653138359,0.0036528140717637,81.19861015153202,18.801389848467977
2592,uoft9_241025_Hg-0.333-Pd-0.667_pp0,uoft,9,241025,Hg-0.333-Pd-0.667,pp0,avg,3.0,HER,50.0,2.453108892561984,,,,,,
2593,uoft9_241025_Hg-0.333-Pd-0.667_pp0,uoft,9,241025,Hg-0.333-Pd-0.667,pp0,avg,3.0,CO2R,50.0,2.975273427464009,58.83571533198017,18.80648330058939,0.0135772342806817,0.0,77.65577586685023,22.34422413314977
2594,uoft9_241025_Hg-0.333-Pd-0.667_pp0,uoft,9,241025,Hg-0.333-Pd-0.667,pp0,std,3.0,HER,50.0,0.0402749647161515,0.0,0.0,0.0,0.0,0.0,0.0
2595,uoft9_241025_Hg-0.333-Pd-0.667_pp0,uoft,9,241025,Hg-0.333-Pd-0.667,pp0,std,3.0,CO2R,100.0,0.0811777007558219,4.968776134397269,2.2030868976510383,0.0042989833638001,0.0,3.1346283764463,3.1346283764463
2596,uoft9_241025_Hg-0.333-Pd-0.667_pp0,uoft,9,241025,Hg-0.333-Pd-0.667,pp0,avg,3.0,CO2R,150.0,3.5301073809523813,46.5957995912588,19.82973149967256,0.0287445950987406,0.0018732379855198,66.46021309396383,33.53978690603617
2597,uoft9_241025_Hg-0.333-Pd-0.667_pp0,uoft,9,241025,Hg-0.333-Pd-0.667,pp0,std,3.0,CO2R,50.0,0.0475183974683222,5.206939549108022,2.547127789156593,0.0082625398596023,0.0,2.964808993175102,2.964808993175102
2598,uoft9_241025_Hg-0.333-Pd-0.667_pp0,uoft,9,241025,Hg-0.333-Pd-0.667,pp0,std,3.0,CO2R,150.0,0.0832865314420227,4.78824280539703,1.2484945768749958,0.0052710154001101,0.0005849183735047,3.55146053491421,3.551460534914209
2599,uoft9_241025_Hg-0.333-Pd-0.667_pp0,uoft,9,241025,Hg-0.333-Pd-0.667,pp0,avg,3.0,CO2R,200.0,3.719383162762405,56.67392077674779,14.695481335952849,0.0440342733427517,0.0033015819494787,71.42201040468244,28.57798959531756
2600,uoft9_241025_Hg-0.333-Pd-0.667_pp0,uoft,9,241025,Hg-0.333-Pd-0.667,pp0,std,3.0,CO2R,200.0,0.0831527350736433,6.781358708215664,3.1647394025487943,0.0035136997967461,0.0006438191147483,4.776277672823444,4.776277672823447
2601,uoft9_241025_Hg-0.333-Pd-0.667_pp0,uoft,9,241025,Hg-0.333-Pd-0.667,pp0,avg,3.0,CO2R,300.0,3.873359540420819,71.57748993840981,5.382285527177473,0.037490291054315,0.0027630260286417,77.0049167708512,22.995083229148808
2602,uoft9_241025_Hg-0.333-Pd-0.667_pp0,uoft,9,241025,Hg-0.333-Pd-0.667,pp0,avg,3.0,CO2R,100.0,3.328415161683278,49.93513151562075,20.346267190569744,0.0192649945874538,0.0,70.30379421006238,29.696205789937625
2603,uoft9_241025_Hg-0.333-Pd-0.667_pp0,uoft,9,241025,Hg-0.333-Pd-0.667,pp0,std,3.0,CO2R,300.0,0.0697861858140266,3.291342499908362,1.783314096170948,0.0021265298730606,0.0003535659162133,2.2403485553009856,2.240348555300982
2604,uoft9_241025_Hg-0.333-Pd-0.667_pp0_rep1,uoft,9,241025,Hg-0.333-Pd-0.667,pp0,1,,CO2R,100.0,3.387353707641196,54.47069409278286,17.858546168958743,0.0165128525035319,0.0,72.34871885988301,27.651281140117
2605,uoft9_241025_Hg-0.333-Pd-0.667_pp0_rep1,uoft,9,241025,Hg-0.333-Pd-0.667,pp0,1,,HER,50.0,2.447030429752066,,,,,,
2606,uoft9_241025_Hg-0.333-Pd-0.667_pp0_rep1,uoft,9,241025,Hg-0.333-Pd-0.667,pp0,1,,CO2R,300.0,3.845614109634552,75.3767603423382,3.840864440078586,0.0352274186742014,0.0023883784315378,79.25935967068625,20.74064032931375
2607,uoft9_241025_Hg-0.333-Pd-0.667_pp0_rep1,uoft,9,241025,Hg-0.333-Pd-0.667,pp0,1,,CO2R,150.0,3.563231392026578,49.50218669568311,18.973477406679766,0.0326587527292075,0.0025288712804518,68.51546510847591,31.48453489152409
2608,uoft9_241025_Hg-0.333-Pd-0.667_pp0_rep1,uoft,9,241025,Hg-0.333-Pd-0.667,pp0,1,,CO2R,200.0,3.752110813868613,63.579170938919,11.110019646365425,0.0470616296350659,0.0040040461940487,74.74569346144966,25.25430653855034
2609,uoft9_241025_Hg-0.333-Pd-0.667_pp0_rep1,uoft,9,241025,Hg-0.333-Pd-0.667,pp0,1,,CO2R,50.0,3.015821558139535,64.18715604009292,15.884086444007858,0.0088068546685503,0.0,80.08004933876933,19.919950661230672
2610,uoft9_241025_Hg-0.333-Pd-0.667_pp0_rep2,uoft,9,241025,Hg-0.333-Pd-0.667,pp0,2,,CO2R,100.0,3.2358229534883725,44.62428592353889,22.05058939096267,0.0170632809203163,0.0,66.69490434105975,33.305095658940246
2611,uoft9_241025_Hg-0.333-Pd-0.667_pp0_rep2,uoft,9,241025,Hg-0.333-Pd-0.667,pp0,2,,CO2R,150.0,3.4353549269103,41.06928372638055,21.262278978389,0.0227510412270884,0.0014049284891399,62.35934347470985,37.64065652529015
2612,uoft9_241025_Hg-0.333-Pd-0.667_pp0_rep2,uoft,9,241025,Hg-0.333-Pd-0.667,pp0,2,,CO2R,50.0,2.92298553820598,53.78643620916947,20.55500982318271,0.0088068546685503,0.0,74.35025288702073,25.64974711297927
2613,uoft9_241025_Hg-0.333-Pd-0.667_pp0_rep2,uoft,9,241025,Hg-0.333-Pd-0.667,pp0,2,,CO2R,200.0,3.624846112956811,50.02364560882212,15.87671905697446,0.0401812744252609,0.0031610891005647,65.94864993871887,34.05135006128113
2614,uoft9_241025_Hg-0.333-Pd-0.667_pp0_rep2,uoft,9,241025,Hg-0.333-Pd-0.667,pp0,2,,CO2R,300.0,3.8217131362126247,69.76207913955095,4.970530451866405,0.0377960846191952,0.0030908426761077,74.77893371904877,25.221066280951234
2615,uoft9_241025_Hg-0.333-Pd-0.667_pp0_rep2,uoft,9,241025,Hg-0.333-Pd-0.667,pp0,2,,HER,50.0,2.416218661157025,,,,,,
2616,uoft9_241025_Hg-0.333-Pd-0.667_pp0_rep3,uoft,9,241025,Hg-0.333-Pd-0.667,pp0,3,,CO2R,200.0,3.7811925614617934,56.41894578250225,17.099705304518665,0.0448599159679283,0.0027396105538228,73.57168781387878,26.42831218612121
2617,uoft9_241025_Hg-0.333-Pd-0.667_pp0_rep3,uoft,9,241025,Hg-0.333-Pd-0.667,pp0,3,,CO2R,50.0,2.987013186046512,58.5335537466781,19.980353634577604,0.0231179935049446,0.0,78.53702537476065,21.462974625239355
2618,uoft9_241025_Hg-0.333-Pd-0.667_pp0_rep3,uoft,9,241025,Hg-0.333-Pd-0.667,pp0,3,,CO2R,300.0,3.9527513754152817,69.5936303333403,7.335461689587426,0.0394473698695484,0.0028098569782798,76.97645692281856,23.023543077181444
2619,uoft9_241025_Hg-0.333-Pd-0.667_pp0_rep3,uoft,9,241025,Hg-0.333-Pd-0.667,pp0,3,,CO2R,100.0,3.3620688239202656,50.7104145305405,21.12966601178782,0.0242188503385134,0.0,71.86775942924436,28.13224057075564
2620,uoft9_241025_Hg-0.333-Pd-0.667_pp0_rep3,uoft,9,241025,Hg-0.333-Pd-0.667,pp0,3,,CO2R,150.0,3.591735823920266,49.21592835171274,19.25343811394892,0.0308239913399262,0.0016859141869678,68.50583069870574,31.494169301294264
2621,uoft9_241025_Hg-0.333-Pd-0.667_pp0_rep3,uoft,9,241025,Hg-0.333-Pd-0.667,pp0,3,,HER,50.0,2.49607758677686,,,,,,
2622,vsp10_240726_Au-0.2-Zn-0.8_pp0,vsp,10,240726,Au-0.2-Zn-0.8,pp0,std,1.0,CO2R,200.0,0.0,0.0,0.0,0.0,0.0,0.0,0.0
2623,vsp10_240726_Au-0.2-Zn-0.8_pp0,vsp,10,240726,Au-0.2-Zn-0.8,pp0,std,1.0,CO2R,300.0,0.0,0.0,0.0,0.0,0.0,0.0,0.0
2624,vsp10_240726_Au-0.2-Zn-0.8_pp0,vsp,10,240726,Au-0.2-Zn-0.8,pp0,avg,1.0,CO2R,200.0,3.702022873754153,66.76818933227311,20.21611001964637,0.0272462066308276,0.0,87.01302843136924,12.986971568630764
2625,vsp10_240726_Au-0.2-Zn-0.8_pp0,vsp,10,240726,Au-0.2-Zn-0.8,pp0,avg,1.0,HER,50.0,3.1637627272727267,,,,,,
2626,vsp10_240726_Au-0.2-Zn-0.8_pp0,vsp,10,240726,Au-0.2-Zn-0.8,pp0,std,1.0,HER,50.0,0.0,0.0,0.0,0.0,0.0,0.0,0.0
