Repository: Graph4HEP/fairchem

File: src/fairchem/applications/ocx/data/experimental_data/ExpDataDump_241113.csv (part 13 of 25)
,sample id,source,batch number,batch date,composition,post processing id,rep,total reps,reaction,current density,voltage,fe_h2,fe_co,fe_ch4,fe_c2h4,fe_gas_total,fe_liquid
2627,vsp10_240726_Au-0.2-Zn-0.8_pp0,vsp,10,240726,Au-0.2-Zn-0.8,pp0,std,1.0,CO2R,50.0,0.0,0.0,0.0,0.0,0.0,0.0,0.0
2628,vsp10_240726_Au-0.2-Zn-0.8_pp0,vsp,10,240726,Au-0.2-Zn-0.8,pp0,std,1.0,CO2R,100.0,0.0,0.0,0.0,0.0,0.0,0.0,0.0
2629,vsp10_240726_Au-0.2-Zn-0.8_pp0,vsp,10,240726,Au-0.2-Zn-0.8,pp0,avg,1.0,CO2R,100.0,3.384698189368771,49.91880976793823,39.526031434184674,0.0066051410014127,0.0,89.45144634312432,10.548553656875685
2630,vsp10_240726_Au-0.2-Zn-0.8_pp0,vsp,10,240726,Au-0.2-Zn-0.8,pp0,avg,1.0,CO2R,300.0,3.886832737541528,76.708656803867,6.362966601178782,0.0284388015338605,0.0008429570934839,83.10271756378518,16.897282436214823
2631,vsp10_240726_Au-0.2-Zn-0.8_pp0,vsp,10,240726,Au-0.2-Zn-0.8,pp0,avg,1.0,CO2R,150.0,3.52117826910299,52.68492749377472,36.488212180746565,0.0099077115021191,0.0,89.18436549519579,10.815634504804208
2632,vsp10_240726_Au-0.2-Zn-0.8_pp0,vsp,10,240726,Au-0.2-Zn-0.8,pp0,std,1.0,CO2R,150.0,0.0,0.0,0.0,0.0,0.0,0.0,0.0
2633,vsp10_240726_Au-0.2-Zn-0.8_pp0,vsp,10,240726,Au-0.2-Zn-0.8,pp0,avg,1.0,CO2R,50.0,2.978942272425249,65.35227772081441,21.365422396856584,0.0077059978349815,0.0,86.72540611550598,13.274593884494024
2634,vsp10_240726_Au-0.2-Zn-0.8_pp0_rep1,vsp,10,240726,Au-0.2-Zn-0.8,pp0,1,,CO2R,100.0,3.384698189368771,49.91880976793823,39.526031434184674,0.0066051410014127,0.0,89.45144634312432,10.548553656875685
2635,vsp10_240726_Au-0.2-Zn-0.8_pp0_rep1,vsp,10,240726,Au-0.2-Zn-0.8,pp0,1,,CO2R,200.0,3.702022873754153,66.76818933227311,20.21611001964637,0.0272462066308276,0.0,87.01302843136924,12.986971568630764
2636,vsp10_240726_Au-0.2-Zn-0.8_pp0_rep1,vsp,10,240726,Au-0.2-Zn-0.8,pp0,1,,CO2R,150.0,3.52117826910299,52.68492749377472,36.488212180746565,0.0099077115021191,0.0,89.18436549519579,10.815634504804208
2637,vsp10_240726_Au-0.2-Zn-0.8_pp0_rep1,vsp,10,240726,Au-0.2-Zn-0.8,pp0,1,,HER,50.0,3.1637627272727267,,,,,,
2638,vsp10_240726_Au-0.2-Zn-0.8_pp0_rep1,vsp,10,240726,Au-0.2-Zn-0.8,pp0,1,,CO2R,300.0,3.886832737541528,76.708656803867,6.362966601178782,0.0284388015338605,0.0008429570934839,83.10271756378518,16.897282436214823
2639,vsp10_240726_Au-0.2-Zn-0.8_pp0_rep1,vsp,10,240726,Au-0.2-Zn-0.8,pp0,1,,CO2R,50.0,2.978942272425249,65.35227772081441,21.365422396856584,0.0077059978349815,0.0,86.72540611550598,13.274593884494024
2640,vsp10_240726_Au-0.25-Zn-0.75_pp0,vsp,10,240726,Au-0.25-Zn-0.75,pp0,avg,1.0,CO2R,150.0,3.390778867109635,61.66984033982716,23.614931237721024,0.0077059978349815,0.0022478855826238,85.29604357013818,14.70395642986182
2641,vsp10_240726_Au-0.25-Zn-0.75_pp0,vsp,10,240726,Au-0.25-Zn-0.75,pp0,std,1.0,CO2R,300.0,0.0,0.0,0.0,0.0,0.0,0.0,0.0
2642,vsp10_240726_Au-0.25-Zn-0.75_pp0,vsp,10,240726,Au-0.25-Zn-0.75,pp0,avg,1.0,CO2R,300.0,3.758266827242525,78.36573269999371,3.069744597249509,0.01669632864246,0.0005619713956559,81.45421847010027,18.545781529899728
2643,vsp10_240726_Au-0.25-Zn-0.75_pp0,vsp,10,240726,Au-0.25-Zn-0.75,pp0,std,1.0,CO2R,200.0,0.0,0.0,0.0,0.0,0.0,0.0,0.0
2644,vsp10_240726_Au-0.25-Zn-0.75_pp0,vsp,10,240726,Au-0.25-Zn-0.75,pp0,avg,1.0,CO2R,200.0,3.583891687707641,74.10324551675072,11.091601178781923,0.0129350677944333,0.0,85.20901749067619,14.790982509323811
2645,vsp10_240726_Au-0.25-Zn-0.75_pp0,vsp,10,240726,Au-0.25-Zn-0.75,pp0,std,1.0,CO2R,150.0,0.0,0.0,0.0,0.0,0.0,0.0,0.0
2646,vsp10_240726_Au-0.25-Zn-0.75_pp0,vsp,10,240726,Au-0.25-Zn-0.75,pp0,std,1.0,CO2R,100.0,0.0,0.0,0.0,0.0,0.0,0.0,0.0
2647,vsp10_240726_Au-0.25-Zn-0.75_pp0,vsp,10,240726,Au-0.25-Zn-0.75,pp0,std,1.0,CO2R,50.0,0.0,0.0,0.0,0.0,0.0,0.0,0.0
2648,vsp10_240726_Au-0.25-Zn-0.75_pp0,vsp,10,240726,Au-0.25-Zn-0.75,pp0,avg,1.0,HER,50.0,3.1009585041322314,,,,,,
2649,vsp10_240726_Au-0.25-Zn-0.75_pp0,vsp,10,240726,Au-0.25-Zn-0.75,pp0,avg,1.0,CO2R,100.0,3.211222119601329,62.45014543095692,21.99165029469548,0.0082564262517659,0.0,84.45005215190417,15.549947848095826
2650,vsp10_240726_Au-0.25-Zn-0.75_pp0,vsp,10,240726,Au-0.25-Zn-0.75,pp0,std,1.0,HER,50.0,0.0,0.0,0.0,0.0,0.0,0.0,0.0
2651,vsp10_240726_Au-0.25-Zn-0.75_pp0,vsp,10,240726,Au-0.25-Zn-0.75,pp0,avg,1.0,CO2R,50.0,2.8557396578073093,74.05428027370316,9.975442043222005,0.0099077115021191,0.0,84.03963002842728,15.960369971572716
2652,vsp10_240726_Au-0.25-Zn-0.75_pp0_rep1,vsp,10,240726,Au-0.25-Zn-0.75,pp0,1,,CO2R,100.0,3.211222119601329,62.45014543095692,21.99165029469548,0.0082564262517659,0.0,84.45005215190417,15.549947848095826
2653,vsp10_240726_Au-0.25-Zn-0.75_pp0_rep1,vsp,10,240726,Au-0.25-Zn-0.75,pp0,1,,CO2R,50.0,2.8557396578073093,74.05428027370316,9.975442043222005,0.0099077115021191,0.0,84.03963002842728,15.960369971572716
2654,vsp10_240726_Au-0.25-Zn-0.75_pp0_rep1,vsp,10,240726,Au-0.25-Zn-0.75,pp0,1,,CO2R,200.0,3.583891687707641,74.10324551675072,11.091601178781923,0.0129350677944333,0.0,85.20901749067619,14.790982509323811
2655,vsp10_240726_Au-0.25-Zn-0.75_pp0_rep1,vsp,10,240726,Au-0.25-Zn-0.75,pp0,1,,CO2R,300.0,3.758266827242525,78.36573269999371,3.069744597249509,0.01669632864246,0.0005619713956559,81.45421847010027,18.545781529899728
2656,vsp10_240726_Au-0.25-Zn-0.75_pp0_rep1,vsp,10,240726,Au-0.25-Zn-0.75,pp0,1,,CO2R,150.0,3.390778867109635,61.66984033982716,23.614931237721024,0.0077059978349815,0.0022478855826238,85.29604357013818,14.70395642986182
2657,vsp10_240726_Au-0.25-Zn-0.75_pp0_rep1,vsp,10,240726,Au-0.25-Zn-0.75,pp0,1,,HER,50.0,3.1009585041322314,,,,,,
2658,vsp10_240726_Au-0.294-Zn-0.706_pp0,vsp,10,240726,Au-0.294-Zn-0.706,pp0,std,1.0,CO2R,50.0,0.0,0.0,0.0,0.0,0.0,0.0,0.0
2659,vsp10_240726_Au-0.294-Zn-0.706_pp0,vsp,10,240726,Au-0.294-Zn-0.706,pp0,avg,1.0,CO2R,50.0,2.716790511627907,77.68524137353785,10.225933202357565,0.0077059978349815,0.0,87.91888057373039,12.081119426269607
2660,vsp10_240726_Au-0.294-Zn-0.706_pp0,vsp,10,240726,Au-0.294-Zn-0.706,pp0,std,1.0,HER,50.0,0.0,0.0,0.0,0.0,0.0,0.0,0.0
2661,vsp10_240726_Au-0.294-Zn-0.706_pp0,vsp,10,240726,Au-0.294-Zn-0.706,pp0,avg,1.0,HER,50.0,2.926689785123968,,,,,,
2662,vsp10_240726_Au-0.294-Zn-0.706_pp0,vsp,10,240726,Au-0.294-Zn-0.706,pp0,std,1.0,CO2R,150.0,0.0,0.0,0.0,0.0,0.0,0.0,0.0
2663,vsp10_240726_Au-0.294-Zn-0.706_pp0,vsp,10,240726,Au-0.294-Zn-0.706,pp0,std,1.0,CO2R,100.0,0.0,0.0,0.0,0.0,0.0,0.0,0.0
2664,vsp10_240726_Au-0.294-Zn-0.706_pp0,vsp,10,240726,Au-0.294-Zn-0.706,pp0,avg,1.0,CO2R,150.0,3.201628903654485,54.10240850404905,32.96168958742633,0.0040364750564189,0.0,87.0681345665318,12.931865433468204
2665,vsp10_240726_Au-0.294-Zn-0.706_pp0,vsp,10,240726,Au-0.294-Zn-0.706,pp0,avg,1.0,CO2R,200.0,3.338515544850498,57.56460691790998,29.75319253438114,0.0046786415426673,0.0,87.32247809383378,12.67752190616622
2666,vsp10_240726_Au-0.294-Zn-0.706_pp0,vsp,10,240726,Au-0.294-Zn-0.706,pp0,std,1.0,CO2R,200.0,0.0,0.0,0.0,0.0,0.0,0.0,0.0
2667,vsp10_240726_Au-0.294-Zn-0.706_pp0,vsp,10,240726,Au-0.294-Zn-0.706,pp0,avg,1.0,CO2R,300.0,3.5412428671096348,66.05411287116281,20.41748526522593,0.0062381887235565,0.0,86.4778363251123,13.522163674887691
2668,vsp10_240726_Au-0.294-Zn-0.706_pp0,vsp,10,240726,Au-0.294-Zn-0.706,pp0,std,1.0,CO2R,300.0,0.0,0.0,0.0,0.0,0.0,0.0,0.0
2669,vsp10_240726_Au-0.294-Zn-0.706_pp0,vsp,10,240726,Au-0.294-Zn-0.706,pp0,avg,1.0,CO2R,100.0,3.067069049833887,55.023122475883575,29.45481335952849,0.0055042841678439,0.0,84.48344011957991,15.51655988042009
2670,vsp10_240726_Au-0.294-Zn-0.706_pp0_rep1,vsp,10,240726,Au-0.294-Zn-0.706,pp0,1,,HER,50.0,2.926689785123968,,,,,,
2671,vsp10_240726_Au-0.294-Zn-0.706_pp0_rep1,vsp,10,240726,Au-0.294-Zn-0.706,pp0,1,,CO2R,100.0,3.067069049833887,55.023122475883575,29.45481335952849,0.0055042841678439,0.0,84.48344011957991,15.51655988042009
2672,vsp10_240726_Au-0.294-Zn-0.706_pp0_rep1,vsp,10,240726,Au-0.294-Zn-0.706,pp0,1,,CO2R,300.0,3.5412428671096348,66.05411287116281,20.41748526522593,0.0062381887235565,0.0,86.4778363251123,13.522163674887691
2673,vsp10_240726_Au-0.294-Zn-0.706_pp0_rep1,vsp,10,240726,Au-0.294-Zn-0.706,pp0,1,,CO2R,150.0,3.201628903654485,54.10240850404905,32.96168958742633,0.0040364750564189,0.0,87.0681345665318,12.931865433468204
2674,vsp10_240726_Au-0.294-Zn-0.706_pp0_rep1,vsp,10,240726,Au-0.294-Zn-0.706,pp0,1,,CO2R,200.0,3.338515544850498,57.56460691790998,29.75319253438114,0.0046786415426673,0.0,87.32247809383378,12.67752190616622
2675,vsp10_240726_Au-0.294-Zn-0.706_pp0_rep1,vsp,10,240726,Au-0.294-Zn-0.706,pp0,1,,CO2R,50.0,2.716790511627907,77.68524137353785,10.225933202357565,0.0077059978349815,0.0,87.91888057373039,12.081119426269607
2676,vsp10_240726_Au-0.333-Zn-0.667_pp0,vsp,10,240726,Au-0.333-Zn-0.667,pp0,std,1.0,CO2R,300.0,0.0,0.0,0.0,0.0,0.0,0.0,0.0
2677,vsp10_240726_Au-0.333-Zn-0.667_pp0,vsp,10,240726,Au-0.333-Zn-0.667,pp0,avg,1.0,HER,50.0,3.0160676528925623,,,,,,
2678,vsp10_240726_Au-0.333-Zn-0.667_pp0,vsp,10,240726,Au-0.333-Zn-0.667,pp0,std,1.0,HER,50.0,0.0,0.0,0.0,0.0,0.0,0.0,0.0
2679,vsp10_240726_Au-0.333-Zn-0.667_pp0,vsp,10,240726,Au-0.333-Zn-0.667,pp0,avg,1.0,CO2R,50.0,2.811140222591362,99.98577078407163,5.599214145383105,0.0088068546685503,0.0,105.5937917841233,0.0
2680,vsp10_240726_Au-0.333-Zn-0.667_pp0,vsp,10,240726,Au-0.333-Zn-0.667,pp0,std,1.0,CO2R,50.0,0.0,0.0,0.0,0.0,0.0,0.0,0.0
2681,vsp10_240726_Au-0.333-Zn-0.667_pp0,vsp,10,240726,Au-0.333-Zn-0.667,pp0,avg,1.0,CO2R,100.0,3.2136767375415283,77.31674653162862,23.391453831041257,0.0060547125846283,0.0,100.71425507525451,0.0
2682,vsp10_240726_Au-0.333-Zn-0.667_pp0,vsp,10,240726,Au-0.333-Zn-0.667,pp0,avg,1.0,CO2R,300.0,3.88838180730897,86.04657975684782,3.602652259332024,0.0295396583674293,0.0009834499423979,89.68239134283445,10.31760865716555
2683,vsp10_240726_Au-0.333-Zn-0.667_pp0,vsp,10,240726,Au-0.333-Zn-0.667,pp0,avg,1.0,CO2R,150.0,3.363648325581396,76.4046119399862,25.353634577603145,0.0066051410014127,0.0,101.76485165859076,0.0
2684,vsp10_240726_Au-0.333-Zn-0.667_pp0,vsp,10,240726,Au-0.333-Zn-0.667,pp0,std,1.0,CO2R,150.0,0.0,0.0,0.0,0.0,0.0,0.0,0.0
2685,vsp10_240726_Au-0.333-Zn-0.667_pp0,vsp,10,240726,Au-0.333-Zn-0.667,pp0,avg,1.0,CO2R,200.0,3.551259448504984,79.60806880244408,18.473722986247544,0.0074307836265893,0.0,98.0902111541975,1.909788845802496
2686,vsp10_240726_Au-0.333-Zn-0.667_pp0,vsp,10,240726,Au-0.333-Zn-0.667,pp0,std,1.0,CO2R,200.0,0.0,0.0,0.0,0.0,0.0,0.0,0.0
2687,vsp10_240726_Au-0.333-Zn-0.667_pp0,vsp,10,240726,Au-0.333-Zn-0.667,pp0,std,1.0,CO2R,100.0,0.0,0.0,0.0,0.0,0.0,0.0,0.0
2688,vsp10_240726_Au-0.333-Zn-0.667_pp0_rep1,vsp,10,240726,Au-0.333-Zn-0.667,pp0,1,,CO2R,150.0,3.363648325581396,76.4046119399862,25.353634577603145,0.0066051410014127,0.0,101.76485165859076,0.0
2689,vsp10_240726_Au-0.333-Zn-0.667_pp0_rep1,vsp,10,240726,Au-0.333-Zn-0.667,pp0,1,,CO2R,50.0,2.811140222591362,99.98577078407163,5.599214145383105,0.0088068546685503,0.0,105.5937917841233,0.0
2690,vsp10_240726_Au-0.333-Zn-0.667_pp0_rep1,vsp,10,240726,Au-0.333-Zn-0.667,pp0,1,,CO2R,200.0,3.551259448504984,79.60806880244408,18.473722986247544,0.0074307836265893,0.0,98.0902111541975,1.909788845802496
2691,vsp10_240726_Au-0.333-Zn-0.667_pp0_rep1,vsp,10,240726,Au-0.333-Zn-0.667,pp0,1,,CO2R,300.0,3.88838180730897,86.04657975684782,3.602652259332024,0.0295396583674293,0.0009834499423979,89.68239134283445,10.31760865716555
2692,vsp10_240726_Au-0.333-Zn-0.667_pp0_rep1,vsp,10,240726,Au-0.333-Zn-0.667,pp0,1,,HER,50.0,3.0160676528925623,,,,,,
2693,vsp10_240726_Au-0.333-Zn-0.667_pp0_rep1,vsp,10,240726,Au-0.333-Zn-0.667,pp0,1,,CO2R,100.0,3.2136767375415283,77.31674653162862,23.391453831041257,0.0060547125846283,0.0,100.71425507525451,0.0
2694,vsp10_240726_Au-0.375-Zn-0.625_pp0,vsp,10,240726,Au-0.375-Zn-0.625,pp0,std,1.0,HER,50.0,0.0,0.0,0.0,0.0,0.0,0.0,0.0
2695,vsp10_240726_Au-0.375-Zn-0.625_pp0,vsp,10,240726,Au-0.375-Zn-0.625,pp0,std,1.0,CO2R,50.0,0.0,0.0,0.0,0.0,0.0,0.0,0.0
2696,vsp10_240726_Au-0.375-Zn-0.625_pp0,vsp,10,240726,Au-0.375-Zn-0.625,pp0,avg,1.0,HER,50.0,2.9262401074380167,,,,,,
2697,vsp10_240726_Au-0.375-Zn-0.625_pp0,vsp,10,240726,Au-0.375-Zn-0.625,pp0,avg,1.0,CO2R,100.0,3.0794819966777407,71.39948523718847,11.603634577603144,0.0055042841678439,0.0,83.00862409895946,16.99137590104054
2698,vsp10_240726_Au-0.375-Zn-0.625_pp0,vsp,10,240726,Au-0.375-Zn-0.625,pp0,std,1.0,CO2R,100.0,0.0,0.0,0.0,0.0,0.0,0.0,0.0
2699,vsp10_240726_Au-0.375-Zn-0.625_pp0,vsp,10,240726,Au-0.375-Zn-0.625,pp0,avg,1.0,CO2R,50.0,2.781803365448505,86.30437966896147,2.961689587426326,0.0077059978349815,0.0,89.27377525422277,10.72622474577723
2700,vsp10_240726_Au-0.375-Zn-0.625_pp0,vsp,10,240726,Au-0.375-Zn-0.625,pp0,std,1.0,CO2R,150.0,0.0,0.0,0.0,0.0,0.0,0.0,0.0
2701,vsp10_240726_Au-0.375-Zn-0.625_pp0,vsp,10,240726,Au-0.375-Zn-0.625,pp0,avg,1.0,CO2R,200.0,3.4122938471760795,73.22249890142083,10.800589390962672,0.0052290699594517,0.0,84.02831736234296,15.97168263765704
2702,vsp10_240726_Au-0.375-Zn-0.625_pp0,vsp,10,240726,Au-0.375-Zn-0.625,pp0,std,1.0,CO2R,200.0,0.0,0.0,0.0,0.0,0.0,0.0,0.0
2703,vsp10_240726_Au-0.375-Zn-0.625_pp0,vsp,10,240726,Au-0.375-Zn-0.625,pp0,avg,1.0,CO2R,300.0,3.68720980730897,79.84452489066523,3.727897838899804,0.0115589967524723,0.0,83.58513507184335,16.414864928156646
2704,vsp10_240726_Au-0.375-Zn-0.625_pp0,vsp,10,240726,Au-0.375-Zn-0.625,pp0,std,1.0,CO2R,300.0,0.0,0.0,0.0,0.0,0.0,0.0,0.0
2705,vsp10_240726_Au-0.375-Zn-0.625_pp0,vsp,10,240726,Au-0.375-Zn-0.625,pp0,avg,1.0,CO2R,150.0,3.259233588039867,72.72384858440228,13.025540275049115,0.0044034273342751,0.0,85.75379228678567,14.246207713214332
2706,vsp10_240726_Au-0.375-Zn-0.625_pp0_rep1,vsp,10,240726,Au-0.375-Zn-0.625,pp0,1,,CO2R,300.0,3.68720980730897,79.84452489066523,3.727897838899804,0.0115589967524723,0.0,83.58513507184335,16.414864928156646
2707,vsp10_240726_Au-0.375-Zn-0.625_pp0_rep1,vsp,10,240726,Au-0.375-Zn-0.625,pp0,1,,CO2R,100.0,3.0794819966777407,71.39948523718847,11.603634577603144,0.0055042841678439,0.0,83.00862409895946,16.99137590104054
2708,vsp10_240726_Au-0.375-Zn-0.625_pp0_rep1,vsp,10,240726,Au-0.375-Zn-0.625,pp0,1,,CO2R,200.0,3.4122938471760795,73.22249890142083,10.800589390962672,0.0052290699594517,0.0,84.02831736234296,15.97168263765704
2709,vsp10_240726_Au-0.375-Zn-0.625_pp0_rep1,vsp,10,240726,Au-0.375-Zn-0.625,pp0,1,,CO2R,150.0,3.259233588039867,72.72384858440228,13.025540275049115,0.0044034273342751,0.0,85.75379228678567,14.246207713214332
2710,vsp10_240726_Au-0.375-Zn-0.625_pp0_rep1,vsp,10,240726,Au-0.375-Zn-0.625,pp0,1,,CO2R,50.0,2.781803365448505,86.30437966896147,2.961689587426326,0.0077059978349815,0.0,89.27377525422277,10.72622474577723
2711,vsp10_240726_Au-0.375-Zn-0.625_pp0_rep1,vsp,10,240726,Au-0.375-Zn-0.625,pp0,1,,HER,50.0,2.9262401074380167,,,,,,
2712,vsp10_240726_Au-0.4-Zn-0.6_pp0,vsp,10,240726,Au-0.4-Zn-0.6,pp0,avg,1.0,CO2R,50.0,3.018505897009967,67.40379585260206,17.75540275049116,0.0121094251692567,0.0,85.17130802826247,14.828691971737529
2713,vsp10_240726_Au-0.4-Zn-0.6_pp0,vsp,10,240726,Au-0.4-Zn-0.6,pp0,avg,1.0,HER,50.0,3.04935394214876,,,,,,
2714,vsp10_240726_Au-0.4-Zn-0.6_pp0,vsp,10,240726,Au-0.4-Zn-0.6,pp0,avg,1.0,CO2R,100.0,3.368360312292359,70.4534516311285,16.14931237721022,0.0088068546685503,0.0033718283739357,86.6149426913812,13.385057308618798
2715,vsp10_240726_Au-0.4-Zn-0.6_pp0,vsp,10,240726,Au-0.4-Zn-0.6,pp0,std,1.0,HER,50.0,0.0,0.0,0.0,0.0,0.0,0.0,0.0
2716,vsp10_240726_Au-0.4-Zn-0.6_pp0,vsp,10,240726,Au-0.4-Zn-0.6,pp0,std,1.0,CO2R,100.0,0.0,0.0,0.0,0.0,0.0,0.0,0.0
2717,vsp10_240726_Au-0.4-Zn-0.6_pp0,vsp,10,240726,Au-0.4-Zn-0.6,pp0,std,1.0,CO2R,50.0,0.0,0.0,0.0,0.0,0.0,0.0,0.0
2718,vsp10_240726_Au-0.4-Zn-0.6_pp0,vsp,10,240726,Au-0.4-Zn-0.6,pp0,avg,1.0,CO2R,200.0,3.575490720930232,76.60015903241332,10.222249508840864,0.0063299267930205,0.0,86.82873846804719,13.171261531952808
2719,vsp10_240726_Au-0.4-Zn-0.6_pp0,vsp,10,240726,Au-0.4-Zn-0.6,pp0,std,1.0,CO2R,200.0,0.0,0.0,0.0,0.0,0.0,0.0,0.0
2720,vsp10_240726_Au-0.4-Zn-0.6_pp0,vsp,10,240726,Au-0.4-Zn-0.6,pp0,avg,1.0,CO2R,300.0,3.786771920265781,81.66837556759924,3.971021611001965,0.0128433297249692,0.0005619713956559,85.65395582524768,14.346044174752322
2721,vsp10_240726_Au-0.4-Zn-0.6_pp0,vsp,10,240726,Au-0.4-Zn-0.6,pp0,std,1.0,CO2R,300.0,0.0,0.0,0.0,0.0,0.0,0.0,0.0
2722,vsp10_240726_Au-0.4-Zn-0.6_pp0,vsp,10,240726,Au-0.4-Zn-0.6,pp0,avg,1.0,CO2R,150.0,3.445028877076412,73.87850760635294,12.848722986247546,0.006972093279269,0.0030908426761077,86.73729352855587,13.262706471444131
2723,vsp10_240726_Au-0.4-Zn-0.6_pp0,vsp,10,240726,Au-0.4-Zn-0.6,pp0,std,1.0,CO2R,150.0,0.0,0.0,0.0,0.0,0.0,0.0,0.0
2724,vsp10_240726_Au-0.4-Zn-0.6_pp0_rep1,vsp,10,240726,Au-0.4-Zn-0.6,pp0,1,,CO2R,300.0,3.786771920265781,81.66837556759924,3.971021611001965,0.0128433297249692,0.0005619713956559,85.65395582524768,14.346044174752322
2725,vsp10_240726_Au-0.4-Zn-0.6_pp0_rep1,vsp,10,240726,Au-0.4-Zn-0.6,pp0,1,,CO2R,100.0,3.368360312292359,70.4534516311285,16.14931237721022,0.0088068546685503,0.0033718283739357,86.6149426913812,13.385057308618798
2726,vsp10_240726_Au-0.4-Zn-0.6_pp0_rep1,vsp,10,240726,Au-0.4-Zn-0.6,pp0,1,,CO2R,200.0,3.575490720930232,76.60015903241332,10.222249508840864,0.0063299267930205,0.0,86.82873846804719,13.171261531952808
2727,vsp10_240726_Au-0.4-Zn-0.6_pp0_rep1,vsp,10,240726,Au-0.4-Zn-0.6,pp0,1,,CO2R,150.0,3.445028877076412,73.87850760635294,12.848722986247546,0.006972093279269,0.0030908426761077,86.73729352855587,13.262706471444131
2728,vsp10_240726_Au-0.4-Zn-0.6_pp0_rep1,vsp,10,240726,Au-0.4-Zn-0.6,pp0,1,,CO2R,50.0,3.018505897009967,67.40379585260206,17.75540275049116,0.0121094251692567,0.0,85.17130802826247,14.828691971737529
2729,vsp10_240726_Au-0.4-Zn-0.6_pp0_rep1,vsp,10,240726,Au-0.4-Zn-0.6,pp0,1,,HER,50.0,3.04935394214876,,,,,,
2730,vsp10_240726_Au-0.429-Zn-0.571_pp0,vsp,10,240726,Au-0.429-Zn-0.571,pp0,std,1.0,HER,50.0,0.0,0.0,0.0,0.0,0.0,0.0,0.0
2731,vsp10_240726_Au-0.429-Zn-0.571_pp0,vsp,10,240726,Au-0.429-Zn-0.571,pp0,avg,1.0,HER,50.0,3.04935394214876,,,,,,
2732,vsp10_240726_Au-0.429-Zn-0.571_pp0,vsp,10,240726,Au-0.429-Zn-0.571,pp0,avg,1.0,CO2R,50.0,3.018505897009967,67.40379585260206,17.75540275049116,0.0121094251692567,0.0,85.17130802826247,14.828691971737529
2733,vsp10_240726_Au-0.429-Zn-0.571_pp0,vsp,10,240726,Au-0.429-Zn-0.571,pp0,std,1.0,CO2R,50.0,0.0,0.0,0.0,0.0,0.0,0.0,0.0
2734,vsp10_240726_Au-0.429-Zn-0.571_pp0,vsp,10,240726,Au-0.429-Zn-0.571,pp0,avg,1.0,CO2R,100.0,3.368360312292359,70.4534516311285,16.14931237721022,0.0088068546685503,0.0033718283739357,86.6149426913812,13.385057308618798
2735,vsp10_240726_Au-0.429-Zn-0.571_pp0,vsp,10,240726,Au-0.429-Zn-0.571,pp0,std,1.0,CO2R,100.0,0.0,0.0,0.0,0.0,0.0,0.0,0.0
2736,vsp10_240726_Au-0.429-Zn-0.571_pp0,vsp,10,240726,Au-0.429-Zn-0.571,pp0,std,1.0,CO2R,300.0,0.0,0.0,0.0,0.0,0.0,0.0,0.0
2737,vsp10_240726_Au-0.429-Zn-0.571_pp0,vsp,10,240726,Au-0.429-Zn-0.571,pp0,avg,1.0,CO2R,200.0,3.575490720930232,76.60015903241332,10.222249508840864,0.0063299267930205,0.0,86.82873846804719,13.171261531952808
2738,vsp10_240726_Au-0.429-Zn-0.571_pp0,vsp,10,240726,Au-0.429-Zn-0.571,pp0,std,1.0,CO2R,200.0,0.0,0.0,0.0,0.0,0.0,0.0,0.0
2739,vsp10_240726_Au-0.429-Zn-0.571_pp0,vsp,10,240726,Au-0.429-Zn-0.571,pp0,avg,1.0,CO2R,300.0,3.786771920265781,81.66837556759924,3.971021611001965,0.0128433297249692,0.0005619713956559,85.65395582524768,14.346044174752322
2740,vsp10_240726_Au-0.429-Zn-0.571_pp0,vsp,10,240726,Au-0.429-Zn-0.571,pp0,avg,1.0,CO2R,150.0,3.445028877076412,73.87850760635294,12.848722986247546,0.006972093279269,0.0030908426761077,86.73729352855587,13.262706471444131
2741,vsp10_240726_Au-0.429-Zn-0.571_pp0,vsp,10,240726,Au-0.429-Zn-0.571,pp0,std,1.0,CO2R,150.0,0.0,0.0,0.0,0.0,0.0,0.0,0.0
2742,vsp10_240726_Au-0.429-Zn-0.571_pp0_rep1,vsp,10,240726,Au-0.429-Zn-0.571,pp0,1,,CO2R,300.0,3.786771920265781,81.66837556759924,3.971021611001965,0.0128433297249692,0.0005619713956559,85.65395582524768,14.346044174752322
2743,vsp10_240726_Au-0.429-Zn-0.571_pp0_rep1,vsp,10,240726,Au-0.429-Zn-0.571,pp0,1,,HER,50.0,3.04935394214876,,,,,,
2744,vsp10_240726_Au-0.429-Zn-0.571_pp0_rep1,vsp,10,240726,Au-0.429-Zn-0.571,pp0,1,,CO2R,50.0,3.018505897009967,67.40379585260206,17.75540275049116,0.0121094251692567,0.0,85.17130802826247,14.828691971737529
2745,vsp10_240726_Au-0.429-Zn-0.571_pp0_rep1,vsp,10,240726,Au-0.429-Zn-0.571,pp0,1,,CO2R,200.0,3.575490720930232,76.60015903241332,10.222249508840864,0.0063299267930205,0.0,86.82873846804719,13.171261531952808
2746,vsp10_240726_Au-0.429-Zn-0.571_pp0_rep1,vsp,10,240726,Au-0.429-Zn-0.571,pp0,1,,CO2R,100.0,3.368360312292359,70.4534516311285,16.14931237721022,0.0088068546685503,0.0033718283739357,86.6149426913812,13.385057308618798
2747,vsp10_240726_Au-0.429-Zn-0.571_pp0_rep1,vsp,10,240726,Au-0.429-Zn-0.571,pp0,1,,CO2R,150.0,3.445028877076412,73.87850760635294,12.848722986247546,0.006972093279269,0.0030908426761077,86.73729352855587,13.262706471444131
2748,vsp10_240726_Au-0.5-Zn-0.5_pp0,vsp,10,240726,Au-0.5-Zn-0.5,pp0,avg,1.0,CO2R,300.0,3.640104046511628,85.30310322459144,3.62475442043222,0.022200612810304,0.0008429570934839,88.95287837868604,11.047121621313964
2749,vsp10_240726_Au-0.5-Zn-0.5_pp0,vsp,10,240726,Au-0.5-Zn-0.5,pp0,avg,1.0,CO2R,150.0,3.2276054086378743,67.35901567306284,17.048133595284874,0.0066051410014127,0.0,84.41375440934914,15.58624559065086
2750,vsp10_240726_Au-0.5-Zn-0.5_pp0,vsp,10,240726,Au-0.5-Zn-0.5,pp0,std,1.0,CO2R,150.0,0.0,0.0,0.0,0.0,0.0,0.0,0.0
2751,vsp10_240726_Au-0.5-Zn-0.5_pp0,vsp,10,240726,Au-0.5-Zn-0.5,pp0,std,1.0,CO2R,300.0,0.0,0.0,0.0,0.0,0.0,0.0,0.0
2752,vsp10_240726_Au-0.5-Zn-0.5_pp0,vsp,10,240726,Au-0.5-Zn-0.5,pp0,avg,1.0,CO2R,200.0,3.36839546179402,79.15953462093788,15.162082514734774,0.0066051410014127,0.0,94.32822227667408,5.671777723325931
2753,vsp10_240726_Au-0.5-Zn-0.5_pp0,vsp,10,240726,Au-0.5-Zn-0.5,pp0,std,1.0,CO2R,200.0,0.0,0.0,0.0,0.0,0.0,0.0,0.0
2754,vsp10_240726_Au-0.5-Zn-0.5_pp0,vsp,10,240726,Au-0.5-Zn-0.5,pp0,avg,1.0,CO2R,100.0,3.041148186046512,64.98943271464144,18.1385068762279,0.0066051410014127,0.0,83.13454473187076,16.86545526812924
2755,vsp10_240726_Au-0.5-Zn-0.5_pp0,vsp,10,240726,Au-0.5-Zn-0.5,pp0,std,1.0,CO2R,50.0,0.0,0.0,0.0,0.0,0.0,0.0,0.0
2756,vsp10_240726_Au-0.5-Zn-0.5_pp0,vsp,10,240726,Au-0.5-Zn-0.5,pp0,avg,1.0,CO2R,50.0,2.743980445182724,86.60319320345687,3.845776031434184,0.0077059978349815,0.0,90.45667523272604,9.543324767273972
2757,vsp10_240726_Au-0.5-Zn-0.5_pp0,vsp,10,240726,Au-0.5-Zn-0.5,pp0,std,1.0,HER,50.0,0.0,0.0,0.0,0.0,0.0,0.0,0.0
2758,vsp10_240726_Au-0.5-Zn-0.5_pp0,vsp,10,240726,Au-0.5-Zn-0.5,pp0,avg,1.0,HER,50.0,2.9186121900826447,,,,,,
2759,vsp10_240726_Au-0.5-Zn-0.5_pp0,vsp,10,240726,Au-0.5-Zn-0.5,pp0,std,1.0,CO2R,100.0,0.0,0.0,0.0,0.0,0.0,0.0,0.0
2760,vsp10_240726_Au-0.5-Zn-0.5_pp0_rep1,vsp,10,240726,Au-0.5-Zn-0.5,pp0,1,,CO2R,50.0,2.743980445182724,86.60319320345687,3.845776031434184,0.0077059978349815,0.0,90.45667523272604,9.543324767273972
2761,vsp10_240726_Au-0.5-Zn-0.5_pp0_rep1,vsp,10,240726,Au-0.5-Zn-0.5,pp0,1,,CO2R,200.0,3.36839546179402,79.15953462093788,15.162082514734774,0.0066051410014127,0.0,94.32822227667408,5.671777723325931
2762,vsp10_240726_Au-0.5-Zn-0.5_pp0_rep1,vsp,10,240726,Au-0.5-Zn-0.5,pp0,1,,CO2R,100.0,3.041148186046512,64.98943271464144,18.1385068762279,0.0066051410014127,0.0,83.13454473187076,16.86545526812924
2763,vsp10_240726_Au-0.5-Zn-0.5_pp0_rep1,vsp,10,240726,Au-0.5-Zn-0.5,pp0,1,,CO2R,300.0,3.640104046511628,85.30310322459144,3.62475442043222,0.022200612810304,0.0008429570934839,88.95287837868604,11.047121621313964
2764,vsp10_240726_Au-0.5-Zn-0.5_pp0_rep1,vsp,10,240726,Au-0.5-Zn-0.5,pp0,1,,HER,50.0,2.9186121900826447,,,,,,
2765,vsp10_240726_Au-0.5-Zn-0.5_pp0_rep1,vsp,10,240726,Au-0.5-Zn-0.5,pp0,1,,CO2R,150.0,3.2276054086378743,67.35901567306284,17.048133595284874,0.0066051410014127,0.0,84.41375440934914,15.58624559065086
2766,vsp10_240726_Au-0.556-Zn-0.444_pp0,vsp,10,240726,Au-0.556-Zn-0.444,pp0,avg,1.0,HER,50.0,2.965431768595041,,,,,,
2767,vsp10_240726_Au-0.556-Zn-0.444_pp0,vsp,10,240726,Au-0.556-Zn-0.444,pp0,std,1.0,HER,50.0,0.0,0.0,0.0,0.0,0.0,0.0,0.0
2768,vsp10_240726_Au-0.556-Zn-0.444_pp0,vsp,10,240726,Au-0.556-Zn-0.444,pp0,avg,1.0,CO2R,100.0,3.097733202657808,69.40634874134214,15.257858546168958,0.0055042841678439,0.0,84.66971157167895,15.330288428321056
2769,vsp10_240726_Au-0.556-Zn-0.444_pp0,vsp,10,240726,Au-0.556-Zn-0.444,pp0,avg,1.0,CO2R,50.0,2.765255146179402,82.96972106551718,4.31728880157171,0.0077059978349815,0.0,87.29471586492386,12.70528413507614
2770,vsp10_240726_Au-0.556-Zn-0.444_pp0,vsp,10,240726,Au-0.556-Zn-0.444,pp0,std,1.0,CO2R,50.0,0.0,0.0,0.0,0.0,0.0,0.0,0.0
2771,vsp10_240726_Au-0.556-Zn-0.444_pp0,vsp,10,240726,Au-0.556-Zn-0.444,pp0,avg,1.0,CO2R,200.0,3.4436697807308967,71.39320764192597,12.36247544204322,0.0041282131258829,0.0,83.75981129709507,16.24018870290493
2772,vsp10_240726_Au-0.556-Zn-0.444_pp0,vsp,10,240726,Au-0.556-Zn-0.444,pp0,std,1.0,CO2R,300.0,0.0,0.0,0.0,0.0,0.0,0.0,0.0
2773,vsp10_240726_Au-0.556-Zn-0.444_pp0,vsp,10,240726,Au-0.556-Zn-0.444,pp0,std,1.0,CO2R,150.0,0.0,0.0,0.0,0.0,0.0,0.0,0.0
2774,vsp10_240726_Au-0.556-Zn-0.444_pp0,vsp,10,240726,Au-0.556-Zn-0.444,pp0,std,1.0,CO2R,200.0,0.0,0.0,0.0,0.0,0.0,0.0,0.0
2775,vsp10_240726_Au-0.556-Zn-0.444_pp0,vsp,10,240726,Au-0.556-Zn-0.444,pp0,avg,1.0,CO2R,300.0,3.6573604684385375,70.36054322124338,7.902750491159136,0.004219951195347,0.0,78.26800795453751,21.73199204546249
2776,vsp10_240726_Au-0.556-Zn-0.444_pp0,vsp,10,240726,Au-0.556-Zn-0.444,pp0,avg,1.0,CO2R,150.0,3.296841637873754,69.03094854464416,14.936149312377212,0.0044034273342751,0.0,83.97150128435565,16.028498715644346
2777,vsp10_240726_Au-0.556-Zn-0.444_pp0,vsp,10,240726,Au-0.556-Zn-0.444,pp0,std,1.0,CO2R,100.0,0.0,0.0,0.0,0.0,0.0,0.0,0.0
2778,vsp10_240726_Au-0.556-Zn-0.444_pp0_rep1,vsp,10,240726,Au-0.556-Zn-0.444,pp0,1,,CO2R,300.0,3.6573604684385375,70.36054322124338,7.902750491159136,0.004219951195347,0.0,78.26800795453751,21.73199204546249
2779,vsp10_240726_Au-0.556-Zn-0.444_pp0_rep1,vsp,10,240726,Au-0.556-Zn-0.444,pp0,1,,CO2R,150.0,3.296841637873754,69.03094854464416,14.936149312377212,0.0044034273342751,0.0,83.97150128435565,16.028498715644346
2780,vsp10_240726_Au-0.556-Zn-0.444_pp0_rep1,vsp,10,240726,Au-0.556-Zn-0.444,pp0,1,,CO2R,200.0,3.4436697807308967,71.39320764192597,12.36247544204322,0.0041282131258829,0.0,83.75981129709507,16.24018870290493
2781,vsp10_240726_Au-0.556-Zn-0.444_pp0_rep1,vsp,10,240726,Au-0.556-Zn-0.444,pp0,1,,CO2R,100.0,3.097733202657808,69.40634874134214,15.257858546168958,0.0055042841678439,0.0,84.66971157167895,15.330288428321056
2782,vsp10_240726_Au-0.556-Zn-0.444_pp0_rep1,vsp,10,240726,Au-0.556-Zn-0.444,pp0,1,,HER,50.0,2.965431768595041,,,,,,
2783,vsp10_240726_Au-0.556-Zn-0.444_pp0_rep1,vsp,10,240726,Au-0.556-Zn-0.444,pp0,1,,CO2R,50.0,2.765255146179402,82.96972106551718,4.31728880157171,0.0077059978349815,0.0,87.29471586492386,12.70528413507614
2784,vsp10_240726_Au-0.6-Zn-0.4_pp0,vsp,10,240726,Au-0.6-Zn-0.4,pp0,std,1.0,CO2R,50.0,0.0,0.0,0.0,0.0,0.0,0.0,0.0
2785,vsp10_240726_Au-0.6-Zn-0.4_pp0,vsp,10,240726,Au-0.6-Zn-0.4,pp0,std,1.0,HER,50.0,0.0,0.0,0.0,0.0,0.0,0.0,0.0
2786,vsp10_240726_Au-0.6-Zn-0.4_pp0,vsp,10,240726,Au-0.6-Zn-0.4,pp0,avg,1.0,HER,50.0,2.943922,,,,,,
2787,vsp10_240726_Au-0.6-Zn-0.4_pp0,vsp,10,240726,Au-0.6-Zn-0.4,pp0,avg,1.0,CO2R,50.0,2.7060883455149503,91.69432296135096,3.300589390962672,0.0121094251692567,0.0,95.00702177748288,4.992978222517124
2788,vsp10_240726_Au-0.6-Zn-0.4_pp0,vsp,10,240726,Au-0.6-Zn-0.4,pp0,avg,1.0,CO2R,100.0,3.0063627508305646,92.900876770805,10.793222003929271,0.0060547125846283,0.0,103.7001534873189,0.0
2789,vsp10_240726_Au-0.6-Zn-0.4_pp0,vsp,10,240726,Au-0.6-Zn-0.4,pp0,std,1.0,CO2R,200.0,0.0,0.0,0.0,0.0,0.0,0.0,0.0
2790,vsp10_240726_Au-0.6-Zn-0.4_pp0,vsp,10,240726,Au-0.6-Zn-0.4,pp0,std,1.0,CO2R,300.0,0.0,0.0,0.0,0.0,0.0,0.0,0.0
2791,vsp10_240726_Au-0.6-Zn-0.4_pp0,vsp,10,240726,Au-0.6-Zn-0.4,pp0,std,1.0,CO2R,150.0,0.0,0.0,0.0,0.0,0.0,0.0,0.0
2792,vsp10_240726_Au-0.6-Zn-0.4_pp0,vsp,10,240726,Au-0.6-Zn-0.4,pp0,avg,1.0,CO2R,200.0,3.3598755315614617,90.83868672707108,11.25,0.0049538557510595,0.0,102.09438201923162,0.0
2793,vsp10_240726_Au-0.6-Zn-0.4_pp0,vsp,10,240726,Au-0.6-Zn-0.4,pp0,avg,1.0,CO2R,300.0,3.6083405681063128,93.71529012952772,3.8163064833005897,0.0117424728914004,0.0,97.5446571948921,2.455342805107904
2794,vsp10_240726_Au-0.6-Zn-0.4_pp0,vsp,10,240726,Au-0.6-Zn-0.4,pp0,std,1.0,CO2R,100.0,0.0,0.0,0.0,0.0,0.0,0.0,0.0
2795,vsp10_240726_Au-0.6-Zn-0.4_pp0,vsp,10,240726,Au-0.6-Zn-0.4,pp0,avg,1.0,CO2R,150.0,3.215159893687708,86.51991043964092,12.288801571709234,0.0044034273342751,0.0,98.81311543868443,1.1868845613155656
2796,vsp10_240726_Au-0.6-Zn-0.4_pp0_rep1,vsp,10,240726,Au-0.6-Zn-0.4,pp0,1,,CO2R,300.0,3.6083405681063128,93.71529012952772,3.8163064833005897,0.0117424728914004,0.0,97.5446571948921,2.455342805107904
2797,vsp10_240726_Au-0.6-Zn-0.4_pp0_rep1,vsp,10,240726,Au-0.6-Zn-0.4,pp0,1,,CO2R,100.0,3.0063627508305646,92.900876770805,10.793222003929271,0.0060547125846283,0.0,103.7001534873189,0.0
2798,vsp10_240726_Au-0.6-Zn-0.4_pp0_rep1,vsp,10,240726,Au-0.6-Zn-0.4,pp0,1,,CO2R,200.0,3.3598755315614617,90.83868672707108,11.25,0.0049538557510595,0.0,102.09438201923162,0.0
2799,vsp10_240726_Au-0.6-Zn-0.4_pp0_rep1,vsp,10,240726,Au-0.6-Zn-0.4,pp0,1,,CO2R,150.0,3.215159893687708,86.51991043964092,12.288801571709234,0.0044034273342751,0.0,98.81311543868443,1.1868845613155656
2800,vsp10_240726_Au-0.6-Zn-0.4_pp0_rep1,vsp,10,240726,Au-0.6-Zn-0.4,pp0,1,,HER,50.0,2.943922,,,,,,
2801,vsp10_240726_Au-0.6-Zn-0.4_pp0_rep1,vsp,10,240726,Au-0.6-Zn-0.4,pp0,1,,CO2R,50.0,2.7060883455149503,91.69432296135096,3.300589390962672,0.0121094251692567,0.0,95.00702177748288,4.992978222517124
2802,vsp10_240726_Au-0.625-Zn-0.375_pp0,vsp,10,240726,Au-0.625-Zn-0.375,pp0,avg,1.0,CO2R,50.0,2.6989427009966778,87.57622046914562,3.388998035363458,0.0099077115021191,0.0,90.9751262160112,9.024873783988795
2803,vsp10_240726_Au-0.625-Zn-0.375_pp0,vsp,10,240726,Au-0.625-Zn-0.375,pp0,std,1.0,CO2R,50.0,0.0,0.0,0.0,0.0,0.0,0.0,0.0
2804,vsp10_240726_Au-0.625-Zn-0.375_pp0,vsp,10,240726,Au-0.625-Zn-0.375,pp0,avg,1.0,CO2R,100.0,3.0002057973421925,77.95203917219445,10.18909626719057,0.0066051410014127,0.0,88.14774058038643,11.852259419613574
2805,vsp10_240726_Au-0.625-Zn-0.375_pp0,vsp,10,240726,Au-0.625-Zn-0.375,pp0,avg,1.0,HER,50.0,2.8907541239669423,,,,,,
2806,vsp10_240726_Au-0.625-Zn-0.375_pp0,vsp,10,240726,Au-0.625-Zn-0.375,pp0,std,1.0,HER,50.0,0.0,0.0,0.0,0.0,0.0,0.0,0.0
2807,vsp10_240726_Au-0.625-Zn-0.375_pp0,vsp,10,240726,Au-0.625-Zn-0.375,pp0,std,1.0,CO2R,100.0,0.0,0.0,0.0,0.0,0.0,0.0,0.0
2808,vsp10_240726_Au-0.625-Zn-0.375_pp0,vsp,10,240726,Au-0.625-Zn-0.375,pp0,avg,1.0,CO2R,150.0,3.1957185282392024,73.20136433070371,11.06090373280943,0.0080729501128378,0.0,84.27034101362598,15.72965898637402
2809,vsp10_240726_Au-0.625-Zn-0.375_pp0,vsp,10,240726,Au-0.625-Zn-0.375,pp0,std,1.0,CO2R,150.0,0.0,0.0,0.0,0.0,0.0,0.0,0.0
2810,vsp10_240726_Au-0.625-Zn-0.375_pp0,vsp,10,240726,Au-0.625-Zn-0.375,pp0,avg,1.0,CO2R,200.0,3.334167754152824,79.2970139571868,9.912819253438114,0.0060547125846283,0.0,89.21687650508885,10.783123494911152
2811,vsp10_240726_Au-0.625-Zn-0.375_pp0,vsp,10,240726,Au-0.625-Zn-0.375,pp0,std,1.0,CO2R,200.0,0.0,0.0,0.0,0.0,0.0,0.0,0.0
2812,vsp10_240726_Au-0.625-Zn-0.375_pp0,vsp,10,240726,Au-0.625-Zn-0.375,pp0,avg,1.0,CO2R,300.0,3.5391042691029893,82.2793948398167,5.442043222003929,0.0064216648624846,0.0,87.72884830856242,12.27115169143758
2813,vsp10_240726_Au-0.625-Zn-0.375_pp0,vsp,10,240726,Au-0.625-Zn-0.375,pp0,std,1.0,CO2R,300.0,0.0,0.0,0.0,0.0,0.0,0.0,0.0
2814,vsp10_240726_Au-0.625-Zn-0.375_pp0_rep1,vsp,10,240726,Au-0.625-Zn-0.375,pp0,1,,CO2R,150.0,3.1957185282392024,73.20136433070371,11.06090373280943,0.0080729501128378,0.0,84.27034101362598,15.72965898637402
2815,vsp10_240726_Au-0.625-Zn-0.375_pp0_rep1,vsp,10,240726,Au-0.625-Zn-0.375,pp0,1,,CO2R,100.0,3.0002057973421925,77.95203917219445,10.18909626719057,0.0066051410014127,0.0,88.14774058038643,11.852259419613574
2816,vsp10_240726_Au-0.625-Zn-0.375_pp0_rep1,vsp,10,240726,Au-0.625-Zn-0.375,pp0,1,,CO2R,200.0,3.334167754152824,79.2970139571868,9.912819253438114,0.0060547125846283,0.0,89.21687650508885,10.783123494911152
2817,vsp10_240726_Au-0.625-Zn-0.375_pp0_rep1,vsp,10,240726,Au-0.625-Zn-0.375,pp0,1,,CO2R,50.0,2.6989427009966778,87.57622046914562,3.388998035363458,0.0099077115021191,0.0,90.9751262160112,9.024873783988795
2818,vsp10_240726_Au-0.625-Zn-0.375_pp0_rep1,vsp,10,240726,Au-0.625-Zn-0.375,pp0,1,,CO2R,300.0,3.5391042691029893,82.2793948398167,5.442043222003929,0.0064216648624846,0.0,87.72884830856242,12.27115169143758
2819,vsp10_240726_Au-0.625-Zn-0.375_pp0_rep1,vsp,10,240726,Au-0.625-Zn-0.375,pp0,1,,HER,50.0,2.8907541239669423,,,,,,
2820,vsp10_240726_Au-0.667-Zn-0.333_pp0,vsp,10,240726,Au-0.667-Zn-0.333,pp0,avg,1.0,CO2R,50.0,2.853570342192691,62.423151771328136,14.44007858546169,0.0143111388363943,0.0,76.87754149562622,23.122458504373785
2821,vsp10_240726_Au-0.667-Zn-0.333_pp0,vsp,10,240726,Au-0.667-Zn-0.333,pp0,std,1.0,CO2R,50.0,0.0,0.0,0.0,0.0,0.0,0.0,0.0
2822,vsp10_240726_Au-0.667-Zn-0.333_pp0,vsp,10,240726,Au-0.667-Zn-0.333,pp0,std,1.0,HER,50.0,0.0,0.0,0.0,0.0,0.0,0.0,0.0
2823,vsp10_240726_Au-0.667-Zn-0.333_pp0,vsp,10,240726,Au-0.667-Zn-0.333,pp0,avg,1.0,CO2R,200.0,3.469022511627907,70.34139655569273,10.218565815324164,0.0074307836265893,0.0,80.56838173652278,19.43161826347722
2824,vsp10_240726_Au-0.667-Zn-0.333_pp0,vsp,10,240726,Au-0.667-Zn-0.333,pp0,std,1.0,CO2R,100.0,0.0,0.0,0.0,0.0,0.0,0.0,0.0
2825,vsp10_240726_Au-0.667-Zn-0.333_pp0,vsp,10,240726,Au-0.667-Zn-0.333,pp0,avg,1.0,CO2R,100.0,3.1430053488372094,61.93224382179999,17.895383104125738,0.0099077115021191,0.0,79.83901751024679,20.16098248975321
2826,vsp10_240726_Au-0.667-Zn-0.333_pp0,vsp,10,240726,Au-0.667-Zn-0.333,pp0,std,1.0,CO2R,200.0,0.0,0.0,0.0,0.0,0.0,0.0,0.0
2827,vsp10_240726_Au-0.667-Zn-0.333_pp0,vsp,10,240726,Au-0.667-Zn-0.333,pp0,avg,1.0,CO2R,300.0,3.6687789036544856,76.83797526627467,5.230844793713163,0.0062381887235565,0.0,82.07588206694413,17.924117933055868
2828,vsp10_240726_Au-0.667-Zn-0.333_pp0,vsp,10,240726,Au-0.667-Zn-0.333,pp0,std,1.0,CO2R,300.0,0.0,0.0,0.0,0.0,0.0,0.0,0.0
2829,vsp10_240726_Au-0.667-Zn-0.333_pp0,vsp,10,240726,Au-0.667-Zn-0.333,pp0,avg,1.0,HER,50.0,2.970382504132231,,,,,,
2830,vsp10_240726_Au-0.667-Zn-0.333_pp0,vsp,10,240726,Au-0.667-Zn-0.333,pp0,avg,1.0,CO2R,150.0,3.331930006644518,67.81602460817342,13.973477406679764,0.0088068546685503,0.0,81.79830886952173,18.201691130478267
2831,vsp10_240726_Au-0.667-Zn-0.333_pp0,vsp,10,240726,Au-0.667-Zn-0.333,pp0,std,1.0,CO2R,150.0,0.0,0.0,0.0,0.0,0.0,0.0,0.0
2832,vsp10_240726_Au-0.667-Zn-0.333_pp0_rep1,vsp,10,240726,Au-0.667-Zn-0.333,pp0,1,,CO2R,300.0,3.6687789036544856,76.83797526627467,5.230844793713163,0.0062381887235565,0.0,82.07588206694413,17.924117933055868
2833,vsp10_240726_Au-0.667-Zn-0.333_pp0_rep1,vsp,10,240726,Au-0.667-Zn-0.333,pp0,1,,CO2R,150.0,3.331930006644518,67.81602460817342,13.973477406679764,0.0088068546685503,0.0,81.79830886952173,18.201691130478267
2834,vsp10_240726_Au-0.667-Zn-0.333_pp0_rep1,vsp,10,240726,Au-0.667-Zn-0.333,pp0,1,,CO2R,200.0,3.469022511627907,70.34139655569273,10.218565815324164,0.0074307836265893,0.0,80.56838173652278,19.43161826347722
2835,vsp10_240726_Au-0.667-Zn-0.333_pp0_rep1,vsp,10,240726,Au-0.667-Zn-0.333,pp0,1,,CO2R,100.0,3.1430053488372094,61.93224382179999,17.895383104125738,0.0099077115021191,0.0,79.83901751024679,20.16098248975321
2836,vsp10_240726_Au-0.667-Zn-0.333_pp0_rep1,vsp,10,240726,Au-0.667-Zn-0.333,pp0,1,,CO2R,50.0,2.853570342192691,62.423151771328136,14.44007858546169,0.0143111388363943,0.0,76.87754149562622,23.122458504373785
2837,vsp10_240726_Au-0.667-Zn-0.333_pp0_rep1,vsp,10,240726,Au-0.667-Zn-0.333,pp0,1,,HER,50.0,2.970382504132231,,,,,,
2838,vsp10_240726_Au-0.7-Zn-0.3_pp0,vsp,10,240726,Au-0.7-Zn-0.3,pp0,avg,1.0,CO2R,50.0,2.9560384518272422,70.73970997509888,17.033398821218075,0.0176137093371007,0.0,87.79072250565405,12.209277494345956
2839,vsp10_240726_Au-0.7-Zn-0.3_pp0,vsp,10,240726,Au-0.7-Zn-0.3,pp0,avg,1.0,CO2R,100.0,3.2140328205980064,73.16976710121575,14.63899803536346,0.0121094251692567,0.0,87.82285172550705,12.17714827449295
2840,vsp10_240726_Au-0.7-Zn-0.3_pp0,vsp,10,240726,Au-0.7-Zn-0.3,pp0,avg,1.0,HER,50.0,2.9700481570247934,,,,,,
2841,vsp10_240726_Au-0.7-Zn-0.3_pp0,vsp,10,240726,Au-0.7-Zn-0.3,pp0,std,1.0,CO2R,50.0,0.0,0.0,0.0,0.0,0.0,0.0,0.0
2842,vsp10_240726_Au-0.7-Zn-0.3_pp0,vsp,10,240726,Au-0.7-Zn-0.3,pp0,std,1.0,CO2R,100.0,0.0,0.0,0.0,0.0,0.0,0.0,0.0
2843,vsp10_240726_Au-0.7-Zn-0.3_pp0,vsp,10,240726,Au-0.7-Zn-0.3,pp0,std,1.0,HER,50.0,0.0,0.0,0.0,0.0,0.0,0.0,0.0
2844,vsp10_240726_Au-0.7-Zn-0.3_pp0,vsp,10,240726,Au-0.7-Zn-0.3,pp0,avg,1.0,CO2R,200.0,3.493115568106313,74.6267969616439,9.529715127701376,0.0093572830853347,0.0,84.16710509977973,15.832894900220268
2845,vsp10_240726_Au-0.7-Zn-0.3_pp0,vsp,10,240726,Au-0.7-Zn-0.3,pp0,std,1.0,CO2R,200.0,0.0,0.0,0.0,0.0,0.0,0.0,0.0
2846,vsp10_240726_Au-0.7-Zn-0.3_pp0,vsp,10,240726,Au-0.7-Zn-0.3,pp0,avg,1.0,CO2R,300.0,3.685147501661129,80.51246102659607,5.923379174852652,0.0080729501128378,0.0,86.44490173344086,13.555098266559142
2847,vsp10_240726_Au-0.7-Zn-0.3_pp0,vsp,10,240726,Au-0.7-Zn-0.3,pp0,std,1.0,CO2R,300.0,0.0,0.0,0.0,0.0,0.0,0.0,0.0
2848,vsp10_240726_Au-0.7-Zn-0.3_pp0,vsp,10,240726,Au-0.7-Zn-0.3,pp0,avg,1.0,CO2R,150.0,3.372139554817276,74.91807738182426,11.63064833005894,0.0095407592242628,0.0,86.55958458027985,13.440415419720154
2849,vsp10_240726_Au-0.7-Zn-0.3_pp0,vsp,10,240726,Au-0.7-Zn-0.3,pp0,std,1.0,CO2R,150.0,0.0,0.0,0.0,0.0,0.0,0.0,0.0
2850,vsp10_240726_Au-0.7-Zn-0.3_pp0_rep1,vsp,10,240726,Au-0.7-Zn-0.3,pp0,1,,CO2R,50.0,2.9560384518272422,70.73970997509888,17.033398821218075,0.0176137093371007,0.0,87.79072250565405,12.209277494345956
2851,vsp10_240726_Au-0.7-Zn-0.3_pp0_rep1,vsp,10,240726,Au-0.7-Zn-0.3,pp0,1,,CO2R,100.0,3.2140328205980064,73.16976710121575,14.63899803536346,0.0121094251692567,0.0,87.82285172550705,12.17714827449295
2852,vsp10_240726_Au-0.7-Zn-0.3_pp0_rep1,vsp,10,240726,Au-0.7-Zn-0.3,pp0,1,,CO2R,200.0,3.493115568106313,74.6267969616439,9.529715127701376,0.0093572830853347,0.0,84.16710509977973,15.832894900220268
2853,vsp10_240726_Au-0.7-Zn-0.3_pp0_rep1,vsp,10,240726,Au-0.7-Zn-0.3,pp0,1,,CO2R,150.0,3.372139554817276,74.91807738182426,11.63064833005894,0.0095407592242628,0.0,86.55958458027985,13.440415419720154
2854,vsp10_240726_Au-0.7-Zn-0.3_pp0_rep1,vsp,10,240726,Au-0.7-Zn-0.3,pp0,1,,CO2R,300.0,3.685147501661129,80.51246102659607,5.923379174852652,0.0080729501128378,0.0,86.44490173344086,13.555098266559142
2855,vsp10_240726_Au-0.7-Zn-0.3_pp0_rep1,vsp,10,240726,Au-0.7-Zn-0.3,pp0,1,,HER,50.0,2.9700481570247934,,,,,,
2856,vsp10_240726_Au-0.75-Zn-0.25_pp0,vsp,10,240726,Au-0.75-Zn-0.25,pp0,avg,3.0,CO2R,50.0,2.9684366766334445,73.8412605411287,11.787819253438114,0.0198154230042382,0.0,85.64889521757107,14.351104782428942
2857,vsp10_240726_Au-0.75-Zn-0.25_pp0,vsp,10,240726,Au-0.75-Zn-0.25,pp0,std,3.0,HER,50.0,0.0342660108027402,0.0,0.0,0.0,0.0,0.0,0.0
2858,vsp10_240726_Au-0.75-Zn-0.25_pp0,vsp,10,240726,Au-0.75-Zn-0.25,pp0,std,3.0,CO2R,50.0,0.0677599534210116,3.4537739351688543,1.5305026207754708,0.0019067399676004,0.0,2.602398596879697,2.6023985968796985
2859,vsp10_240726_Au-0.75-Zn-0.25_pp0,vsp,10,240726,Au-0.75-Zn-0.25,pp0,avg,3.0,HER,50.0,2.9953957851239665,,,,,,
2860,vsp10_240726_Au-0.75-Zn-0.25_pp0,vsp,10,240726,Au-0.75-Zn-0.25,pp0,avg,3.0,CO2R,100.0,3.240761573643411,76.61721316620981,11.151768172888014,0.0135772342806817,0.0,87.78470050078363,12.215299499216362
2861,vsp10_240726_Au-0.75-Zn-0.25_pp0,vsp,10,240726,Au-0.75-Zn-0.25,pp0,avg,3.0,CO2R,150.0,3.394747951273532,76.84976319515648,9.169941060903732,0.0117424728914004,0.0,86.03298452298607,13.967015477013922
2862,vsp10_240726_Au-0.75-Zn-0.25_pp0,vsp,10,240726,Au-0.75-Zn-0.25,pp0,std,3.0,CO2R,300.0,0.0694594507411543,1.8835811965316955,1.060225140125216,0.00038193604012,0.0,2.8738152472016467,2.873815247201649
2863,vsp10_240726_Au-0.75-Zn-0.25_pp0,vsp,10,240726,Au-0.75-Zn-0.25,pp0,avg,3.0,CO2R,200.0,3.514830666666666,76.52263073092134,7.681728880157171,0.0100911876410472,0.0,84.21585128971522,15.784148710284777
