Repository: Graph4HEP/fairchem

File: src/fairchem/applications/ocx/data/experimental_data/ExpDataDump_241113.csv (part 14 of 25)
,sample id,source,batch number,batch date,composition,post processing id,rep,total reps,reaction,current density,voltage,fe_h2,fe_co,fe_ch4,fe_c2h4,fe_gas_total,fe_liquid
2864,vsp10_240726_Au-0.75-Zn-0.25_pp0,vsp,10,240726,Au-0.75-Zn-0.25,pp0,std,3.0,CO2R,200.0,0.0570342816576096,0.0921658099401836,0.6435438228042382,0.0023406694718039,0.0,0.5747414236124694,0.5747414236124696
2865,vsp10_240726_Au-0.75-Zn-0.25_pp0,vsp,10,240726,Au-0.75-Zn-0.25,pp0,avg,3.0,CO2R,300.0,3.706994491694352,78.69063313035777,3.809757694826457,0.0114978380394962,0.0,82.5132067723961,17.486793227603897
2866,vsp10_240726_Au-0.75-Zn-0.25_pp0,vsp,10,240726,Au-0.75-Zn-0.25,pp0,std,3.0,CO2R,100.0,0.0523113342949796,1.0108929076872648,1.0773864206028634,0.0022245299622006,0.0,1.867600747865541,1.867600747865544
2867,vsp10_240726_Au-0.75-Zn-0.25_pp0,vsp,10,240726,Au-0.75-Zn-0.25,pp0,std,3.0,CO2R,150.0,0.0529695888372718,0.7482772228776249,0.8132652062276047,0.0022017136671375,0.0,0.8420770644277099,0.8420770644277109
2868,vsp10_240726_Au-0.75-Zn-0.25_pp0_rep1,vsp,10,240726,Au-0.75-Zn-0.25,pp0,1,,CO2R,300.0,3.731878830564784,80.26282198832368,4.233791748526523,0.011192044474616,0.0,84.50912389049721,15.490876109502793
2869,vsp10_240726_Au-0.75-Zn-0.25_pp0_rep1,vsp,10,240726,Au-0.75-Zn-0.25,pp0,1,,CO2R,150.0,3.4263622724252487,77.41321224549583,8.266208251473477,0.013944186558538,0.0,85.69501231999332,14.304987680006676
2870,vsp10_240726_Au-0.75-Zn-0.25_pp0_rep1,vsp,10,240726,Au-0.75-Zn-0.25,pp0,1,,CO2R,50.0,3.0369314219269103,71.9236644416079,13.482318271119842,0.020916279837807,0.0,85.42689899256554,14.57310100743446
2871,vsp10_240726_Au-0.75-Zn-0.25_pp0_rep1,vsp,10,240726,Au-0.75-Zn-0.25,pp0,1,,CO2R,200.0,3.543819887043189,76.54146351670887,7.113212180746562,0.0123846393776489,0.0,83.66854320965201,16.331456790347985
2872,vsp10_240726_Au-0.75-Zn-0.25_pp0_rep1,vsp,10,240726,Au-0.75-Zn-0.25,pp0,1,,HER,50.0,2.968348818181818,,,,,,
2873,vsp10_240726_Au-0.75-Zn-0.25_pp0_rep1,vsp,10,240726,Au-0.75-Zn-0.25,pp0,1,,CO2R,100.0,3.282704325581395,76.23386134884598,9.968074656188604,0.0159624240867475,0.0,86.22036988381957,13.779630116180428
2874,vsp10_240726_Au-0.75-Zn-0.25_pp0_rep2,vsp,10,240726,Au-0.75-Zn-0.25,pp0,2,,CO2R,50.0,2.90143623255814,77.82837054552303,10.50589390962672,0.020916279837807,0.0,88.35518073498756,11.644819265012444
2875,vsp10_240726_Au-0.75-Zn-0.25_pp0_rep2,vsp,10,240726,Au-0.75-Zn-0.25,pp0,2,,HER,50.0,2.9839091570247938,,,,,,
2876,vsp10_240726_Au-0.75-Zn-0.25_pp0_rep2,vsp,10,240726,Au-0.75-Zn-0.25,pp0,2,,CO2R,300.0,3.628520568106312,79.20609345246815,4.592337917485265,0.0113755206135442,0.0,83.81112499973935,16.18887500026065
2877,vsp10_240726_Au-0.75-Zn-0.25_pp0_rep2,vsp,10,240726,Au-0.75-Zn-0.25,pp0,2,,CO2R,100.0,3.1821460764119607,75.85406683546424,11.412082514734774,0.0132102820028255,0.0,87.28133679596043,12.718663204039572
2878,vsp10_240726_Au-0.75-Zn-0.25_pp0_rep2,vsp,10,240726,Au-0.75-Zn-0.25,pp0,2,,CO2R,200.0,3.449124455149501,76.42250308648434,8.38040275049116,0.0101829257105113,0.0,84.81457163550495,15.185428364495053
2879,vsp10_240726_Au-0.75-Zn-0.25_pp0_rep2,vsp,10,240726,Au-0.75-Zn-0.25,pp0,2,,CO2R,150.0,3.333595687707641,77.13532402854213,9.842829076620824,0.0117424728914004,0.0,86.99154321451985,13.00845678548015
2880,vsp10_240726_Au-0.75-Zn-0.25_pp0_rep3,vsp,10,240726,Au-0.75-Zn-0.25,pp0,3,,CO2R,200.0,3.551547657807309,76.60392558957082,7.551571709233792,0.0077059978349815,0.0,84.1644390239887,15.835560976011294
2881,vsp10_240726_Au-0.75-Zn-0.25_pp0_rep3,vsp,10,240726,Au-0.75-Zn-0.25,pp0,3,,CO2R,150.0,3.424285893687708,76.00075331143151,9.400785854616895,0.0095407592242628,0.0,85.41239803444506,14.587601965554938
2882,vsp10_240726_Au-0.75-Zn-0.25_pp0_rep3,vsp,10,240726,Au-0.75-Zn-0.25,pp0,3,,CO2R,300.0,3.76058407641196,76.60298395028146,2.6031434184675835,0.0119259490303286,0.0,79.21937142695175,20.780628573048247
2883,vsp10_240726_Au-0.75-Zn-0.25_pp0_rep3,vsp,10,240726,Au-0.75-Zn-0.25,pp0,3,,HER,50.0,3.033929380165289,,,,,,
2884,vsp10_240726_Au-0.75-Zn-0.25_pp0_rep3,vsp,10,240726,Au-0.75-Zn-0.25,pp0,3,,CO2R,50.0,2.9669423754152824,71.7717466362552,11.37524557956778,0.0176137093371007,0.0,83.16460592516007,16.835394074839925
2885,vsp10_240726_Au-0.75-Zn-0.25_pp0_rep3,vsp,10,240726,Au-0.75-Zn-0.25,pp0,3,,CO2R,100.0,3.257434318936877,77.7637113143192,12.075147347740668,0.0115589967524723,0.0,89.85239482257091,10.147605177429083
2886,vsp10_240726_Au-0.8-Zn-0.2_pp0,vsp,10,240726,Au-0.8-Zn-0.2,pp0,avg,1.0,HER,50.0,2.9556544876033057,,,,,,
2887,vsp10_240726_Au-0.8-Zn-0.2_pp0,vsp,10,240726,Au-0.8-Zn-0.2,pp0,avg,1.0,CO2R,150.0,3.4075403749999995,75.68185147209608,9.204322200392928,0.0110085683356879,0.0,84.89882987729018,15.101170122709815
2888,vsp10_240726_Au-0.8-Zn-0.2_pp0,vsp,10,240726,Au-0.8-Zn-0.2,pp0,std,1.0,CO2R,150.0,0.0,0.0,0.0,0.0,0.0,0.0,0.0
2889,vsp10_240726_Au-0.8-Zn-0.2_pp0,vsp,10,240726,Au-0.8-Zn-0.2,pp0,std,1.0,CO2R,100.0,0.0,0.0,0.0,0.0,0.0,0.0,0.0
2890,vsp10_240726_Au-0.8-Zn-0.2_pp0,vsp,10,240726,Au-0.8-Zn-0.2,pp0,avg,1.0,CO2R,100.0,3.2599531162790694,69.85394128355898,10.911100196463655,0.0143111388363943,0.0,80.7813297826176,19.2186702173824
2891,vsp10_240726_Au-0.8-Zn-0.2_pp0,vsp,10,240726,Au-0.8-Zn-0.2,pp0,avg,1.0,CO2R,50.0,3.0228424053156147,69.4389922367072,14.248526522593322,0.0187145661706695,0.0,83.70623332547119,16.29376667452881
2892,vsp10_240726_Au-0.8-Zn-0.2_pp0,vsp,10,240726,Au-0.8-Zn-0.2,pp0,std,1.0,HER,50.0,0.0,0.0,0.0,0.0,0.0,0.0,0.0
2893,vsp10_240726_Au-0.8-Zn-0.2_pp0,vsp,10,240726,Au-0.8-Zn-0.2,pp0,std,1.0,CO2R,300.0,0.0,0.0,0.0,0.0,0.0,0.0,0.0
2894,vsp10_240726_Au-0.8-Zn-0.2_pp0,vsp,10,240726,Au-0.8-Zn-0.2,pp0,avg,1.0,CO2R,200.0,3.5282523720930232,75.24702337357971,6.825884086444008,0.0112837825440801,0.0,82.08567411538674,17.914325884613262
2895,vsp10_240726_Au-0.8-Zn-0.2_pp0,vsp,10,240726,Au-0.8-Zn-0.2,pp0,std,1.0,CO2R,200.0,0.0,0.0,0.0,0.0,0.0,0.0,0.0
2896,vsp10_240726_Au-0.8-Zn-0.2_pp0,vsp,10,240726,Au-0.8-Zn-0.2,pp0,avg,1.0,CO2R,300.0,3.7708596445182727,79.92885392035824,1.851669941060904,0.0135772342806818,0.0,81.79558396851877,18.20441603148123
2897,vsp10_240726_Au-0.8-Zn-0.2_pp0,vsp,10,240726,Au-0.8-Zn-0.2,pp0,std,1.0,CO2R,50.0,0.0,0.0,0.0,0.0,0.0,0.0,0.0
2898,vsp10_240726_Au-0.8-Zn-0.2_pp0_rep1,vsp,10,240726,Au-0.8-Zn-0.2,pp0,1,,CO2R,150.0,3.4075403749999995,75.68185147209608,9.204322200392928,0.0110085683356879,0.0,84.89882987729018,15.101170122709815
2899,vsp10_240726_Au-0.8-Zn-0.2_pp0_rep1,vsp,10,240726,Au-0.8-Zn-0.2,pp0,1,,CO2R,100.0,3.2599531162790694,69.85394128355898,10.911100196463655,0.0143111388363943,0.0,80.7813297826176,19.2186702173824
2900,vsp10_240726_Au-0.8-Zn-0.2_pp0_rep1,vsp,10,240726,Au-0.8-Zn-0.2,pp0,1,,CO2R,50.0,3.0228424053156147,69.4389922367072,14.248526522593322,0.0187145661706695,0.0,83.70623332547119,16.29376667452881
2901,vsp10_240726_Au-0.8-Zn-0.2_pp0_rep1,vsp,10,240726,Au-0.8-Zn-0.2,pp0,1,,HER,50.0,2.9556544876033057,,,,,,
2902,vsp10_240726_Au-0.8-Zn-0.2_pp0_rep1,vsp,10,240726,Au-0.8-Zn-0.2,pp0,1,,CO2R,200.0,3.5282523720930232,75.24702337357971,6.825884086444008,0.0112837825440801,0.0,82.08567411538674,17.914325884613262
2903,vsp10_240726_Au-0.8-Zn-0.2_pp0_rep1,vsp,10,240726,Au-0.8-Zn-0.2,pp0,1,,CO2R,300.0,3.7708596445182727,79.92885392035824,1.851669941060904,0.0135772342806818,0.0,81.79558396851877,18.20441603148123
2904,vsp10_240726_Au-0.833-Zn-0.167_pp0,vsp,10,240726,Au-0.833-Zn-0.167,pp0,std,1.0,HER,50.0,0.0,0.0,0.0,0.0,0.0,0.0,0.0
2905,vsp10_240726_Au-0.833-Zn-0.167_pp0,vsp,10,240726,Au-0.833-Zn-0.167,pp0,std,1.0,CO2R,150.0,0.0,0.0,0.0,0.0,0.0,0.0,0.0
2906,vsp10_240726_Au-0.833-Zn-0.167_pp0,vsp,10,240726,Au-0.833-Zn-0.167,pp0,avg,1.0,CO2R,50.0,3.0094671461794023,72.772395321099,11.74361493123772,0.0132102820028255,0.0,84.52922053433954,15.470779465660456
2907,vsp10_240726_Au-0.833-Zn-0.167_pp0,vsp,10,240726,Au-0.833-Zn-0.167,pp0,std,1.0,CO2R,300.0,0.0,0.0,0.0,0.0,0.0,0.0,0.0
2908,vsp10_240726_Au-0.833-Zn-0.167_pp0,vsp,10,240726,Au-0.833-Zn-0.167,pp0,avg,1.0,CO2R,300.0,3.763423475083056,79.58442319362196,1.43664047151277,0.0113755206135442,0.0018264070358818,81.03558370195654,18.96441629804346
2909,vsp10_240726_Au-0.833-Zn-0.167_pp0,vsp,10,240726,Au-0.833-Zn-0.167,pp0,avg,1.0,CO2R,200.0,3.6230229003322254,80.47751574630145,3.912082514734775,0.0134854962112177,0.0010536963668549,84.40562032643324,15.594379673566763
2910,vsp10_240726_Au-0.833-Zn-0.167_pp0,vsp,10,240726,Au-0.833-Zn-0.167,pp0,std,1.0,CO2R,50.0,0.0,0.0,0.0,0.0,0.0,0.0,0.0
2911,vsp10_240726_Au-0.833-Zn-0.167_pp0,vsp,10,240726,Au-0.833-Zn-0.167,pp0,avg,1.0,CO2R,100.0,3.3378584053156146,73.84774738956663,10.623772102161102,0.0126598535860411,0.0025288712804518,84.4886853803528,15.511314619647194
2912,vsp10_240726_Au-0.833-Zn-0.167_pp0,vsp,10,240726,Au-0.833-Zn-0.167,pp0,avg,1.0,HER,50.0,3.020223049586777,,,,,,
2913,vsp10_240726_Au-0.833-Zn-0.167_pp0,vsp,10,240726,Au-0.833-Zn-0.167,pp0,std,1.0,CO2R,100.0,0.0,0.0,0.0,0.0,0.0,0.0,0.0
2914,vsp10_240726_Au-0.833-Zn-0.167_pp0,vsp,10,240726,Au-0.833-Zn-0.167,pp0,std,1.0,CO2R,200.0,0.0,0.0,0.0,0.0,0.0,0.0,0.0
2915,vsp10_240726_Au-0.833-Zn-0.167_pp0,vsp,10,240726,Au-0.833-Zn-0.167,pp0,avg,1.0,CO2R,150.0,3.459288225913621,75.53328171755007,8.497053045186641,0.012476377447113,0.0011239427913119,84.04591224673372,15.95408775326628
2916,vsp10_240726_Au-0.833-Zn-0.167_pp0_rep1,vsp,10,240726,Au-0.833-Zn-0.167,pp0,1,,CO2R,200.0,3.6230229003322254,80.47751574630145,3.912082514734775,0.0134854962112177,0.0010536963668549,84.40562032643324,15.594379673566763
2917,vsp10_240726_Au-0.833-Zn-0.167_pp0_rep1,vsp,10,240726,Au-0.833-Zn-0.167,pp0,1,,HER,50.0,3.020223049586777,,,,,,
2918,vsp10_240726_Au-0.833-Zn-0.167_pp0_rep1,vsp,10,240726,Au-0.833-Zn-0.167,pp0,1,,CO2R,50.0,3.0094671461794023,72.772395321099,11.74361493123772,0.0132102820028255,0.0,84.52922053433954,15.470779465660456
2919,vsp10_240726_Au-0.833-Zn-0.167_pp0_rep1,vsp,10,240726,Au-0.833-Zn-0.167,pp0,1,,CO2R,150.0,3.459288225913621,75.53328171755007,8.497053045186641,0.012476377447113,0.0011239427913119,84.04591224673372,15.95408775326628
2920,vsp10_240726_Au-0.833-Zn-0.167_pp0_rep1,vsp,10,240726,Au-0.833-Zn-0.167,pp0,1,,CO2R,100.0,3.3378584053156146,73.84774738956663,10.623772102161102,0.0126598535860411,0.0025288712804518,84.4886853803528,15.511314619647194
2921,vsp10_240726_Au-0.833-Zn-0.167_pp0_rep1,vsp,10,240726,Au-0.833-Zn-0.167,pp0,1,,CO2R,300.0,3.763423475083056,79.58442319362196,1.43664047151277,0.0113755206135442,0.0018264070358818,81.03558370195654,18.96441629804346
2922,vsp10_240726_Au-1.0_pp0,vsp,10,240726,Au-1.0,pp0,avg,1.0,CO2R,300.0,3.6550857940199335,73.16620979723368,5.073673870333988,0.0168798047813881,0.0008429570934839,78.25958359320111,21.74041640679889
2923,vsp10_240726_Au-1.0_pp0,vsp,10,240726,Au-1.0,pp0,std,1.0,CO2R,150.0,0.0,0.0,0.0,0.0,0.0,0.0,0.0
2924,vsp10_240726_Au-1.0_pp0,vsp,10,240726,Au-1.0,pp0,std,1.0,CO2R,300.0,0.0,0.0,0.0,0.0,0.0,0.0,0.0
2925,vsp10_240726_Au-1.0_pp0,vsp,10,240726,Au-1.0,pp0,avg,1.0,HER,50.0,2.8699085950413226,,,,,,
2926,vsp10_240726_Au-1.0_pp0,vsp,10,240726,Au-1.0,pp0,std,1.0,HER,50.0,0.0,0.0,0.0,0.0,0.0,0.0,0.0
2927,vsp10_240726_Au-1.0_pp0,vsp,10,240726,Au-1.0,pp0,avg,1.0,CO2R,200.0,3.473975106312292,71.41329594676598,10.391699410609036,0.0170632809203163,0.0,81.82428294752374,18.17571705247626
2928,vsp10_240726_Au-1.0_pp0,vsp,10,240726,Au-1.0,pp0,avg,1.0,CO2R,50.0,2.991958521594684,62.78348573939609,24.91650294695481,0.0286222776727886,0.0,87.73355387342016,12.266446126579837
2929,vsp10_240726_Au-1.0_pp0,vsp,10,240726,Au-1.0,pp0,avg,1.0,CO2R,100.0,3.215148026578073,69.59907091590115,16.281925343811395,0.0225675650881602,0.0,85.9065295704386,14.093470429561409
2930,vsp10_240726_Au-1.0_pp0,vsp,10,240726,Au-1.0,pp0,std,1.0,CO2R,100.0,0.0,0.0,0.0,0.0,0.0,0.0,0.0
2931,vsp10_240726_Au-1.0_pp0,vsp,10,240726,Au-1.0,pp0,std,1.0,CO2R,50.0,0.0,0.0,0.0,0.0,0.0,0.0,0.0
2932,vsp10_240726_Au-1.0_pp0,vsp,10,240726,Au-1.0,pp0,std,1.0,CO2R,200.0,0.0,0.0,0.0,0.0,0.0,0.0,0.0
2933,vsp10_240726_Au-1.0_pp0,vsp,10,240726,Au-1.0,pp0,avg,1.0,CO2R,150.0,3.360370501661129,69.03638912720501,12.36247544204322,0.0190815184485257,0.0,81.42354805167943,18.576451948320567
2934,vsp10_240726_Au-1.0_pp0_rep1,vsp,10,240726,Au-1.0,pp0,1,,CO2R,200.0,3.473975106312292,71.41329594676598,10.391699410609036,0.0170632809203163,0.0,81.82428294752374,18.17571705247626
2935,vsp10_240726_Au-1.0_pp0_rep1,vsp,10,240726,Au-1.0,pp0,1,,HER,50.0,2.8699085950413226,,,,,,
2936,vsp10_240726_Au-1.0_pp0_rep1,vsp,10,240726,Au-1.0,pp0,1,,CO2R,50.0,2.991958521594684,62.78348573939609,24.91650294695481,0.0286222776727886,0.0,87.73355387342016,12.266446126579837
2937,vsp10_240726_Au-1.0_pp0_rep1,vsp,10,240726,Au-1.0,pp0,1,,CO2R,150.0,3.360370501661129,69.03638912720501,12.36247544204322,0.0190815184485257,0.0,81.42354805167943,18.576451948320567
2938,vsp10_240726_Au-1.0_pp0_rep1,vsp,10,240726,Au-1.0,pp0,1,,CO2R,100.0,3.215148026578073,69.59907091590115,16.281925343811395,0.0225675650881602,0.0,85.9065295704386,14.093470429561409
2939,vsp10_240726_Au-1.0_pp0_rep1,vsp,10,240726,Au-1.0,pp0,1,,CO2R,300.0,3.6550857940199335,73.16620979723368,5.073673870333988,0.0168798047813881,0.0008429570934839,78.25958359320111,21.74041640679889
2940,vsp11_240802_Ag-0.111-Zn-0.889_pp0,vsp,11,240802,Ag-0.111-Zn-0.889,pp0,std,1.0,CO2R,50.0,0.0,0.0,0.0,0.0,0.0,0.0,0.0
2941,vsp11_240802_Ag-0.111-Zn-0.889_pp0,vsp,11,240802,Ag-0.111-Zn-0.889,pp0,avg,1.0,HER,50.0,3.1435971818181816,,,,,,
2942,vsp11_240802_Ag-0.111-Zn-0.889_pp0,vsp,11,240802,Ag-0.111-Zn-0.889,pp0,std,1.0,HER,50.0,0.0,0.0,0.0,0.0,0.0,0.0,0.0
2943,vsp11_240802_Ag-0.111-Zn-0.889_pp0,vsp,11,240802,Ag-0.111-Zn-0.889,pp0,avg,1.0,CO2R,50.0,3.1074524584717604,8.669359057523698,62.13654223968565,0.0121094251692567,0.0379330692067773,70.85594379158539,29.14405620841461
2944,vsp11_240802_Ag-0.111-Zn-0.889_pp0,vsp,11,240802,Ag-0.111-Zn-0.889,pp0,std,1.0,CO2R,300.0,0.0,0.0,0.0,0.0,0.0,0.0,0.0
2945,vsp11_240802_Ag-0.111-Zn-0.889_pp0,vsp,11,240802,Ag-0.111-Zn-0.889,pp0,avg,1.0,CO2R,300.0,4.004636780730897,26.326979011906506,39.90176817288802,0.0649505531805588,0.0074461209924414,66.30938204129498,33.69061795870502
2946,vsp11_240802_Ag-0.111-Zn-0.889_pp0,vsp,11,240802,Ag-0.111-Zn-0.889,pp0,std,1.0,CO2R,100.0,0.0,0.0,0.0,0.0,0.0,0.0,0.0
2947,vsp11_240802_Ag-0.111-Zn-0.889_pp0,vsp,11,240802,Ag-0.111-Zn-0.889,pp0,avg,1.0,CO2R,150.0,3.5449618571428574,11.827826487266943,61.615913555992144,0.0150450433921068,0.0182640703588187,73.4790263207686,26.520973679231403
2948,vsp11_240802_Ag-0.111-Zn-0.889_pp0,vsp,11,240802,Ag-0.111-Zn-0.889,pp0,std,1.0,CO2R,150.0,0.0,0.0,0.0,0.0,0.0,0.0,0.0
2949,vsp11_240802_Ag-0.111-Zn-0.889_pp0,vsp,11,240802,Ag-0.111-Zn-0.889,pp0,avg,1.0,CO2R,200.0,3.696802242524917,10.534432610014855,50.0208742632613,0.0137607104196099,0.0018966534603388,60.57294140091469,39.427058599085306
2950,vsp11_240802_Ag-0.111-Zn-0.889_pp0,vsp,11,240802,Ag-0.111-Zn-0.889,pp0,std,1.0,CO2R,200.0,0.0,0.0,0.0,0.0,0.0,0.0,0.0
2951,vsp11_240802_Ag-0.111-Zn-0.889_pp0,vsp,11,240802,Ag-0.111-Zn-0.889,pp0,avg,1.0,CO2R,100.0,3.3643685149501663,9.946221933917847,64.15520628683694,0.0137607104196099,0.0113799207620332,74.12854601569502,25.87145398430497
2952,vsp11_240802_Ag-0.111-Zn-0.889_pp0_rep1,vsp,11,240802,Ag-0.111-Zn-0.889,pp0,1,,CO2R,100.0,3.3643685149501663,9.946221933917847,64.15520628683694,0.0137607104196099,0.0113799207620332,74.12854601569502,25.87145398430497
2953,vsp11_240802_Ag-0.111-Zn-0.889_pp0_rep1,vsp,11,240802,Ag-0.111-Zn-0.889,pp0,1,,HER,50.0,3.1435971818181816,,,,,,
2954,vsp11_240802_Ag-0.111-Zn-0.889_pp0_rep1,vsp,11,240802,Ag-0.111-Zn-0.889,pp0,1,,CO2R,300.0,4.004636780730897,26.326979011906506,39.90176817288802,0.0649505531805588,0.0074461209924414,66.30938204129498,33.69061795870502
2955,vsp11_240802_Ag-0.111-Zn-0.889_pp0_rep1,vsp,11,240802,Ag-0.111-Zn-0.889,pp0,1,,CO2R,150.0,3.5449618571428574,11.827826487266943,61.615913555992144,0.0150450433921068,0.0182640703588187,73.4790263207686,26.520973679231403
2956,vsp11_240802_Ag-0.111-Zn-0.889_pp0_rep1,vsp,11,240802,Ag-0.111-Zn-0.889,pp0,1,,CO2R,200.0,3.696802242524917,10.534432610014855,50.0208742632613,0.0137607104196099,0.0018966534603388,60.57294140091469,39.427058599085306
2957,vsp11_240802_Ag-0.111-Zn-0.889_pp0_rep1,vsp,11,240802,Ag-0.111-Zn-0.889,pp0,1,,CO2R,50.0,3.1074524584717604,8.669359057523698,62.13654223968565,0.0121094251692567,0.0379330692067773,70.85594379158539,29.14405620841461
2958,vsp11_240802_Ag-0.167-Zn-0.833_pp0,vsp,11,240802,Ag-0.167-Zn-0.833,pp0,std,1.0,CO2R,150.0,0.0,0.0,0.0,0.0,0.0,0.0,0.0
2959,vsp11_240802_Ag-0.167-Zn-0.833_pp0,vsp,11,240802,Ag-0.167-Zn-0.833,pp0,avg,1.0,CO2R,150.0,3.584813943521594,18.071104229006675,64.3811394891945,0.0205493275599508,0.0033718283739357,82.47913061977295,17.520869380227055
2960,vsp11_240802_Ag-0.167-Zn-0.833_pp0,vsp,11,240802,Ag-0.167-Zn-0.833,pp0,std,1.0,CO2R,300.0,0.0,0.0,0.0,0.0,0.0,0.0,0.0
2961,vsp11_240802_Ag-0.167-Zn-0.833_pp0,vsp,11,240802,Ag-0.167-Zn-0.833,pp0,avg,1.0,HER,50.0,3.112236512396694,,,,,,
2962,vsp11_240802_Ag-0.167-Zn-0.833_pp0,vsp,11,240802,Ag-0.167-Zn-0.833,pp0,std,1.0,HER,50.0,0.0,0.0,0.0,0.0,0.0,0.0,0.0
2963,vsp11_240802_Ag-0.167-Zn-0.833_pp0,vsp,11,240802,Ag-0.167-Zn-0.833,pp0,avg,1.0,CO2R,300.0,3.940813016611296,60.4348280985164,20.42239685658153,0.0598132212905711,0.0033718283739357,80.9270005506244,19.0729994493756
2964,vsp11_240802_Ag-0.167-Zn-0.833_pp0,vsp,11,240802,Ag-0.167-Zn-0.833,pp0,avg,1.0,CO2R,50.0,3.149791843853821,20.516436836929003,60.42730844793713,0.0220171366713758,0.0,80.97070533093398,19.02929466906602
2965,vsp11_240802_Ag-0.167-Zn-0.833_pp0,vsp,11,240802,Ag-0.167-Zn-0.833,pp0,std,1.0,CO2R,100.0,0.0,0.0,0.0,0.0,0.0,0.0,0.0
2966,vsp11_240802_Ag-0.167-Zn-0.833_pp0,vsp,11,240802,Ag-0.167-Zn-0.833,pp0,std,1.0,CO2R,50.0,0.0,0.0,0.0,0.0,0.0,0.0,0.0
2967,vsp11_240802_Ag-0.167-Zn-0.833_pp0,vsp,11,240802,Ag-0.167-Zn-0.833,pp0,std,1.0,CO2R,200.0,0.0,0.0,0.0,0.0,0.0,0.0,0.0
2968,vsp11_240802_Ag-0.167-Zn-0.833_pp0,vsp,11,240802,Ag-0.167-Zn-0.833,pp0,avg,1.0,CO2R,100.0,3.4244657142857147,16.86978174893804,59.57269155206288,0.0198154230042383,0.0016859141869678,76.46743467476965,23.53256532523035
2969,vsp11_240802_Ag-0.167-Zn-0.833_pp0,vsp,11,240802,Ag-0.167-Zn-0.833,pp0,avg,1.0,CO2R,200.0,3.708604176079735,15.675783130008998,55.30329076620825,0.0170632809203163,0.0016859141869678,71.00029454602277,28.999705453977228
2970,vsp11_240802_Ag-0.167-Zn-0.833_pp0_rep1,vsp,11,240802,Ag-0.167-Zn-0.833,pp0,1,,HER,50.0,3.112236512396694,,,,,,
2971,vsp11_240802_Ag-0.167-Zn-0.833_pp0_rep1,vsp,11,240802,Ag-0.167-Zn-0.833,pp0,1,,CO2R,50.0,3.149791843853821,20.516436836929003,60.42730844793713,0.0220171366713758,0.0,80.97070533093398,19.02929466906602
2972,vsp11_240802_Ag-0.167-Zn-0.833_pp0_rep1,vsp,11,240802,Ag-0.167-Zn-0.833,pp0,1,,CO2R,100.0,3.4244657142857147,16.86978174893804,59.57269155206288,0.0198154230042383,0.0016859141869678,76.46743467476965,23.53256532523035
2973,vsp11_240802_Ag-0.167-Zn-0.833_pp0_rep1,vsp,11,240802,Ag-0.167-Zn-0.833,pp0,1,,CO2R,200.0,3.708604176079735,15.675783130008998,55.30329076620825,0.0170632809203163,0.0016859141869678,71.00029454602277,28.999705453977228
2974,vsp11_240802_Ag-0.167-Zn-0.833_pp0_rep1,vsp,11,240802,Ag-0.167-Zn-0.833,pp0,1,,CO2R,300.0,3.940813016611296,60.4348280985164,20.42239685658153,0.0598132212905711,0.0033718283739357,80.9270005506244,19.0729994493756
2975,vsp11_240802_Ag-0.167-Zn-0.833_pp0_rep1,vsp,11,240802,Ag-0.167-Zn-0.833,pp0,1,,CO2R,150.0,3.584813943521594,18.071104229006675,64.3811394891945,0.0205493275599508,0.0033718283739357,82.47913061977295,17.520869380227055
2976,vsp11_240802_Ag-0.2-Zn-0.8_pp0,vsp,11,240802,Ag-0.2-Zn-0.8,pp0,std,1.0,HER,50.0,0.0,0.0,0.0,0.0,0.0,0.0,0.0
2977,vsp11_240802_Ag-0.2-Zn-0.8_pp0,vsp,11,240802,Ag-0.2-Zn-0.8,pp0,std,1.0,CO2R,300.0,0.0,0.0,0.0,0.0,0.0,0.0,0.0
2978,vsp11_240802_Ag-0.2-Zn-0.8_pp0,vsp,11,240802,Ag-0.2-Zn-0.8,pp0,avg,1.0,CO2R,50.0,3.029028009966777,19.31992717989496,56.994106090373286,0.0440342733427517,0.0455196830481328,76.41149588169348,23.58850411830652
2979,vsp11_240802_Ag-0.2-Zn-0.8_pp0,vsp,11,240802,Ag-0.2-Zn-0.8,pp0,avg,1.0,CO2R,300.0,3.776116448504983,73.89754964531588,11.075638506876228,0.1104526356347357,0.0087105566326673,85.10372003607138,14.89627996392862
2980,vsp11_240802_Ag-0.2-Zn-0.8_pp0,vsp,11,240802,Ag-0.2-Zn-0.8,pp0,avg,1.0,HER,50.0,3.0614208429752066,,,,,,
2981,vsp11_240802_Ag-0.2-Zn-0.8_pp0,vsp,11,240802,Ag-0.2-Zn-0.8,pp0,avg,1.0,CO2R,150.0,3.4370773289036545,16.631023875787317,59.32220039292731,0.0234849457828009,0.013768299193571,75.99344325932888,24.006556740671115
2982,vsp11_240802_Ag-0.2-Zn-0.8_pp0,vsp,11,240802,Ag-0.2-Zn-0.8,pp0,std,1.0,CO2R,100.0,0.0,0.0,0.0,0.0,0.0,0.0,0.0
2983,vsp11_240802_Ag-0.2-Zn-0.8_pp0,vsp,11,240802,Ag-0.2-Zn-0.8,pp0,std,1.0,CO2R,50.0,0.0,0.0,0.0,0.0,0.0,0.0,0.0
2984,vsp11_240802_Ag-0.2-Zn-0.8_pp0,vsp,11,240802,Ag-0.2-Zn-0.8,pp0,std,1.0,CO2R,200.0,0.0,0.0,0.0,0.0,0.0,0.0,0.0
2985,vsp11_240802_Ag-0.2-Zn-0.8_pp0,vsp,11,240802,Ag-0.2-Zn-0.8,pp0,avg,1.0,CO2R,100.0,3.26684296013289,16.339324949256106,56.01424361493124,0.0308239913399262,0.0113799207620332,72.40071538568577,27.59928461431423
2986,vsp11_240802_Ag-0.2-Zn-0.8_pp0,vsp,11,240802,Ag-0.2-Zn-0.8,pp0,avg,1.0,CO2R,200.0,3.5964447009966776,23.016489150222856,41.49312377210216,0.0299983487147496,0.0029503498271937,64.54651594838414,35.45348405161586
2987,vsp11_240802_Ag-0.2-Zn-0.8_pp0,vsp,11,240802,Ag-0.2-Zn-0.8,pp0,std,1.0,CO2R,150.0,0.0,0.0,0.0,0.0,0.0,0.0,0.0
2988,vsp11_240802_Ag-0.2-Zn-0.8_pp0_rep1,vsp,11,240802,Ag-0.2-Zn-0.8,pp0,1,,HER,50.0,3.0614208429752066,,,,,,
2989,vsp11_240802_Ag-0.2-Zn-0.8_pp0_rep1,vsp,11,240802,Ag-0.2-Zn-0.8,pp0,1,,CO2R,50.0,3.029028009966777,19.31992717989496,56.994106090373286,0.0440342733427517,0.0455196830481328,76.41149588169348,23.58850411830652
2990,vsp11_240802_Ag-0.2-Zn-0.8_pp0_rep1,vsp,11,240802,Ag-0.2-Zn-0.8,pp0,1,,CO2R,100.0,3.26684296013289,16.339324949256106,56.01424361493124,0.0308239913399262,0.0113799207620332,72.40071538568577,27.59928461431423
2991,vsp11_240802_Ag-0.2-Zn-0.8_pp0_rep1,vsp,11,240802,Ag-0.2-Zn-0.8,pp0,1,,CO2R,200.0,3.5964447009966776,23.016489150222856,41.49312377210216,0.0299983487147496,0.0029503498271937,64.54651594838414,35.45348405161586
2992,vsp11_240802_Ag-0.2-Zn-0.8_pp0_rep1,vsp,11,240802,Ag-0.2-Zn-0.8,pp0,1,,CO2R,300.0,3.776116448504983,73.89754964531588,11.075638506876228,0.1104526356347357,0.0087105566326673,85.10372003607138,14.89627996392862
2993,vsp11_240802_Ag-0.2-Zn-0.8_pp0_rep1,vsp,11,240802,Ag-0.2-Zn-0.8,pp0,1,,CO2R,150.0,3.4370773289036545,16.631023875787317,59.32220039292731,0.0234849457828009,0.013768299193571,75.99344325932888,24.006556740671115
2994,vsp11_240802_Ag-0.222-Zn-0.778_pp0,vsp,11,240802,Ag-0.222-Zn-0.778,pp0,avg,1.0,CO2R,50.0,3.1676723421926907,18.726066668061687,60.23575638506877,0.0451351301763205,0.1188569501812357,79.13075804288448,20.86924195711552
2995,vsp11_240802_Ag-0.222-Zn-0.778_pp0,vsp,11,240802,Ag-0.222-Zn-0.778,pp0,std,1.0,CO2R,300.0,0.0,0.0,0.0,0.0,0.0,0.0,0.0
2996,vsp11_240802_Ag-0.222-Zn-0.778_pp0,vsp,11,240802,Ag-0.222-Zn-0.778,pp0,avg,1.0,CO2R,300.0,3.9410595016611296,49.36533511896043,21.79764243614932,0.0785277874612406,0.0060411925033015,71.25561995375519,28.74438004624481
2997,vsp11_240802_Ag-0.222-Zn-0.778_pp0,vsp,11,240802,Ag-0.222-Zn-0.778,pp0,avg,1.0,HER,50.0,3.191226347107438,,,,,,
2998,vsp11_240802_Ag-0.222-Zn-0.778_pp0,vsp,11,240802,Ag-0.222-Zn-0.778,pp0,std,1.0,HER,50.0,0.0,0.0,0.0,0.0,0.0,0.0,0.0
2999,vsp11_240802_Ag-0.222-Zn-0.778_pp0,vsp,11,240802,Ag-0.222-Zn-0.778,pp0,avg,1.0,CO2R,150.0,3.599742710963456,22.67048902467095,47.90275049115913,0.031924848173495,0.0030908426761077,70.61188000690376,29.38811999309624
3000,vsp11_240802_Ag-0.222-Zn-0.778_pp0,vsp,11,240802,Ag-0.222-Zn-0.778,pp0,std,1.0,CO2R,50.0,0.0,0.0,0.0,0.0,0.0,0.0,0.0
3001,vsp11_240802_Ag-0.222-Zn-0.778_pp0,vsp,11,240802,Ag-0.222-Zn-0.778,pp0,std,1.0,CO2R,200.0,0.0,0.0,0.0,0.0,0.0,0.0,0.0
3002,vsp11_240802_Ag-0.222-Zn-0.778_pp0,vsp,11,240802,Ag-0.222-Zn-0.778,pp0,avg,1.0,CO2R,100.0,3.42806330564784,20.94205779572705,53.1335952848723,0.0363282755077702,0.0059006996543875,74.12282496515797,25.877175034842026
3003,vsp11_240802_Ag-0.222-Zn-0.778_pp0,vsp,11,240802,Ag-0.222-Zn-0.778,pp0,std,1.0,CO2R,100.0,0.0,0.0,0.0,0.0,0.0,0.0,0.0
3004,vsp11_240802_Ag-0.222-Zn-0.778_pp0,vsp,11,240802,Ag-0.222-Zn-0.778,pp0,avg,1.0,CO2R,200.0,3.724913249169435,23.56672037498169,44.15643418467584,0.0299983487147496,0.0054792211076456,67.76233931152727,32.23766068847273
3005,vsp11_240802_Ag-0.222-Zn-0.778_pp0,vsp,11,240802,Ag-0.222-Zn-0.778,pp0,std,1.0,CO2R,150.0,0.0,0.0,0.0,0.0,0.0,0.0,0.0
3006,vsp11_240802_Ag-0.222-Zn-0.778_pp0_rep1,vsp,11,240802,Ag-0.222-Zn-0.778,pp0,1,,CO2R,300.0,3.9410595016611296,49.36533511896043,21.79764243614932,0.0785277874612406,0.0060411925033015,71.25561995375519,28.74438004624481
3007,vsp11_240802_Ag-0.222-Zn-0.778_pp0_rep1,vsp,11,240802,Ag-0.222-Zn-0.778,pp0,1,,CO2R,150.0,3.599742710963456,22.67048902467095,47.90275049115913,0.031924848173495,0.0030908426761077,70.61188000690376,29.38811999309624
3008,vsp11_240802_Ag-0.222-Zn-0.778_pp0_rep1,vsp,11,240802,Ag-0.222-Zn-0.778,pp0,1,,CO2R,100.0,3.42806330564784,20.94205779572705,53.1335952848723,0.0363282755077702,0.0059006996543875,74.12282496515797,25.877175034842026
3009,vsp11_240802_Ag-0.222-Zn-0.778_pp0_rep1,vsp,11,240802,Ag-0.222-Zn-0.778,pp0,1,,CO2R,50.0,3.1676723421926907,18.726066668061687,60.23575638506877,0.0451351301763205,0.1188569501812357,79.13075804288448,20.86924195711552
3010,vsp11_240802_Ag-0.222-Zn-0.778_pp0_rep1,vsp,11,240802,Ag-0.222-Zn-0.778,pp0,1,,HER,50.0,3.191226347107438,,,,,,
3011,vsp11_240802_Ag-0.222-Zn-0.778_pp0_rep1,vsp,11,240802,Ag-0.222-Zn-0.778,pp0,1,,CO2R,200.0,3.724913249169435,23.56672037498169,44.15643418467584,0.0299983487147496,0.0054792211076456,67.76233931152727,32.23766068847273
3012,vsp11_240802_Ag-0.25-Zn-0.75_pp0,vsp,11,240802,Ag-0.25-Zn-0.75,pp0,avg,2.0,CO2R,50.0,3.19118703820598,17.53457908723765,56.98673870333988,0.0313744197567106,0.0122228778555171,74.57035228852587,25.429647711474125
3013,vsp11_240802_Ag-0.25-Zn-0.75_pp0,vsp,11,240802,Ag-0.25-Zn-0.75,pp0,avg,2.0,HER,50.0,3.205317938016529,,,,,,
3014,vsp11_240802_Ag-0.25-Zn-0.75_pp0,vsp,11,240802,Ag-0.25-Zn-0.75,pp0,std,2.0,CO2R,300.0,0.0246770587963214,5.135398324853307,2.1619546723409897,0.0084329194314304,0.0015894951388048,7.28581601123109,7.285816011231086
3015,vsp11_240802_Ag-0.25-Zn-0.75_pp0,vsp,11,240802,Ag-0.25-Zn-0.75,pp0,std,2.0,CO2R,50.0,0.1055791964764587,1.0511386665444424,3.6570895903214,0.0070058099891884,0.0113251528639841,4.727258252669633,4.727258252669631
3016,vsp11_240802_Ag-0.25-Zn-0.75_pp0,vsp,11,240802,Ag-0.25-Zn-0.75,pp0,avg,2.0,CO2R,100.0,3.430286323920266,13.91428989934922,58.04395874263261,0.0242188503385133,0.0037933069206777,71.9902151267582,28.0097848732418
3017,vsp11_240802_Ag-0.25-Zn-0.75_pp0,vsp,11,240802,Ag-0.25-Zn-0.75,pp0,std,2.0,HER,50.0,0.1102996057295305,0.0,0.0,0.0,0.0,0.0,0.0
3018,vsp11_240802_Ag-0.25-Zn-0.75_pp0,vsp,11,240802,Ag-0.25-Zn-0.75,pp0,avg,2.0,CO2R,150.0,3.5864648538205977,11.631337755550442,57.07760314341847,0.0181641377538851,0.0022478855826238,68.7323186679433,31.267681332056696
3019,vsp11_240802_Ag-0.25-Zn-0.75_pp0,vsp,11,240802,Ag-0.25-Zn-0.75,pp0,std,2.0,CO2R,150.0,0.0630911115702489,2.342867348826676,0.0416762346475332,0.0023352699963961,0.0011921213541035,2.305184527496708,2.305184527496708
3020,vsp11_240802_Ag-0.25-Zn-0.75_pp0,vsp,11,240802,Ag-0.25-Zn-0.75,pp0,avg,2.0,CO2R,200.0,3.731341478405315,22.9262487183243,42.72531925343812,0.0473368438434581,0.0032664587372502,65.7092149202331,34.290785079766906
3021,vsp11_240802_Ag-0.25-Zn-0.75_pp0,vsp,11,240802,Ag-0.25-Zn-0.75,pp0,std,2.0,CO2R,200.0,0.0190969761402148,17.671602991751477,12.60445621621453,0.0439809182654605,0.0025332578774701,5.120826039423599,5.120826039423599
3022,vsp11_240802_Ag-0.25-Zn-0.75_pp0,vsp,11,240802,Ag-0.25-Zn-0.75,pp0,avg,2.0,CO2R,300.0,3.919056066445183,67.29759986607797,14.76301571709234,0.0720143845292919,0.0043552783163336,82.14530581016666,17.854694189833346
3023,vsp11_240802_Ag-0.25-Zn-0.75_pp0,vsp,11,240802,Ag-0.25-Zn-0.75,pp0,std,2.0,CO2R,100.0,0.0947361297939406,2.440523812779282,0.1510763505973314,0.0031136933285281,0.0017881820311553,2.597201071686906,2.597201071686906
3024,vsp11_240802_Ag-0.25-Zn-0.75_pp0_rep1,vsp,11,240802,Ag-0.25-Zn-0.75,pp0,1,,HER,50.0,3.2833115371900825,,,,,,
3025,vsp11_240802_Ag-0.25-Zn-0.75_pp0_rep1,vsp,11,240802,Ag-0.25-Zn-0.75,pp0,1,,CO2R,200.0,3.7448450797342185,10.430538408420349,51.63801571709234,0.0162376382951397,0.0014751749135968,62.08824410248001,37.91175589751999
3026,vsp11_240802_Ag-0.25-Zn-0.75_pp0_rep1,vsp,11,240802,Ag-0.25-Zn-0.75,pp0,1,,CO2R,300.0,3.936505382059801,70.92887484567578,16.291748526522593,0.0660514100141276,0.0032313355250217,87.29715571818568,12.702844281814322
3027,vsp11_240802_Ag-0.25-Zn-0.75_pp0_rep1,vsp,11,240802,Ag-0.25-Zn-0.75,pp0,1,,CO2R,50.0,3.265842803986711,16.79131180815669,54.40078585461689,0.026420564005651,0.0042147854674197,71.22767592164311,28.77232407835689
3028,vsp11_240802_Ag-0.25-Zn-0.75_pp0_rep1,vsp,11,240802,Ag-0.25-Zn-0.75,pp0,1,,CO2R,100.0,3.49727488372093,12.188578961685744,57.93713163064832,0.0220171366713758,0.0025288712804518,70.15371663686342,29.84628336313658
3029,vsp11_240802_Ag-0.25-Zn-0.75_pp0_rep1,vsp,11,240802,Ag-0.25-Zn-0.75,pp0,1,,CO2R,150.0,3.6310770066445177,9.974680365774551,57.10707269155207,0.0165128525035319,0.0014049284891399,67.10230705666407,32.897692943335926
3030,vsp11_240802_Ag-0.25-Zn-0.75_pp0_rep2,vsp,11,240802,Ag-0.25-Zn-0.75,pp0,2,,CO2R,50.0,3.116531272425249,18.27784636631861,59.57269155206288,0.0363282755077702,0.0202309702436146,77.91302865540864,22.08697134459136
3031,vsp11_240802_Ag-0.25-Zn-0.75_pp0_rep2,vsp,11,240802,Ag-0.25-Zn-0.75,pp0,2,,CO2R,150.0,3.5418527009966776,13.287995145326333,57.04813359528488,0.0198154230042383,0.0030908426761077,70.36233027922253,29.637669720777467
3032,vsp11_240802_Ag-0.25-Zn-0.75_pp0_rep2,vsp,11,240802,Ag-0.25-Zn-0.75,pp0,2,,HER,50.0,3.1273243388429752,,,,,,
3033,vsp11_240802_Ag-0.25-Zn-0.75_pp0_rep2,vsp,11,240802,Ag-0.25-Zn-0.75,pp0,2,,CO2R,200.0,3.7178378770764113,35.42195902822825,33.81262278978389,0.0784360493917766,0.0050577425609036,69.33018573798617,30.66981426201383
3034,vsp11_240802_Ag-0.25-Zn-0.75_pp0_rep2,vsp,11,240802,Ag-0.25-Zn-0.75,pp0,2,,CO2R,300.0,3.901606750830565,63.66632488648016,13.234282907662084,0.0779773590444562,0.0054792211076456,76.99345590214763,23.00654409785237
3035,vsp11_240802_Ag-0.25-Zn-0.75_pp0_rep2,vsp,11,240802,Ag-0.25-Zn-0.75,pp0,2,,CO2R,100.0,3.3632977641196016,15.6400008370127,58.1507858546169,0.026420564005651,0.0050577425609036,73.82671361665298,26.17328638334702
3036,vsp11_240802_Ag-0.375-Zn-0.625_pp0,vsp,11,240802,Ag-0.375-Zn-0.625,pp0,avg,1.0,CO2R,50.0,3.094471196013289,17.145368180962148,67.80943025540275,0.026420564005651,0.0,84.98616190976702,15.01383809023298
3037,vsp11_240802_Ag-0.375-Zn-0.625_pp0,vsp,11,240802,Ag-0.375-Zn-0.625,pp0,std,1.0,CO2R,200.0,0.0,0.0,0.0,0.0,0.0,0.0,0.0
3038,vsp11_240802_Ag-0.375-Zn-0.625_pp0,vsp,11,240802,Ag-0.375-Zn-0.625,pp0,std,1.0,CO2R,300.0,0.0,0.0,0.0,0.0,0.0,0.0,0.0
3039,vsp11_240802_Ag-0.375-Zn-0.625_pp0,vsp,11,240802,Ag-0.375-Zn-0.625,pp0,avg,1.0,CO2R,200.0,3.705106026578073,27.009667496704264,47.5417485265226,0.0368787039245546,0.0021073927337098,74.59460359287212,25.40539640712788
3040,vsp11_240802_Ag-0.375-Zn-0.625_pp0,vsp,11,240802,Ag-0.375-Zn-0.625,pp0,std,1.0,HER,50.0,0.0,0.0,0.0,0.0,0.0,0.0,0.0
3041,vsp11_240802_Ag-0.375-Zn-0.625_pp0,vsp,11,240802,Ag-0.375-Zn-0.625,pp0,std,1.0,CO2R,50.0,0.0,0.0,0.0,0.0,0.0,0.0,0.0
3042,vsp11_240802_Ag-0.375-Zn-0.625_pp0,vsp,11,240802,Ag-0.375-Zn-0.625,pp0,avg,1.0,CO2R,300.0,3.926395890365448,67.35252882462491,11.338408644400786,0.069353980514834,0.0032313355250217,78.77126667645335,21.22873332354665
3043,vsp11_240802_Ag-0.375-Zn-0.625_pp0,vsp,11,240802,Ag-0.375-Zn-0.625,pp0,avg,1.0,CO2R,100.0,3.3582590000000003,17.49628575613635,64.18467583497053,0.0220171366713758,0.0021073927337098,81.70904044802914,18.290959551970857
3044,vsp11_240802_Ag-0.375-Zn-0.625_pp0,vsp,11,240802,Ag-0.375-Zn-0.625,pp0,avg,1.0,CO2R,150.0,3.5480234418604644,17.54420473330683,61.74852652259332,0.0179806616149569,0.0014049284891399,79.31475306434903,20.68524693565097
3045,vsp11_240802_Ag-0.375-Zn-0.625_pp0,vsp,11,240802,Ag-0.375-Zn-0.625,pp0,std,1.0,CO2R,100.0,0.0,0.0,0.0,0.0,0.0,0.0,0.0
3046,vsp11_240802_Ag-0.375-Zn-0.625_pp0,vsp,11,240802,Ag-0.375-Zn-0.625,pp0,std,1.0,CO2R,150.0,0.0,0.0,0.0,0.0,0.0,0.0,0.0
3047,vsp11_240802_Ag-0.375-Zn-0.625_pp0,vsp,11,240802,Ag-0.375-Zn-0.625,pp0,avg,1.0,HER,50.0,3.1135740661157025,,,,,,
3048,vsp11_240802_Ag-0.375-Zn-0.625_pp0_rep1,vsp,11,240802,Ag-0.375-Zn-0.625,pp0,1,,CO2R,100.0,3.3582590000000003,17.49628575613635,64.18467583497053,0.0220171366713758,0.0021073927337098,81.70904044802914,18.290959551970857
3049,vsp11_240802_Ag-0.375-Zn-0.625_pp0_rep1,vsp,11,240802,Ag-0.375-Zn-0.625,pp0,1,,CO2R,200.0,3.705106026578073,27.009667496704264,47.5417485265226,0.0368787039245546,0.0021073927337098,74.59460359287212,25.40539640712788
3050,vsp11_240802_Ag-0.375-Zn-0.625_pp0_rep1,vsp,11,240802,Ag-0.375-Zn-0.625,pp0,1,,CO2R,50.0,3.094471196013289,17.145368180962148,67.80943025540275,0.026420564005651,0.0,84.98616190976702,15.01383809023298
3051,vsp11_240802_Ag-0.375-Zn-0.625_pp0_rep1,vsp,11,240802,Ag-0.375-Zn-0.625,pp0,1,,HER,50.0,3.1135740661157025,,,,,,
3052,vsp11_240802_Ag-0.375-Zn-0.625_pp0_rep1,vsp,11,240802,Ag-0.375-Zn-0.625,pp0,1,,CO2R,300.0,3.926395890365448,67.35252882462491,11.338408644400786,0.069353980514834,0.0032313355250217,78.77126667645335,21.22873332354665
3053,vsp11_240802_Ag-0.375-Zn-0.625_pp0_rep1,vsp,11,240802,Ag-0.375-Zn-0.625,pp0,1,,CO2R,150.0,3.5480234418604644,17.54420473330683,61.74852652259332,0.0179806616149569,0.0014049284891399,79.31475306434903,20.68524693565097
3054,vsp11_240802_Ag-0.4-Zn-0.6_pp0,vsp,11,240802,Ag-0.4-Zn-0.6,pp0,avg,1.0,CO2R,100.0,3.364478744186046,18.40904810730503,59.3958742632613,0.0258701355888666,0.0025288712804518,77.83727570495282,22.162724295047184
3055,vsp11_240802_Ag-0.4-Zn-0.6_pp0,vsp,11,240802,Ag-0.4-Zn-0.6,pp0,avg,1.0,CO2R,50.0,3.089441401993356,17.9602000460357,63.492141453831046,0.0286222776727886,0.0185450560566467,81.50445174299264,18.49554825700736
3056,vsp11_240802_Ag-0.4-Zn-0.6_pp0,vsp,11,240802,Ag-0.4-Zn-0.6,pp0,std,1.0,CO2R,50.0,0.0,0.0,0.0,0.0,0.0,0.0,0.0
3057,vsp11_240802_Ag-0.4-Zn-0.6_pp0,vsp,11,240802,Ag-0.4-Zn-0.6,pp0,std,1.0,CO2R,100.0,0.0,0.0,0.0,0.0,0.0,0.0,0.0
3058,vsp11_240802_Ag-0.4-Zn-0.6_pp0,vsp,11,240802,Ag-0.4-Zn-0.6,pp0,std,1.0,HER,50.0,0.0,0.0,0.0,0.0,0.0,0.0,0.0
3059,vsp11_240802_Ag-0.4-Zn-0.6_pp0,vsp,11,240802,Ag-0.4-Zn-0.6,pp0,avg,1.0,CO2R,200.0,3.715477853820599,24.723053422335685,44.926326129666016,0.0366034897161624,0.0016859141869678,69.69211757436166,30.30788242563834
3060,vsp11_240802_Ag-0.4-Zn-0.6_pp0,vsp,11,240802,Ag-0.4-Zn-0.6,pp0,avg,1.0,CO2R,150.0,3.554960980066445,17.72709200862123,56.39489194499018,0.0216501843935196,0.0014049284891399,74.14800481213194,25.851995187868056
3061,vsp11_240802_Ag-0.4-Zn-0.6_pp0,vsp,11,240802,Ag-0.4-Zn-0.6,pp0,std,1.0,CO2R,150.0,0.0,0.0,0.0,0.0,0.0,0.0,0.0
3062,vsp11_240802_Ag-0.4-Zn-0.6_pp0,vsp,11,240802,Ag-0.4-Zn-0.6,pp0,std,1.0,CO2R,200.0,0.0,0.0,0.0,0.0,0.0,0.0,0.0
3063,vsp11_240802_Ag-0.4-Zn-0.6_pp0,vsp,11,240802,Ag-0.4-Zn-0.6,pp0,avg,1.0,CO2R,300.0,3.930393837209303,42.60917784427379,23.63457760314342,0.0669687907087683,0.0030908426761077,66.32254755406919,33.67745244593081
3064,vsp11_240802_Ag-0.4-Zn-0.6_pp0,vsp,11,240802,Ag-0.4-Zn-0.6,pp0,std,1.0,CO2R,300.0,0.0,0.0,0.0,0.0,0.0,0.0,0.0
3065,vsp11_240802_Ag-0.4-Zn-0.6_pp0,vsp,11,240802,Ag-0.4-Zn-0.6,pp0,avg,1.0,HER,50.0,3.167482396694215,,,,,,
3066,vsp11_240802_Ag-0.4-Zn-0.6_pp0_rep1,vsp,11,240802,Ag-0.4-Zn-0.6,pp0,1,,CO2R,150.0,3.554960980066445,17.72709200862123,56.39489194499018,0.0216501843935196,0.0014049284891399,74.14800481213194,25.851995187868056
3067,vsp11_240802_Ag-0.4-Zn-0.6_pp0_rep1,vsp,11,240802,Ag-0.4-Zn-0.6,pp0,1,,HER,50.0,3.167482396694215,,,,,,
3068,vsp11_240802_Ag-0.4-Zn-0.6_pp0_rep1,vsp,11,240802,Ag-0.4-Zn-0.6,pp0,1,,CO2R,50.0,3.089441401993356,17.9602000460357,63.492141453831046,0.0286222776727886,0.0185450560566467,81.50445174299264,18.49554825700736
3069,vsp11_240802_Ag-0.4-Zn-0.6_pp0_rep1,vsp,11,240802,Ag-0.4-Zn-0.6,pp0,1,,CO2R,200.0,3.715477853820599,24.723053422335685,44.926326129666016,0.0366034897161624,0.0016859141869678,69.69211757436166,30.30788242563834
3070,vsp11_240802_Ag-0.4-Zn-0.6_pp0_rep1,vsp,11,240802,Ag-0.4-Zn-0.6,pp0,1,,CO2R,100.0,3.364478744186046,18.40904810730503,59.3958742632613,0.0258701355888666,0.0025288712804518,77.83727570495282,22.162724295047184
3071,vsp11_240802_Ag-0.4-Zn-0.6_pp0_rep1,vsp,11,240802,Ag-0.4-Zn-0.6,pp0,1,,CO2R,300.0,3.930393837209303,42.60917784427379,23.63457760314342,0.0669687907087683,0.0030908426761077,66.32254755406919,33.67745244593081
3072,vsp11_240802_Ag-0.429-Zn-0.571_pp0,vsp,11,240802,Ag-0.429-Zn-0.571,pp0,std,1.0,CO2R,50.0,0.0,0.0,0.0,0.0,0.0,0.0,0.0
3073,vsp11_240802_Ag-0.429-Zn-0.571_pp0,vsp,11,240802,Ag-0.429-Zn-0.571,pp0,avg,1.0,CO2R,50.0,3.1901520897009967,12.058004980225574,73.23182711198429,0.0143111388363943,0.0067436567478715,85.3148412153113,14.685158784688696
3074,vsp11_240802_Ag-0.429-Zn-0.571_pp0,vsp,11,240802,Ag-0.429-Zn-0.571,pp0,avg,1.0,HER,50.0,3.2588824628099173,,,,,,
3075,vsp11_240802_Ag-0.429-Zn-0.571_pp0,vsp,11,240802,Ag-0.429-Zn-0.571,pp0,std,1.0,HER,50.0,0.0,0.0,0.0,0.0,0.0,0.0,0.0
3076,vsp11_240802_Ag-0.429-Zn-0.571_pp0,vsp,11,240802,Ag-0.429-Zn-0.571,pp0,avg,1.0,CO2R,200.0,3.804517797342193,19.0437129883446,59.09381139489195,0.0217419224629836,0.0,78.16173776039777,21.83826223960223
3077,vsp11_240802_Ag-0.429-Zn-0.571_pp0,vsp,11,240802,Ag-0.429-Zn-0.571,pp0,avg,1.0,CO2R,100.0,3.478701162790698,11.69076565736885,72.29616895874264,0.0143111388363943,0.0,84.00371720964611,15.996282790353888
3078,vsp11_240802_Ag-0.429-Zn-0.571_pp0,vsp,11,240802,Ag-0.429-Zn-0.571,pp0,std,1.0,CO2R,150.0,0.0,0.0,0.0,0.0,0.0,0.0,0.0
3079,vsp11_240802_Ag-0.429-Zn-0.571_pp0,vsp,11,240802,Ag-0.429-Zn-0.571,pp0,std,1.0,CO2R,200.0,0.0,0.0,0.0,0.0,0.0,0.0,0.0
3080,vsp11_240802_Ag-0.429-Zn-0.571_pp0,vsp,11,240802,Ag-0.429-Zn-0.571,pp0,avg,1.0,CO2R,300.0,4.03930903654485,26.54313754211221,43.7671905697446,0.036144799368842,0.0018264070358818,70.3522536457787,29.647746354221297
3081,vsp11_240802_Ag-0.429-Zn-0.571_pp0,vsp,11,240802,Ag-0.429-Zn-0.571,pp0,std,1.0,CO2R,300.0,0.0,0.0,0.0,0.0,0.0,0.0,0.0
3082,vsp11_240802_Ag-0.429-Zn-0.571_pp0,vsp,11,240802,Ag-0.429-Zn-0.571,pp0,std,1.0,CO2R,100.0,0.0,0.0,0.0,0.0,0.0,0.0,0.0
3083,vsp11_240802_Ag-0.429-Zn-0.571_pp0,vsp,11,240802,Ag-0.429-Zn-0.571,pp0,avg,1.0,CO2R,150.0,3.659695338870432,13.853815731653729,67.5933202357564,0.012476377447113,0.0,81.46158950861583,18.53841049138417
3084,vsp11_240802_Ag-0.429-Zn-0.571_pp0_rep1,vsp,11,240802,Ag-0.429-Zn-0.571,pp0,1,,CO2R,150.0,3.659695338870432,13.853815731653729,67.5933202357564,0.012476377447113,0.0,81.46158950861583,18.53841049138417
3085,vsp11_240802_Ag-0.429-Zn-0.571_pp0_rep1,vsp,11,240802,Ag-0.429-Zn-0.571,pp0,1,,CO2R,200.0,3.804517797342193,19.0437129883446,59.09381139489195,0.0217419224629836,0.0,78.16173776039777,21.83826223960223
3086,vsp11_240802_Ag-0.429-Zn-0.571_pp0_rep1,vsp,11,240802,Ag-0.429-Zn-0.571,pp0,1,,CO2R,100.0,3.478701162790698,11.69076565736885,72.29616895874264,0.0143111388363943,0.0,84.00371720964611,15.996282790353888
3087,vsp11_240802_Ag-0.429-Zn-0.571_pp0_rep1,vsp,11,240802,Ag-0.429-Zn-0.571,pp0,1,,CO2R,50.0,3.1901520897009967,12.058004980225574,73.23182711198429,0.0143111388363943,0.0067436567478715,85.3148412153113,14.685158784688696
3088,vsp11_240802_Ag-0.429-Zn-0.571_pp0_rep1,vsp,11,240802,Ag-0.429-Zn-0.571,pp0,1,,CO2R,300.0,4.03930903654485,26.54313754211221,43.7671905697446,0.036144799368842,0.0018264070358818,70.3522536457787,29.647746354221297
3089,vsp11_240802_Ag-0.429-Zn-0.571_pp0_rep1,vsp,11,240802,Ag-0.429-Zn-0.571,pp0,1,,HER,50.0,3.2588824628099173,,,,,,
3090,vsp11_240802_Ag-0.462-Zn-0.538_pp0,vsp,11,240802,Ag-0.462-Zn-0.538,pp0,std,1.0,HER,50.0,0.0,0.0,0.0,0.0,0.0,0.0,0.0
