Repository: Graph4HEP/fairchem

File: src/fairchem/applications/ocx/data/experimental_data/ExpDataDump_241113.csv (part 15 of 25)
,sample id,source,batch number,batch date,composition,post processing id,rep,total reps,reaction,current density,voltage,fe_h2,fe_co,fe_ch4,fe_c2h4,fe_gas_total,fe_liquid
3091,vsp11_240802_Ag-0.462-Zn-0.538_pp0,vsp,11,240802,Ag-0.462-Zn-0.538,pp0,avg,1.0,CO2R,100.0,3.3543463488372094,10.875306032769048,79.80353634577604,0.0148615672531787,0.0,90.6961754004965,9.3038245995035
3092,vsp11_240802_Ag-0.462-Zn-0.538_pp0,vsp,11,240802,Ag-0.462-Zn-0.538,pp0,std,1.0,CO2R,50.0,0.0,0.0,0.0,0.0,0.0,0.0,0.0
3093,vsp11_240802_Ag-0.462-Zn-0.538_pp0,vsp,11,240802,Ag-0.462-Zn-0.538,pp0,avg,1.0,HER,50.0,3.1453152975206606,,,,,,
3094,vsp11_240802_Ag-0.462-Zn-0.538_pp0,vsp,11,240802,Ag-0.462-Zn-0.538,pp0,std,1.0,CO2R,100.0,0.0,0.0,0.0,0.0,0.0,0.0,0.0
3095,vsp11_240802_Ag-0.462-Zn-0.538_pp0,vsp,11,240802,Ag-0.462-Zn-0.538,pp0,avg,1.0,CO2R,50.0,3.072954232558139,11.834522588880288,93.88998035363456,0.0220171366713758,0.0303464553654219,105.77686653455166,0.0
3096,vsp11_240802_Ag-0.462-Zn-0.538_pp0,vsp,11,240802,Ag-0.462-Zn-0.538,pp0,avg,1.0,CO2R,200.0,3.691314249169436,18.172068886145347,67.91257367387034,0.0178889235454929,0.0014751749135968,86.10647811317301,13.893521886826989
3097,vsp11_240802_Ag-0.462-Zn-0.538_pp0,vsp,11,240802,Ag-0.462-Zn-0.538,pp0,std,1.0,CO2R,200.0,0.0,0.0,0.0,0.0,0.0,0.0,0.0
3098,vsp11_240802_Ag-0.462-Zn-0.538_pp0,vsp,11,240802,Ag-0.462-Zn-0.538,pp0,avg,1.0,CO2R,300.0,3.959674023255813,39.926342882253245,37.66208251473477,0.0807295011283782,0.0029503498271937,77.67935484839174,22.32064515160826
3099,vsp11_240802_Ag-0.462-Zn-0.538_pp0,vsp,11,240802,Ag-0.462-Zn-0.538,pp0,std,1.0,CO2R,300.0,0.0,0.0,0.0,0.0,0.0,0.0,0.0
3100,vsp11_240802_Ag-0.462-Zn-0.538_pp0,vsp,11,240802,Ag-0.462-Zn-0.538,pp0,avg,1.0,CO2R,150.0,3.5408758803986715,13.996107890937246,74.21905697445972,0.0150450433921068,0.0014049284891399,88.2339215283299,11.7660784716701
3101,vsp11_240802_Ag-0.462-Zn-0.538_pp0,vsp,11,240802,Ag-0.462-Zn-0.538,pp0,std,1.0,CO2R,150.0,0.0,0.0,0.0,0.0,0.0,0.0,0.0
3102,vsp11_240802_Ag-0.462-Zn-0.538_pp0_rep1,vsp,11,240802,Ag-0.462-Zn-0.538,pp0,1,,CO2R,300.0,3.959674023255813,39.926342882253245,37.66208251473477,0.0807295011283782,0.0029503498271937,77.67935484839174,22.32064515160826
3103,vsp11_240802_Ag-0.462-Zn-0.538_pp0_rep1,vsp,11,240802,Ag-0.462-Zn-0.538,pp0,1,,CO2R,100.0,3.3543463488372094,10.875306032769048,79.80353634577604,0.0148615672531787,0.0,90.6961754004965,9.3038245995035
3104,vsp11_240802_Ag-0.462-Zn-0.538_pp0_rep1,vsp,11,240802,Ag-0.462-Zn-0.538,pp0,1,,CO2R,200.0,3.691314249169436,18.172068886145347,67.91257367387034,0.0178889235454929,0.0014751749135968,86.10647811317301,13.893521886826989
3105,vsp11_240802_Ag-0.462-Zn-0.538_pp0_rep1,vsp,11,240802,Ag-0.462-Zn-0.538,pp0,1,,CO2R,50.0,3.072954232558139,11.834522588880288,93.88998035363456,0.0220171366713758,0.0303464553654219,105.77686653455166,0.0
3106,vsp11_240802_Ag-0.462-Zn-0.538_pp0_rep1,vsp,11,240802,Ag-0.462-Zn-0.538,pp0,1,,CO2R,150.0,3.5408758803986715,13.996107890937246,74.21905697445972,0.0150450433921068,0.0014049284891399,88.2339215283299,11.7660784716701
3107,vsp11_240802_Ag-0.462-Zn-0.538_pp0_rep1,vsp,11,240802,Ag-0.462-Zn-0.538,pp0,1,,HER,50.0,3.1453152975206606,,,,,,
3108,vsp11_240802_Ag-0.5-Zn-0.5_pp0,vsp,11,240802,Ag-0.5-Zn-0.5,pp0,avg,1.0,HER,50.0,3.18226120661157,,,,,,
3109,vsp11_240802_Ag-0.5-Zn-0.5_pp0,vsp,11,240802,Ag-0.5-Zn-0.5,pp0,avg,1.0,CO2R,100.0,3.410256122923588,19.14352675301848,82.4852652259332,0.0324752765902794,0.0,101.66670445587808,0.0
3110,vsp11_240802_Ag-0.5-Zn-0.5_pp0,vsp,11,240802,Ag-0.5-Zn-0.5,pp0,std,1.0,HER,50.0,0.0,0.0,0.0,0.0,0.0,0.0,0.0
3111,vsp11_240802_Ag-0.5-Zn-0.5_pp0,vsp,11,240802,Ag-0.5-Zn-0.5,pp0,avg,1.0,CO2R,50.0,3.0947789102990035,18.93699386888196,90.83988212180746,0.031924848173495,0.0,109.81473233013868,0.0
3112,vsp11_240802_Ag-0.5-Zn-0.5_pp0,vsp,11,240802,Ag-0.5-Zn-0.5,pp0,std,1.0,CO2R,50.0,0.0,0.0,0.0,0.0,0.0,0.0,0.0
3113,vsp11_240802_Ag-0.5-Zn-0.5_pp0,vsp,11,240802,Ag-0.5-Zn-0.5,pp0,std,1.0,CO2R,300.0,0.0,0.0,0.0,0.0,0.0,0.0,0.0
3114,vsp11_240802_Ag-0.5-Zn-0.5_pp0,vsp,11,240802,Ag-0.5-Zn-0.5,pp0,avg,1.0,CO2R,300.0,3.8848472059800665,44.18883006549625,37.905206286836936,0.0921050217419224,0.0033718283739357,82.1980809120696,17.8019190879304
3115,vsp11_240802_Ag-0.5-Zn-0.5_pp0,vsp,11,240802,Ag-0.5-Zn-0.5,pp0,std,1.0,CO2R,150.0,0.0,0.0,0.0,0.0,0.0,0.0,0.0
3116,vsp11_240802_Ag-0.5-Zn-0.5_pp0,vsp,11,240802,Ag-0.5-Zn-0.5,pp0,avg,1.0,CO2R,200.0,3.668619691029901,25.79652221222457,70.18541257367387,0.0352274186742014,0.0016859141869678,96.02354388268624,3.976456117313745
3117,vsp11_240802_Ag-0.5-Zn-0.5_pp0,vsp,11,240802,Ag-0.5-Zn-0.5,pp0,std,1.0,CO2R,200.0,0.0,0.0,0.0,0.0,0.0,0.0,0.0
3118,vsp11_240802_Ag-0.5-Zn-0.5_pp0,vsp,11,240802,Ag-0.5-Zn-0.5,pp0,avg,1.0,CO2R,150.0,3.5433796212624578,21.95358764569252,75.96758349705306,0.0326587527292075,0.0019668998847958,97.95975112287675,2.040248877123247
3119,vsp11_240802_Ag-0.5-Zn-0.5_pp0,vsp,11,240802,Ag-0.5-Zn-0.5,pp0,std,1.0,CO2R,100.0,0.0,0.0,0.0,0.0,0.0,0.0,0.0
3120,vsp11_240802_Ag-0.5-Zn-0.5_pp0_rep1,vsp,11,240802,Ag-0.5-Zn-0.5,pp0,1,,CO2R,300.0,3.8848472059800665,44.18883006549625,37.905206286836936,0.0921050217419224,0.0033718283739357,82.1980809120696,17.8019190879304
3121,vsp11_240802_Ag-0.5-Zn-0.5_pp0_rep1,vsp,11,240802,Ag-0.5-Zn-0.5,pp0,1,,HER,50.0,3.18226120661157,,,,,,
3122,vsp11_240802_Ag-0.5-Zn-0.5_pp0_rep1,vsp,11,240802,Ag-0.5-Zn-0.5,pp0,1,,CO2R,50.0,3.0947789102990035,18.93699386888196,90.83988212180746,0.031924848173495,0.0,109.81473233013868,0.0
3123,vsp11_240802_Ag-0.5-Zn-0.5_pp0_rep1,vsp,11,240802,Ag-0.5-Zn-0.5,pp0,1,,CO2R,200.0,3.668619691029901,25.79652221222457,70.18541257367387,0.0352274186742014,0.0016859141869678,96.02354388268624,3.976456117313745
3124,vsp11_240802_Ag-0.5-Zn-0.5_pp0_rep1,vsp,11,240802,Ag-0.5-Zn-0.5,pp0,1,,CO2R,100.0,3.410256122923588,19.14352675301848,82.4852652259332,0.0324752765902794,0.0,101.66670445587808,0.0
3125,vsp11_240802_Ag-0.5-Zn-0.5_pp0_rep1,vsp,11,240802,Ag-0.5-Zn-0.5,pp0,1,,CO2R,150.0,3.5433796212624578,21.95358764569252,75.96758349705306,0.0326587527292075,0.0019668998847958,97.95975112287675,2.040248877123247
3126,vsp11_240802_Ag-0.6-Zn-0.4_pp0,vsp,11,240802,Ag-0.6-Zn-0.4,pp0,std,1.0,CO2R,200.0,0.0,0.0,0.0,0.0,0.0,0.0,0.0
3127,vsp11_240802_Ag-0.6-Zn-0.4_pp0,vsp,11,240802,Ag-0.6-Zn-0.4,pp0,avg,1.0,HER,50.0,3.0831820330578505,,,,,,
3128,vsp11_240802_Ag-0.6-Zn-0.4_pp0,vsp,11,240802,Ag-0.6-Zn-0.4,pp0,avg,1.0,CO2R,200.0,3.6311965548172753,12.39982004226914,66.72642436149313,0.0090820688769425,0.0,79.1363150545185,20.86368494548149
3129,vsp11_240802_Ag-0.6-Zn-0.4_pp0,vsp,11,240802,Ag-0.6-Zn-0.4,pp0,avg,1.0,CO2R,50.0,3.0081276976744182,9.67000774236749,88.61493123772102,0.0198154230042383,0.0067436567478715,98.31149805984064,1.6885019401593695
3130,vsp11_240802_Ag-0.6-Zn-0.4_pp0,vsp,11,240802,Ag-0.6-Zn-0.4,pp0,std,1.0,CO2R,50.0,0.0,0.0,0.0,0.0,0.0,0.0,0.0
3131,vsp11_240802_Ag-0.6-Zn-0.4_pp0,vsp,11,240802,Ag-0.6-Zn-0.4,pp0,std,1.0,CO2R,300.0,0.0,0.0,0.0,0.0,0.0,0.0,0.0
3132,vsp11_240802_Ag-0.6-Zn-0.4_pp0,vsp,11,240802,Ag-0.6-Zn-0.4,pp0,avg,1.0,CO2R,100.0,3.2955494518272426,7.723953210989976,79.06679764243614,0.0082564262517659,0.0,86.79900727967788,13.20099272032212
3133,vsp11_240802_Ag-0.6-Zn-0.4_pp0,vsp,11,240802,Ag-0.6-Zn-0.4,pp0,std,1.0,CO2R,100.0,0.0,0.0,0.0,0.0,0.0,0.0,0.0
3134,vsp11_240802_Ag-0.6-Zn-0.4_pp0,vsp,11,240802,Ag-0.6-Zn-0.4,pp0,avg,1.0,CO2R,300.0,3.909588089700997,32.12936031304275,36.98182711198429,0.0792616920169532,0.0039337997695917,69.20360968102034,30.79639031897966
3135,vsp11_240802_Ag-0.6-Zn-0.4_pp0,vsp,11,240802,Ag-0.6-Zn-0.4,pp0,avg,1.0,CO2R,150.0,3.476569930232558,9.74784992362259,73.68860510805501,0.0080729501128378,0.0,83.44584609096283,16.55415390903717
3136,vsp11_240802_Ag-0.6-Zn-0.4_pp0,vsp,11,240802,Ag-0.6-Zn-0.4,pp0,std,1.0,CO2R,150.0,0.0,0.0,0.0,0.0,0.0,0.0,0.0
3137,vsp11_240802_Ag-0.6-Zn-0.4_pp0,vsp,11,240802,Ag-0.6-Zn-0.4,pp0,std,1.0,HER,50.0,0.0,0.0,0.0,0.0,0.0,0.0,0.0
3138,vsp11_240802_Ag-0.6-Zn-0.4_pp0_rep1,vsp,11,240802,Ag-0.6-Zn-0.4,pp0,1,,CO2R,50.0,3.0081276976744182,9.67000774236749,88.61493123772102,0.0198154230042383,0.0067436567478715,98.31149805984064,1.6885019401593695
3139,vsp11_240802_Ag-0.6-Zn-0.4_pp0_rep1,vsp,11,240802,Ag-0.6-Zn-0.4,pp0,1,,CO2R,200.0,3.6311965548172753,12.39982004226914,66.72642436149313,0.0090820688769425,0.0,79.1363150545185,20.86368494548149
3140,vsp11_240802_Ag-0.6-Zn-0.4_pp0_rep1,vsp,11,240802,Ag-0.6-Zn-0.4,pp0,1,,CO2R,100.0,3.2955494518272426,7.723953210989976,79.06679764243614,0.0082564262517659,0.0,86.79900727967788,13.20099272032212
3141,vsp11_240802_Ag-0.6-Zn-0.4_pp0_rep1,vsp,11,240802,Ag-0.6-Zn-0.4,pp0,1,,CO2R,150.0,3.476569930232558,9.74784992362259,73.68860510805501,0.0080729501128378,0.0,83.44584609096283,16.55415390903717
3142,vsp11_240802_Ag-0.6-Zn-0.4_pp0_rep1,vsp,11,240802,Ag-0.6-Zn-0.4,pp0,1,,CO2R,300.0,3.909588089700997,32.12936031304275,36.98182711198429,0.0792616920169532,0.0039337997695917,69.20360968102034,30.79639031897966
3143,vsp11_240802_Ag-0.6-Zn-0.4_pp0_rep1,vsp,11,240802,Ag-0.6-Zn-0.4,pp0,1,,HER,50.0,3.0831820330578505,,,,,,
3144,vsp11_240802_Ag-0.667-Zn-0.333_pp0,vsp,11,240802,Ag-0.667-Zn-0.333,pp0,std,1.0,CO2R,50.0,0.0,0.0,0.0,0.0,0.0,0.0,0.0
3145,vsp11_240802_Ag-0.667-Zn-0.333_pp0,vsp,11,240802,Ag-0.667-Zn-0.333,pp0,avg,1.0,CO2R,100.0,3.4624421428571424,20.75624097595681,70.15962671905697,0.0220171366713758,0.0,90.94085057732303,9.059149422676953
3146,vsp11_240802_Ag-0.667-Zn-0.333_pp0,vsp,11,240802,Ag-0.667-Zn-0.333,pp0,avg,1.0,HER,50.0,3.079019694214876,,,,,,
3147,vsp11_240802_Ag-0.667-Zn-0.333_pp0,vsp,11,240802,Ag-0.667-Zn-0.333,pp0,std,1.0,HER,50.0,0.0,0.0,0.0,0.0,0.0,0.0,0.0
3148,vsp11_240802_Ag-0.667-Zn-0.333_pp0,vsp,11,240802,Ag-0.667-Zn-0.333,pp0,avg,1.0,CO2R,50.0,3.139551531561461,18.289146037791127,88.30550098231828,0.031924848173495,0.0,106.63052619580009,0.0
3149,vsp11_240802_Ag-0.667-Zn-0.333_pp0,vsp,11,240802,Ag-0.667-Zn-0.333,pp0,avg,1.0,CO2R,200.0,3.748786674418605,32.44637887379941,57.75663064833006,0.0316496339651028,0.0,90.23737775626265,9.762622243737368
3150,vsp11_240802_Ag-0.667-Zn-0.333_pp0,vsp,11,240802,Ag-0.667-Zn-0.333,pp0,avg,1.0,CO2R,300.0,3.9775032923588034,57.48393981878675,27.362475442043223,0.1159569198025796,0.0029503498271937,84.972901658201,15.027098341799004
3151,vsp11_240802_Ag-0.667-Zn-0.333_pp0,vsp,11,240802,Ag-0.667-Zn-0.333,pp0,avg,1.0,CO2R,150.0,3.6055867043189376,26.52618803490343,63.62475442043223,0.0234849457828009,0.0,90.17673409217014,9.823265907829864
3152,vsp11_240802_Ag-0.667-Zn-0.333_pp0,vsp,11,240802,Ag-0.667-Zn-0.333,pp0,std,1.0,CO2R,150.0,0.0,0.0,0.0,0.0,0.0,0.0,0.0
3153,vsp11_240802_Ag-0.667-Zn-0.333_pp0,vsp,11,240802,Ag-0.667-Zn-0.333,pp0,std,1.0,CO2R,200.0,0.0,0.0,0.0,0.0,0.0,0.0,0.0
3154,vsp11_240802_Ag-0.667-Zn-0.333_pp0,vsp,11,240802,Ag-0.667-Zn-0.333,pp0,std,1.0,CO2R,300.0,0.0,0.0,0.0,0.0,0.0,0.0,0.0
3155,vsp11_240802_Ag-0.667-Zn-0.333_pp0,vsp,11,240802,Ag-0.667-Zn-0.333,pp0,std,1.0,CO2R,100.0,0.0,0.0,0.0,0.0,0.0,0.0,0.0
3156,vsp11_240802_Ag-0.667-Zn-0.333_pp0_rep1,vsp,11,240802,Ag-0.667-Zn-0.333,pp0,1,,HER,50.0,3.079019694214876,,,,,,
3157,vsp11_240802_Ag-0.667-Zn-0.333_pp0_rep1,vsp,11,240802,Ag-0.667-Zn-0.333,pp0,1,,CO2R,300.0,3.9775032923588034,57.48393981878675,27.362475442043223,0.1159569198025796,0.0029503498271937,84.972901658201,15.027098341799004
3158,vsp11_240802_Ag-0.667-Zn-0.333_pp0_rep1,vsp,11,240802,Ag-0.667-Zn-0.333,pp0,1,,CO2R,50.0,3.139551531561461,18.289146037791127,88.30550098231828,0.031924848173495,0.0,106.63052619580009,0.0
3159,vsp11_240802_Ag-0.667-Zn-0.333_pp0_rep1,vsp,11,240802,Ag-0.667-Zn-0.333,pp0,1,,CO2R,100.0,3.4624421428571424,20.75624097595681,70.15962671905697,0.0220171366713758,0.0,90.94085057732303,9.059149422676953
3160,vsp11_240802_Ag-0.667-Zn-0.333_pp0_rep1,vsp,11,240802,Ag-0.667-Zn-0.333,pp0,1,,CO2R,150.0,3.6055867043189376,26.52618803490343,63.62475442043223,0.0234849457828009,0.0,90.17673409217014,9.823265907829864
3161,vsp11_240802_Ag-0.667-Zn-0.333_pp0_rep1,vsp,11,240802,Ag-0.667-Zn-0.333,pp0,1,,CO2R,200.0,3.748786674418605,32.44637887379941,57.75663064833006,0.0316496339651028,0.0,90.23737775626265,9.762622243737368
3162,vsp11_240802_Ag-0.833-Zn-0.167_pp0,vsp,11,240802,Ag-0.833-Zn-0.167,pp0,avg,1.0,CO2R,100.0,3.433256408637874,9.571449496746114,78.91208251473478,0.0121094251692567,0.0,88.49761860040874,11.502381399591258
3163,vsp11_240802_Ag-0.833-Zn-0.167_pp0,vsp,11,240802,Ag-0.833-Zn-0.167,pp0,std,1.0,HER,50.0,0.0,0.0,0.0,0.0,0.0,0.0,0.0
3164,vsp11_240802_Ag-0.833-Zn-0.167_pp0,vsp,11,240802,Ag-0.833-Zn-0.167,pp0,avg,1.0,HER,50.0,3.2438293966942147,,,,,,
3165,vsp11_240802_Ag-0.833-Zn-0.167_pp0,vsp,11,240802,Ag-0.833-Zn-0.167,pp0,avg,1.0,CO2R,50.0,3.1393846710963453,12.391973048191009,93.09430255402752,0.0110085683356879,0.0,105.4972841705542,0.0
3166,vsp11_240802_Ag-0.833-Zn-0.167_pp0,vsp,11,240802,Ag-0.833-Zn-0.167,pp0,std,1.0,CO2R,50.0,0.0,0.0,0.0,0.0,0.0,0.0,0.0
3167,vsp11_240802_Ag-0.833-Zn-0.167_pp0,vsp,11,240802,Ag-0.833-Zn-0.167,pp0,std,1.0,CO2R,100.0,0.0,0.0,0.0,0.0,0.0,0.0,0.0
3168,vsp11_240802_Ag-0.833-Zn-0.167_pp0,vsp,11,240802,Ag-0.833-Zn-0.167,pp0,avg,1.0,CO2R,300.0,3.9453467940199327,40.91234384481784,31.2524557956778,0.0851329284626534,0.0040742926185057,72.2624098075508,27.737590192449204
3169,vsp11_240802_Ag-0.833-Zn-0.167_pp0,vsp,11,240802,Ag-0.833-Zn-0.167,pp0,avg,1.0,CO2R,150.0,3.576931139534884,11.254054280273705,73.7671905697446,0.0121094251692567,0.0,85.03533143894614,14.964668561053855
3170,vsp11_240802_Ag-0.833-Zn-0.167_pp0,vsp,11,240802,Ag-0.833-Zn-0.167,pp0,std,1.0,CO2R,300.0,0.0,0.0,0.0,0.0,0.0,0.0,0.0
3171,vsp11_240802_Ag-0.833-Zn-0.167_pp0,vsp,11,240802,Ag-0.833-Zn-0.167,pp0,avg,1.0,CO2R,200.0,3.7116104485049832,14.304756324677228,64.9987721021611,0.0167880667119241,0.0,79.32229365730885,20.677706342691152
3172,vsp11_240802_Ag-0.833-Zn-0.167_pp0,vsp,11,240802,Ag-0.833-Zn-0.167,pp0,std,1.0,CO2R,150.0,0.0,0.0,0.0,0.0,0.0,0.0,0.0
3173,vsp11_240802_Ag-0.833-Zn-0.167_pp0,vsp,11,240802,Ag-0.833-Zn-0.167,pp0,std,1.0,CO2R,200.0,0.0,0.0,0.0,0.0,0.0,0.0,0.0
3174,vsp11_240802_Ag-0.833-Zn-0.167_pp0_rep1,vsp,11,240802,Ag-0.833-Zn-0.167,pp0,1,,HER,50.0,3.2438293966942147,,,,,,
3175,vsp11_240802_Ag-0.833-Zn-0.167_pp0_rep1,vsp,11,240802,Ag-0.833-Zn-0.167,pp0,1,,CO2R,100.0,3.433256408637874,9.571449496746114,78.91208251473478,0.0121094251692567,0.0,88.49761860040874,11.502381399591258
3176,vsp11_240802_Ag-0.833-Zn-0.167_pp0_rep1,vsp,11,240802,Ag-0.833-Zn-0.167,pp0,1,,CO2R,50.0,3.1393846710963453,12.391973048191009,93.09430255402752,0.0110085683356879,0.0,105.4972841705542,0.0
3177,vsp11_240802_Ag-0.833-Zn-0.167_pp0_rep1,vsp,11,240802,Ag-0.833-Zn-0.167,pp0,1,,CO2R,150.0,3.576931139534884,11.254054280273705,73.7671905697446,0.0121094251692567,0.0,85.03533143894614,14.964668561053855
3178,vsp11_240802_Ag-0.833-Zn-0.167_pp0_rep1,vsp,11,240802,Ag-0.833-Zn-0.167,pp0,1,,CO2R,300.0,3.9453467940199327,40.91234384481784,31.2524557956778,0.0851329284626534,0.0040742926185057,72.2624098075508,27.737590192449204
3179,vsp11_240802_Ag-0.833-Zn-0.167_pp0_rep1,vsp,11,240802,Ag-0.833-Zn-0.167,pp0,1,,CO2R,200.0,3.7116104485049832,14.304756324677228,64.9987721021611,0.0167880667119241,0.0,79.32229365730885,20.677706342691152
3180,vsp11_240802_Zn-1.0_pp0,vsp,11,240802,Zn-1.0,pp0,avg,1.0,CO2R,50.0,3.156827611295681,63.02328987842391,26.13948919449902,0.1607250977010439,0.0210739273370985,89.36830406306413,10.63169593693587
3181,vsp11_240802_Zn-1.0_pp0,vsp,11,240802,Zn-1.0,pp0,std,1.0,CO2R,50.0,0.0,0.0,0.0,0.0,0.0,0.0,0.0
3182,vsp11_240802_Zn-1.0_pp0,vsp,11,240802,Zn-1.0,pp0,avg,1.0,CO2R,100.0,3.449774209302325,44.28027370315344,30.884086444007856,0.1078839696897418,0.0075866138413554,75.29811949545933,24.701880504540668
3183,vsp11_240802_Zn-1.0_pp0,vsp,11,240802,Zn-1.0,pp0,avg,1.0,HER,50.0,3.1328448016528925,,,,,,
3184,vsp11_240802_Zn-1.0_pp0,vsp,11,240802,Zn-1.0,pp0,std,1.0,HER,50.0,0.0,0.0,0.0,0.0,0.0,0.0,0.0
3185,vsp11_240802_Zn-1.0_pp0,vsp,11,240802,Zn-1.0,pp0,std,1.0,CO2R,300.0,0.0,0.0,0.0,0.0,0.0,0.0,0.0
3186,vsp11_240802_Zn-1.0_pp0,vsp,11,240802,Zn-1.0,pp0,std,1.0,CO2R,100.0,0.0,0.0,0.0,0.0,0.0,0.0,0.0
3187,vsp11_240802_Zn-1.0_pp0,vsp,11,240802,Zn-1.0,pp0,std,1.0,CO2R,150.0,0.0,0.0,0.0,0.0,0.0,0.0,0.0
3188,vsp11_240802_Zn-1.0_pp0,vsp,11,240802,Zn-1.0,pp0,avg,1.0,CO2R,200.0,3.664341548172757,69.26510284793572,11.555746561886052,0.0635744821385978,0.0042147854674197,80.89827735075092,19.101722649249083
3189,vsp11_240802_Zn-1.0_pp0,vsp,11,240802,Zn-1.0,pp0,std,1.0,CO2R,200.0,0.0,0.0,0.0,0.0,0.0,0.0,0.0
3190,vsp11_240802_Zn-1.0_pp0,vsp,11,240802,Zn-1.0,pp0,avg,1.0,CO2R,300.0,3.800324239202657,74.99257151227269,5.2431237721021615,0.0458690347320331,0.0022478855826238,80.28974369596527,19.71025630403473
3191,vsp11_240802_Zn-1.0_pp0,vsp,11,240802,Zn-1.0,pp0,avg,1.0,CO2R,150.0,3.623199913621263,35.33198016279897,32.82416502946955,0.0785277874612406,0.0059006996543875,68.25408429840117,31.745915701598832
3192,vsp11_240802_Zn-1.0_pp0_rep1,vsp,11,240802,Zn-1.0,pp0,1,,CO2R,100.0,3.449774209302325,44.28027370315344,30.884086444007856,0.1078839696897418,0.0075866138413554,75.29811949545933,24.701880504540668
3193,vsp11_240802_Zn-1.0_pp0_rep1,vsp,11,240802,Zn-1.0,pp0,1,,CO2R,150.0,3.623199913621263,35.33198016279897,32.82416502946955,0.0785277874612406,0.0059006996543875,68.25408429840117,31.745915701598832
3194,vsp11_240802_Zn-1.0_pp0_rep1,vsp,11,240802,Zn-1.0,pp0,1,,CO2R,200.0,3.664341548172757,69.26510284793572,11.555746561886052,0.0635744821385978,0.0042147854674197,80.89827735075092,19.101722649249083
3195,vsp11_240802_Zn-1.0_pp0_rep1,vsp,11,240802,Zn-1.0,pp0,1,,CO2R,300.0,3.800324239202657,74.99257151227269,5.2431237721021615,0.0458690347320331,0.0022478855826238,80.28974369596527,19.71025630403473
3196,vsp11_240802_Zn-1.0_pp0_rep1,vsp,11,240802,Zn-1.0,pp0,1,,HER,50.0,3.1328448016528925,,,,,,
3197,vsp11_240802_Zn-1.0_pp0_rep1,vsp,11,240802,Zn-1.0,pp0,1,,CO2R,50.0,3.156827611295681,63.02328987842391,26.13948919449902,0.1607250977010439,0.0210739273370985,89.36830406306413,10.63169593693587
3198,vsp12_240816_Ag-1.0_pp0,vsp,12,240816,Ag-1.0,pp0,avg,3.0,CO2R,150.0,3.549528863787375,25.545627654899665,53.00098231827112,0.0711887419041153,0.0477675686307566,78.67775879355028,21.32224120644972
3199,vsp12_240816_Ag-1.0_pp0,vsp,12,240816,Ag-1.0,pp0,avg,3.0,HER,50.0,2.9899184132231404,,,,,,
3200,vsp12_240816_Ag-1.0_pp0,vsp,12,240816,Ag-1.0,pp0,avg,3.0,CO2R,50.0,3.0814610830564786,35.63414174810103,46.32612966601179,0.0979762581876227,0.014330270589227,82.08839525295838,17.911604747041622
3201,vsp12_240816_Ag-1.0_pp0,vsp,12,240816,Ag-1.0,pp0,std,3.0,CO2R,50.0,0.0,0.0,0.0,0.0,0.0,0.0,0.0
3202,vsp12_240816_Ag-1.0_pp0,vsp,12,240816,Ag-1.0,pp0,avg,3.0,CO2R,100.0,3.35045650166113,30.99499884910754,49.83300589390963,0.0864172614351503,0.0193880131501306,80.94913303673151,19.05086696326849
3203,vsp12_240816_Ag-1.0_pp0,vsp,12,240816,Ag-1.0,pp0,std,3.0,HER,50.0,0.0,0.0,0.0,0.0,0.0,0.0,0.0
3204,vsp12_240816_Ag-1.0_pp0,vsp,12,240816,Ag-1.0,pp0,std,3.0,CO2R,150.0,0.0,0.0,0.0,0.0,0.0,0.0,0.0
3205,vsp12_240816_Ag-1.0_pp0,vsp,12,240816,Ag-1.0,pp0,std,3.0,CO2R,200.0,0.0,0.0,0.0,0.0,0.0,0.0,0.0
3206,vsp12_240816_Ag-1.0_pp0,vsp,12,240816,Ag-1.0,pp0,std,3.0,CO2R,300.0,0.0,0.0,0.0,0.0,0.0,0.0,0.0
3207,vsp12_240816_Ag-1.0_pp0,vsp,12,240816,Ag-1.0,pp0,std,3.0,CO2R,100.0,0.0,0.0,0.0,0.0,0.0,0.0,0.0
3208,vsp12_240816_Ag-1.0_pp0,vsp,12,240816,Ag-1.0,pp0,avg,3.0,CO2R,200.0,3.693502089700997,21.109355709472894,17.151277013752456,0.0668770526393042,0.0545814718030852,38.388764175352975,61.61123582464703
3209,vsp12_240816_Ag-1.0_pp0,vsp,12,240816,Ag-1.0,pp0,avg,3.0,CO2R,300.0,3.79055584385382,61.90336688359246,14.803536345776031,0.1354053905289617,0.0928657731321475,76.94588403005528,23.05411596994472
3210,vsp12_240816_Ag-1.0_pp0_rep1,vsp,12,240816,Ag-1.0,pp0,1,,CO2R,150.0,3.549528863787375,25.545627654899665,53.00098231827112,0.0711887419041153,0.0477675686307566,78.67775879355028,21.32224120644972
3211,vsp12_240816_Ag-1.0_pp0_rep1,vsp,12,240816,Ag-1.0,pp0,1,,CO2R,50.0,3.0814610830564786,35.63414174810103,46.32612966601179,0.0979762581876227,0.014330270589227,82.08839525295838,17.911604747041622
3212,vsp12_240816_Ag-1.0_pp0_rep1,vsp,12,240816,Ag-1.0,pp0,1,,CO2R,200.0,3.693502089700997,21.109355709472894,17.151277013752456,0.0668770526393042,0.0545814718030852,38.388764175352975,61.61123582464703
3213,vsp12_240816_Ag-1.0_pp0_rep1,vsp,12,240816,Ag-1.0,pp0,1,,CO2R,300.0,3.79055584385382,61.90336688359246,14.803536345776031,0.1354053905289617,0.0928657731321475,76.94588403005528,23.05411596994472
3214,vsp12_240816_Ag-1.0_pp0_rep1,vsp,12,240816,Ag-1.0,pp0,1,,HER,50.0,2.9899184132231404,,,,,,
3215,vsp12_240816_Ag-1.0_pp0_rep1,vsp,12,240816,Ag-1.0,pp0,1,,CO2R,100.0,3.35045650166113,30.99499884910754,49.83300589390963,0.0864172614351503,0.0193880131501306,80.94913303673151,19.05086696326849
3216,vsp13_240823_Ag-0.067-Au-0.533-Zn-0.4_pp0,vsp,13,240823,Ag-0.067-Au-0.533-Zn-0.4,pp0,std,1.0,CO2R,150.0,0.0,0.0,0.0,0.0,0.0,0.0,0.0
3217,vsp13_240823_Ag-0.067-Au-0.533-Zn-0.4_pp0,vsp,13,240823,Ag-0.067-Au-0.533-Zn-0.4,pp0,avg,1.0,CO2R,50.0,2.9383536843853824,79.70537152901296,2.00392927308448,0.0077059978349815,0.0,81.71700679993242,18.28299320006758
3218,vsp13_240823_Ag-0.067-Au-0.533-Zn-0.4_pp0,vsp,13,240823,Ag-0.067-Au-0.533-Zn-0.4,pp0,avg,1.0,CO2R,150.0,3.517803348837209,74.07060202138567,4.788801571709234,0.008439902390694,0.0,78.86916160465798,21.130838395342025
3219,vsp13_240823_Ag-0.067-Au-0.533-Zn-0.4_pp0,vsp,13,240823,Ag-0.067-Au-0.533-Zn-0.4,pp0,std,1.0,CO2R,300.0,0.0,0.0,0.0,0.0,0.0,0.0,0.0
3220,vsp13_240823_Ag-0.067-Au-0.533-Zn-0.4_pp0,vsp,13,240823,Ag-0.067-Au-0.533-Zn-0.4,pp0,avg,1.0,CO2R,300.0,3.8326338870431895,77.46008495678923,1.6159135559921414,0.0066051410014127,0.0,79.08359223566208,20.91640776433792
3221,vsp13_240823_Ag-0.067-Au-0.533-Zn-0.4_pp0,vsp,13,240823,Ag-0.067-Au-0.533-Zn-0.4,pp0,avg,1.0,HER,50.0,3.0217564297520663,,,,,,
3222,vsp13_240823_Ag-0.067-Au-0.533-Zn-0.4_pp0,vsp,13,240823,Ag-0.067-Au-0.533-Zn-0.4,pp0,std,1.0,CO2R,50.0,0.0,0.0,0.0,0.0,0.0,0.0,0.0
3223,vsp13_240823_Ag-0.067-Au-0.533-Zn-0.4_pp0,vsp,13,240823,Ag-0.067-Au-0.533-Zn-0.4,pp0,avg,1.0,CO2R,100.0,3.286563431893688,75.72223733495156,4.236247544204322,0.0071555694181971,0.0,79.96564044857408,20.03435955142592
3224,vsp13_240823_Ag-0.067-Au-0.533-Zn-0.4_pp0,vsp,13,240823,Ag-0.067-Au-0.533-Zn-0.4,pp0,std,1.0,CO2R,100.0,0.0,0.0,0.0,0.0,0.0,0.0,0.0
3225,vsp13_240823_Ag-0.067-Au-0.533-Zn-0.4_pp0,vsp,13,240823,Ag-0.067-Au-0.533-Zn-0.4,pp0,avg,1.0,CO2R,200.0,3.660289687707641,73.54171462051937,4.103634577603144,0.0085316404601581,0.0,77.65511656593179,22.34488343406821
3226,vsp13_240823_Ag-0.067-Au-0.533-Zn-0.4_pp0,vsp,13,240823,Ag-0.067-Au-0.533-Zn-0.4,pp0,std,1.0,CO2R,200.0,0.0,0.0,0.0,0.0,0.0,0.0,0.0
3227,vsp13_240823_Ag-0.067-Au-0.533-Zn-0.4_pp0,vsp,13,240823,Ag-0.067-Au-0.533-Zn-0.4,pp0,std,1.0,HER,50.0,0.0,0.0,0.0,0.0,0.0,0.0,0.0
3228,vsp13_240823_Ag-0.067-Au-0.533-Zn-0.4_pp0_rep1,vsp,13,240823,Ag-0.067-Au-0.533-Zn-0.4,pp0,1,,CO2R,200.0,3.660289687707641,73.54171462051937,4.103634577603144,0.0085316404601581,0.0,77.65511656593179,22.34488343406821
3229,vsp13_240823_Ag-0.067-Au-0.533-Zn-0.4_pp0_rep1,vsp,13,240823,Ag-0.067-Au-0.533-Zn-0.4,pp0,1,,HER,50.0,3.0217564297520663,,,,,,
3230,vsp13_240823_Ag-0.067-Au-0.533-Zn-0.4_pp0_rep1,vsp,13,240823,Ag-0.067-Au-0.533-Zn-0.4,pp0,1,,CO2R,50.0,2.9383536843853824,79.70537152901296,2.00392927308448,0.0077059978349815,0.0,81.71700679993242,18.28299320006758
3231,vsp13_240823_Ag-0.067-Au-0.533-Zn-0.4_pp0_rep1,vsp,13,240823,Ag-0.067-Au-0.533-Zn-0.4,pp0,1,,CO2R,100.0,3.286563431893688,75.72223733495156,4.236247544204322,0.0071555694181971,0.0,79.96564044857408,20.03435955142592
3232,vsp13_240823_Ag-0.067-Au-0.533-Zn-0.4_pp0_rep1,vsp,13,240823,Ag-0.067-Au-0.533-Zn-0.4,pp0,1,,CO2R,300.0,3.8326338870431895,77.46008495678923,1.6159135559921414,0.0066051410014127,0.0,79.08359223566208,20.91640776433792
3233,vsp13_240823_Ag-0.067-Au-0.533-Zn-0.4_pp0_rep1,vsp,13,240823,Ag-0.067-Au-0.533-Zn-0.4,pp0,1,,CO2R,150.0,3.517803348837209,74.07060202138567,4.788801571709234,0.008439902390694,0.0,78.86916160465798,21.130838395342025
3234,vsp13_240823_Ag-0.125-Au-0.125-Zn-0.75_pp0,vsp,13,240823,Ag-0.125-Au-0.125-Zn-0.75,pp0,avg,3.0,CO2R,150.0,3.4570313178294576,37.19112487531999,43.50360183366077,0.0123540600211608,0.0,80.70828903574328,19.291710964256715
3235,vsp13_240823_Ag-0.125-Au-0.125-Zn-0.75_pp0,vsp,13,240823,Ag-0.125-Au-0.125-Zn-0.75,pp0,avg,3.0,CO2R,200.0,3.607345252669528,48.84764276297893,34.022593320235764,0.0121094251692566,0.0,82.88366361755634,17.116336382443663
3236,vsp13_240823_Ag-0.125-Au-0.125-Zn-0.75_pp0,vsp,13,240823,Ag-0.125-Au-0.125-Zn-0.75,pp0,avg,3.0,HER,50.0,3.101514774104684,,,,,,
3237,vsp13_240823_Ag-0.125-Au-0.125-Zn-0.75_pp0,vsp,13,240823,Ag-0.125-Au-0.125-Zn-0.75,pp0,std,3.0,HER,50.0,0.0529815287958278,0.0,0.0,0.0,0.0,0.0,0.0
3238,vsp13_240823_Ag-0.125-Au-0.125-Zn-0.75_pp0,vsp,13,240823,Ag-0.125-Au-0.125-Zn-0.75,pp0,avg,3.0,CO2R,50.0,2.9748052491694352,38.08784448304004,43.58055009823183,0.019448470726382,0.0014049284891399,81.68924798048738,18.31075201951262
3239,vsp13_240823_Ag-0.125-Au-0.125-Zn-0.75_pp0,vsp,13,240823,Ag-0.125-Au-0.125-Zn-0.75,pp0,std,3.0,CO2R,100.0,0.1059553424240316,8.511755890082133,6.074410981353212,0.0068380254861509,0.0,3.0087123429673213,3.008712342967314
3240,vsp13_240823_Ag-0.125-Au-0.125-Zn-0.75_pp0,vsp,13,240823,Ag-0.125-Au-0.125-Zn-0.75,pp0,avg,3.0,CO2R,300.0,3.825986831672204,63.6795775875899,14.677472167648986,0.0179806616149569,0.0007024642445698,78.37716083270182,21.62283916729817
3241,vsp13_240823_Ag-0.125-Au-0.125-Zn-0.75_pp0,vsp,13,240823,Ag-0.125-Au-0.125-Zn-0.75,pp0,std,3.0,CO2R,300.0,0.0596158979956905,4.090167209791319,4.828900134344856,0.0022245299622006,0.000140492848914,2.2492000440830457,2.2492000440830453
3242,vsp13_240823_Ag-0.125-Au-0.125-Zn-0.75_pp0,vsp,13,240823,Ag-0.125-Au-0.125-Zn-0.75,pp0,std,3.0,CO2R,150.0,0.0879009122249583,8.541082883590903,4.7272997291842325,0.0050090442066047,0.0,6.354846840776437,6.354846840776435
3243,vsp13_240823_Ag-0.125-Au-0.125-Zn-0.75_pp0,vsp,13,240823,Ag-0.125-Au-0.125-Zn-0.75,pp0,std,3.0,CO2R,50.0,0.0855242165057179,14.112901053439629,8.041223107374348,0.0016815865897127,0.0024334075241912,7.683602850500365,7.683602850500364
3244,vsp13_240823_Ag-0.125-Au-0.125-Zn-0.75_pp0,vsp,13,240823,Ag-0.125-Au-0.125-Zn-0.75,pp0,avg,3.0,CO2R,100.0,3.2695878283499447,32.04544978970056,49.651277013752456,0.0133937581417536,0.0,81.71176819806027,18.28823180193973
3245,vsp13_240823_Ag-0.125-Au-0.125-Zn-0.75_pp0,vsp,13,240823,Ag-0.125-Au-0.125-Zn-0.75,pp0,std,3.0,CO2R,200.0,0.064654266322313,7.914014304756026,3.0296985161498573,0.0031015066151178,0.0,8.003062909483486,8.003062909483486
3246,vsp13_240823_Ag-0.125-Au-0.125-Zn-0.75_pp0_rep1,vsp,13,240823,Ag-0.125-Au-0.125-Zn-0.75,pp0,1,,CO2R,150.0,3.5583566910299003,41.10067170269309,38.359528487229866,0.0157789479478193,0.0,79.47762677433627,20.522373225663728
3247,vsp13_240823_Ag-0.125-Au-0.125-Zn-0.75_pp0_rep1,vsp,13,240823,Ag-0.125-Au-0.125-Zn-0.75,pp0,1,,HER,50.0,3.157815644628099,,,,,,
3248,vsp13_240823_Ag-0.125-Au-0.125-Zn-0.75_pp0_rep1,vsp,13,240823,Ag-0.125-Au-0.125-Zn-0.75,pp0,1,,CO2R,200.0,3.674979222591361,55.74033773462512,31.326129666011788,0.0140359246280021,0.0,87.08198619808385,12.918013801916146
3249,vsp13_240823_Ag-0.125-Au-0.125-Zn-0.75_pp0_rep1,vsp,13,240823,Ag-0.125-Au-0.125-Zn-0.75,pp0,1,,CO2R,100.0,3.3885088239202656,38.36677896587081,43.97593320235757,0.0170632809203163,0.0,82.36224690384694,17.637753096153062
3250,vsp13_240823_Ag-0.125-Au-0.125-Zn-0.75_pp0_rep1,vsp,13,240823,Ag-0.125-Au-0.125-Zn-0.75,pp0,1,,CO2R,50.0,3.0687171760797343,47.69716880453661,35.40766208251473,0.0198154230042383,0.0,83.12464631005558,16.87535368994442
3251,vsp13_240823_Ag-0.125-Au-0.125-Zn-0.75_pp0_rep1,vsp,13,240823,Ag-0.125-Au-0.125-Zn-0.75,pp0,1,,CO2R,300.0,3.8593491063122927,59.86461319550524,17.143909626719058,0.01669632864246,0.0005619713956559,77.02693446778827,22.97306553221173
3252,vsp13_240823_Ag-0.125-Au-0.125-Zn-0.75_pp0_rep2,vsp,13,240823,Ag-0.125-Au-0.125-Zn-0.75,pp0,2,,CO2R,300.0,3.757159033222591,63.17583544330285,17.775049115913557,0.0205493275599508,0.0007024642445699,80.97361922383986,19.02638077616014
3253,vsp13_240823_Ag-0.125-Au-0.125-Zn-0.75_pp0_rep2,vsp,13,240823,Ag-0.125-Au-0.125-Zn-0.75,pp0,2,,CO2R,200.0,3.546152936877076,50.59741781581536,37.30108055009824,0.0137607104196099,0.0,87.91398909462197,12.086010905378032
3254,vsp13_240823_Ag-0.125-Au-0.125-Zn-0.75_pp0_rep2,vsp,13,240823,Ag-0.125-Au-0.125-Zn-0.75,pp0,2,,CO2R,150.0,3.411511289036545,43.07769570403232,44.49410609037328,0.0146780911142505,0.0,87.58845704927843,12.411542950721568
3255,vsp13_240823_Ag-0.125-Au-0.125-Zn-0.75_pp0_rep2,vsp,13,240823,Ag-0.125-Au-0.125-Zn-0.75,pp0,2,,CO2R,50.0,2.954303096345515,44.68141204042772,43.850687622789785,0.0176137093371007,0.0042147854674197,88.55392815802202,11.446071841977982
3256,vsp13_240823_Ag-0.125-Au-0.125-Zn-0.75_pp0_rep2,vsp,13,240823,Ag-0.125-Au-0.125-Zn-0.75,pp0,2,,HER,50.0,3.094093578512397,,,,,,
3257,vsp13_240823_Ag-0.125-Au-0.125-Zn-0.75_pp0_rep2,vsp,13,240823,Ag-0.125-Au-0.125-Zn-0.75,pp0,2,,CO2R,100.0,3.235024764119601,35.40249848291448,48.919449901768175,0.0176137093371007,0.0,84.34203354871799,15.657966451282007
3258,vsp13_240823_Ag-0.125-Au-0.125-Zn-0.75_pp0_rep3,vsp,13,240823,Ag-0.125-Au-0.125-Zn-0.75,pp0,3,,CO2R,100.0,3.185229897009967,22.36707192031639,56.058447937131625,0.0055042841678439,0.0,78.43102414161586,21.56897585838413
3259,vsp13_240823_Ag-0.125-Au-0.125-Zn-0.75_pp0_rep3,vsp,13,240823,Ag-0.125-Au-0.125-Zn-0.75,pp0,3,,CO2R,150.0,3.401225973421927,27.39500721923455,47.65717092337918,0.0066051410014127,0.0,75.05878328361514,24.94121671638485
3260,vsp13_240823_Ag-0.125-Au-0.125-Zn-0.75_pp0_rep3,vsp,13,240823,Ag-0.125-Au-0.125-Zn-0.75,pp0,3,,CO2R,300.0,3.861452355481728,67.99828412396158,9.113457760314343,0.01669632864246,0.0008429570934839,77.13092880647736,22.869071193522643
3261,vsp13_240823_Ag-0.125-Au-0.125-Zn-0.75_pp0_rep3,vsp,13,240823,Ag-0.125-Au-0.125-Zn-0.75,pp0,3,,CO2R,200.0,3.600903598540146,40.20517273849631,33.440569744597255,0.0085316404601581,0.0,73.65501555996319,26.34498444003681
3262,vsp13_240823_Ag-0.125-Au-0.125-Zn-0.75_pp0_rep3,vsp,13,240823,Ag-0.125-Au-0.125-Zn-0.75,pp0,3,,HER,50.0,3.052635099173554,,,,,,
3263,vsp13_240823_Ag-0.125-Au-0.125-Zn-0.75_pp0_rep3,vsp,13,240823,Ag-0.125-Au-0.125-Zn-0.75,pp0,3,,CO2R,50.0,2.901395475083057,21.88495260415577,51.48330058939096,0.020916279837807,0.0,73.38916947338454,26.61083052661546
3264,vsp13_240823_Ag-0.2-Au-0.4-Zn-0.4_pp0,vsp,13,240823,Ag-0.2-Au-0.4-Zn-0.4,pp0,std,1.0,CO2R,150.0,0.0,0.0,0.0,0.0,0.0,0.0,0.0
3265,vsp13_240823_Ag-0.2-Au-0.4-Zn-0.4_pp0,vsp,13,240823,Ag-0.2-Au-0.4-Zn-0.4,pp0,avg,1.0,CO2R,50.0,2.7612526079734216,79.88114419636318,3.7721021611001966,0.0088068546685503,0.0,83.66205321213192,16.337946787868077
3266,vsp13_240823_Ag-0.2-Au-0.4-Zn-0.4_pp0,vsp,13,240823,Ag-0.2-Au-0.4-Zn-0.4,pp0,std,1.0,CO2R,300.0,0.0,0.0,0.0,0.0,0.0,0.0,0.0
3267,vsp13_240823_Ag-0.2-Au-0.4-Zn-0.4_pp0,vsp,13,240823,Ag-0.2-Au-0.4-Zn-0.4,pp0,avg,1.0,CO2R,150.0,3.313642906976744,67.41593253677625,8.585461689587428,0.008439902390694,0.0,76.01082271063368,23.989177289366324
3268,vsp13_240823_Ag-0.2-Au-0.4-Zn-0.4_pp0,vsp,13,240823,Ag-0.2-Au-0.4-Zn-0.4,pp0,std,1.0,HER,50.0,0.0,0.0,0.0,0.0,0.0,0.0,0.0
3269,vsp13_240823_Ag-0.2-Au-0.4-Zn-0.4_pp0,vsp,13,240823,Ag-0.2-Au-0.4-Zn-0.4,pp0,avg,1.0,CO2R,300.0,3.737740757475083,70.8202724476344,4.774066797642436,0.0067886171403409,0.0,75.60211644429647,24.39788355570353
3270,vsp13_240823_Ag-0.2-Au-0.4-Zn-0.4_pp0,vsp,13,240823,Ag-0.2-Au-0.4-Zn-0.4,pp0,std,1.0,CO2R,50.0,0.0,0.0,0.0,0.0,0.0,0.0,0.0
3271,vsp13_240823_Ag-0.2-Au-0.4-Zn-0.4_pp0,vsp,13,240823,Ag-0.2-Au-0.4-Zn-0.4,pp0,avg,1.0,CO2R,100.0,3.0862239368770763,69.87654062650401,7.765225933202357,0.0077059978349815,0.0,77.64947255754134,22.350527442458656
3272,vsp13_240823_Ag-0.2-Au-0.4-Zn-0.4_pp0,vsp,13,240823,Ag-0.2-Au-0.4-Zn-0.4,pp0,std,1.0,CO2R,100.0,0.0,0.0,0.0,0.0,0.0,0.0,0.0
3273,vsp13_240823_Ag-0.2-Au-0.4-Zn-0.4_pp0,vsp,13,240823,Ag-0.2-Au-0.4-Zn-0.4,pp0,avg,1.0,CO2R,200.0,3.483938425249169,73.5495616145975,7.477897838899803,0.0074307836265893,0.0,81.036125964473,18.963874035527
3274,vsp13_240823_Ag-0.2-Au-0.4-Zn-0.4_pp0,vsp,13,240823,Ag-0.2-Au-0.4-Zn-0.4,pp0,std,1.0,CO2R,200.0,0.0,0.0,0.0,0.0,0.0,0.0,0.0
3275,vsp13_240823_Ag-0.2-Au-0.4-Zn-0.4_pp0,vsp,13,240823,Ag-0.2-Au-0.4-Zn-0.4,pp0,avg,1.0,HER,50.0,2.943751181818181,,,,,,
3276,vsp13_240823_Ag-0.2-Au-0.4-Zn-0.4_pp0_rep1,vsp,13,240823,Ag-0.2-Au-0.4-Zn-0.4,pp0,1,,CO2R,300.0,3.737740757475083,70.8202724476344,4.774066797642436,0.0067886171403409,0.0,75.60211644429647,24.39788355570353
3277,vsp13_240823_Ag-0.2-Au-0.4-Zn-0.4_pp0_rep1,vsp,13,240823,Ag-0.2-Au-0.4-Zn-0.4,pp0,1,,CO2R,150.0,3.313642906976744,67.41593253677625,8.585461689587428,0.008439902390694,0.0,76.01082271063368,23.989177289366324
3278,vsp13_240823_Ag-0.2-Au-0.4-Zn-0.4_pp0_rep1,vsp,13,240823,Ag-0.2-Au-0.4-Zn-0.4,pp0,1,,CO2R,100.0,3.0862239368770763,69.87654062650401,7.765225933202357,0.0077059978349815,0.0,77.64947255754134,22.350527442458656
3279,vsp13_240823_Ag-0.2-Au-0.4-Zn-0.4_pp0_rep1,vsp,13,240823,Ag-0.2-Au-0.4-Zn-0.4,pp0,1,,CO2R,50.0,2.7612526079734216,79.88114419636318,3.7721021611001966,0.0088068546685503,0.0,83.66205321213192,16.337946787868077
3280,vsp13_240823_Ag-0.2-Au-0.4-Zn-0.4_pp0_rep1,vsp,13,240823,Ag-0.2-Au-0.4-Zn-0.4,pp0,1,,HER,50.0,2.943751181818181,,,,,,
3281,vsp13_240823_Ag-0.2-Au-0.4-Zn-0.4_pp0_rep1,vsp,13,240823,Ag-0.2-Au-0.4-Zn-0.4,pp0,1,,CO2R,200.0,3.483938425249169,73.5495616145975,7.477897838899803,0.0074307836265893,0.0,81.036125964473,18.963874035527
3282,vsp13_240823_Ag-0.25-Au-0.25-Zn-0.5_pp0,vsp,13,240823,Ag-0.25-Au-0.25-Zn-0.5,pp0,std,3.0,CO2R,300.0,0.0755307806248641,1.214794999494582,0.5657416312839628,0.0010105077788903,0.0,1.6501447809029113,1.6501447809029053
3283,vsp13_240823_Ag-0.25-Au-0.25-Zn-0.5_pp0,vsp,13,240823,Ag-0.25-Au-0.25-Zn-0.5,pp0,std,3.0,CO2R,100.0,0.1079340443970949,4.324712193961314,3.859303808825459,0.0022017136671375,0.0,2.1971596853359188,2.1971596853359263
3284,vsp13_240823_Ag-0.25-Au-0.25-Zn-0.5_pp0,vsp,13,240823,Ag-0.25-Au-0.25-Zn-0.5,pp0,avg,3.0,CO2R,300.0,3.672679476190476,69.27249646013378,7.451702685003274,0.0050761731770116,0.0,76.72976960925372,23.27023039074628
3285,vsp13_240823_Ag-0.25-Au-0.25-Zn-0.5_pp0,vsp,13,240823,Ag-0.25-Au-0.25-Zn-0.5,pp0,avg,3.0,CO2R,100.0,3.157776797342193,67.31842055703196,13.266208251473476,0.0077059978349815,0.0,80.59233480634042,19.40766519365959
3286,vsp13_240823_Ag-0.25-Au-0.25-Zn-0.5_pp0,vsp,13,240823,Ag-0.25-Au-0.25-Zn-0.5,pp0,std,3.0,CO2R,200.0,0.0787360262109705,2.094537917560069,0.4521949481489403,0.0017478449703005,0.0,2.197475943156616,2.197475943156615
3287,vsp13_240823_Ag-0.25-Au-0.25-Zn-0.5_pp0,vsp,13,240823,Ag-0.25-Au-0.25-Zn-0.5,pp0,avg,3.0,CO2R,150.0,3.342800468438538,68.31669770588769,12.701375245579568,0.0077059978349815,0.0,81.02654784631947,18.973452153680537
3288,vsp13_240823_Ag-0.25-Au-0.25-Zn-0.5_pp0,vsp,13,240823,Ag-0.25-Au-0.25-Zn-0.5,pp0,std,3.0,HER,50.0,0.0777803055502337,0.0,0.0,0.0,0.0,0.0,0.0
3289,vsp13_240823_Ag-0.25-Au-0.25-Zn-0.5_pp0,vsp,13,240823,Ag-0.25-Au-0.25-Zn-0.5,pp0,std,3.0,CO2R,50.0,0.1109535538190185,8.319217069435568,5.42407828205645,0.0050447597691383,0.0,8.9426329108417,8.9426329108417
3290,vsp13_240823_Ag-0.25-Au-0.25-Zn-0.5_pp0,vsp,13,240823,Ag-0.25-Au-0.25-Zn-0.5,pp0,avg,3.0,CO2R,50.0,2.853642522702104,62.01343405386177,8.177799607072691,0.0176137093371006,0.0,70.20884737027156,29.79115262972844
3291,vsp13_240823_Ag-0.25-Au-0.25-Zn-0.5_pp0,vsp,13,240823,Ag-0.25-Au-0.25-Zn-0.5,pp0,avg,3.0,CO2R,200.0,3.4777175825027684,68.89085354370253,10.888998035363455,0.0066968790708767,0.0,79.78728989454633,20.212710105453667
3292,vsp13_240823_Ag-0.25-Au-0.25-Zn-0.5_pp0,vsp,13,240823,Ag-0.25-Au-0.25-Zn-0.5,pp0,avg,3.0,HER,50.0,2.999536482093664,,,,,,
3293,vsp13_240823_Ag-0.25-Au-0.25-Zn-0.5_pp0,vsp,13,240823,Ag-0.25-Au-0.25-Zn-0.5,pp0,std,3.0,CO2R,150.0,0.0853142228695025,0.6241051407939134,1.3220120896865006,0.0015995078962774,0.0,1.6507271345157577,1.650727134515758
3294,vsp13_240823_Ag-0.25-Au-0.25-Zn-0.5_pp0_rep1,vsp,13,240823,Ag-0.25-Au-0.25-Zn-0.5,pp0,1,,CO2R,300.0,3.6993403820598,68.15354998012096,6.809921414538311,0.0040364750564189,0.0,74.96750786971569,25.03249213028431
3295,vsp13_240823_Ag-0.25-Au-0.25-Zn-0.5_pp0_rep1,vsp,13,240823,Ag-0.25-Au-0.25-Zn-0.5,pp0,1,,CO2R,100.0,3.188772757475084,63.43698340622319,14.830550098231829,0.0077059978349815,0.0,78.27523950229,21.72476049771
3296,vsp13_240823_Ag-0.25-Au-0.25-Zn-0.5_pp0_rep1,vsp,13,240823,Ag-0.25-Au-0.25-Zn-0.5,pp0,1,,CO2R,50.0,2.86518722923588,53.28422858816883,6.792730844793714,0.0220171366713758,0.0,60.09897656963392,39.90102343036608
3297,vsp13_240823_Ag-0.25-Au-0.25-Zn-0.5_pp0_rep1,vsp,13,240823,Ag-0.25-Au-0.25-Zn-0.5,pp0,1,,CO2R,150.0,3.3654298039867108,68.98993492226245,13.722986247544204,0.0058712364457002,0.0,82.71879240625235,17.281207593747652
3298,vsp13_240823_Ag-0.25-Au-0.25-Zn-0.5_pp0_rep1,vsp,13,240823,Ag-0.25-Au-0.25-Zn-0.5,pp0,1,,CO2R,200.0,3.500740601328904,69.8059176798008,11.393664047151278,0.0046786415426673,0.0,81.20426036849474,18.795739631505256
3299,vsp13_240823_Ag-0.25-Au-0.25-Zn-0.5_pp0_rep1,vsp,13,240823,Ag-0.25-Au-0.25-Zn-0.5,pp0,1,,HER,50.0,2.9907163884297523,,,,,,
3300,vsp13_240823_Ag-0.25-Au-0.25-Zn-0.5_pp0_rep2,vsp,13,240823,Ag-0.25-Au-0.25-Zn-0.5,pp0,2,,CO2R,300.0,3.731264222591362,69.09937433300551,7.87819253438114,0.0051373318899877,0.0,76.98336325386283,23.016636746137166
3301,vsp13_240823_Ag-0.25-Au-0.25-Zn-0.5_pp0_rep2,vsp,13,240823,Ag-0.25-Au-0.25-Zn-0.5,pp0,2,,CO2R,200.0,3.5423757342192688,66.49448617882777,10.75270137524558,0.0077059978349815,0.0,77.25588213378762,22.744117866212378
3302,vsp13_240823_Ag-0.25-Au-0.25-Zn-0.5_pp0_rep2,vsp,13,240823,Ag-0.25-Au-0.25-Zn-0.5,pp0,2,,CO2R,50.0,2.95837234551495,62.90527108748875,14.160117878192535,0.0187145661706695,0.0,77.08410353185195,22.91589646814805
3303,vsp13_240823_Ag-0.25-Au-0.25-Zn-0.5_pp0_rep2,vsp,13,240823,Ag-0.25-Au-0.25-Zn-0.5,pp0,2,,HER,50.0,3.0813508595041323,,,,,,
3304,vsp13_240823_Ag-0.25-Au-0.25-Zn-0.5_pp0_rep2,vsp,13,240823,Ag-0.25-Au-0.25-Zn-0.5,pp0,2,,CO2R,100.0,3.246821611295681,66.5381154659022,16.097740667976424,0.0099077115021191,0.0,82.64576384538074,17.354236154619258
3305,vsp13_240823_Ag-0.25-Au-0.25-Zn-0.5_pp0_rep2,vsp,13,240823,Ag-0.25-Au-0.25-Zn-0.5,pp0,2,,CO2R,150.0,3.414518634551495,67.75743371905669,13.172888015717092,0.0088068546685503,0.0,80.94011717132163,19.05988282867837
3306,vsp13_240823_Ag-0.25-Au-0.25-Zn-0.5_pp0_rep3,vsp,13,240823,Ag-0.25-Au-0.25-Zn-0.5,pp0,3,,CO2R,150.0,3.2484529667774087,68.20272447634393,11.208251473477407,0.008439902390694,0.0,79.42073396138441,20.579266038615582
3307,vsp13_240823_Ag-0.25-Au-0.25-Zn-0.5_pp0_rep3,vsp,13,240823,Ag-0.25-Au-0.25-Zn-0.5,pp0,3,,CO2R,300.0,3.5874338239202657,70.5645650672749,7.666994106090373,0.0060547125846283,0.0,78.23843770418264,21.76156229581736
3308,vsp13_240823_Ag-0.25-Au-0.25-Zn-0.5_pp0_rep3,vsp,13,240823,Ag-0.25-Au-0.25-Zn-0.5,pp0,3,,CO2R,200.0,3.390036411960133,70.37215677247903,10.520628683693516,0.0077059978349815,0.0,80.90172718135663,19.09827281864337
3309,vsp13_240823_Ag-0.25-Au-0.25-Zn-0.5_pp0_rep3,vsp,13,240823,Ag-0.25-Au-0.25-Zn-0.5,pp0,3,,CO2R,100.0,3.037736023255814,71.98016279897047,8.870333988212181,0.0055042841678439,0.0,80.85600107135049,19.14399892864951
3310,vsp13_240823_Ag-0.25-Au-0.25-Zn-0.5_pp0_rep3,vsp,13,240823,Ag-0.25-Au-0.25-Zn-0.5,pp0,3,,CO2R,50.0,2.7373679933554818,69.85080248592773,3.580550098231828,0.0121094251692567,0.0,73.44346200932881,26.55653799067119
3311,vsp13_240823_Ag-0.25-Au-0.25-Zn-0.5_pp0_rep3,vsp,13,240823,Ag-0.25-Au-0.25-Zn-0.5,pp0,3,,HER,50.0,2.926542198347108,,,,,,
3312,vsp13_240823_Ag-0.25-Au-0.5-Zn-0.25_pp0,vsp,13,240823,Ag-0.25-Au-0.5-Zn-0.25,pp0,std,3.0,HER,50.0,0.0235256336304287,0.0,0.0,0.0,0.0,0.0,0.0
