Repository: Graph4HEP/fairchem

File: src/fairchem/applications/ocx/data/experimental_data/ExpDataDump_241113.csv (part 16 of 25)
,sample id,source,batch number,batch date,composition,post processing id,rep,total reps,reaction,current density,voltage,fe_h2,fe_co,fe_ch4,fe_c2h4,fe_gas_total,fe_liquid
3313,vsp13_240823_Ag-0.25-Au-0.5-Zn-0.25_pp0,vsp,13,240823,Ag-0.25-Au-0.5-Zn-0.25,pp0,std,3.0,CO2R,200.0,0.007687787001402,2.57555136994872,1.7049890979918825,0.0004203966474282,0.0,1.2941594773562315,1.2941594773562315
3314,vsp13_240823_Ag-0.25-Au-0.5-Zn-0.25_pp0,vsp,13,240823,Ag-0.25-Au-0.5-Zn-0.25,pp0,avg,3.0,CO2R,50.0,2.83149680841639,73.95593128125721,7.362475442043222,0.0102746637799753,0.0,81.3286813870804,18.67131861291961
3315,vsp13_240823_Ag-0.25-Au-0.5-Zn-0.25_pp0,vsp,13,240823,Ag-0.25-Au-0.5-Zn-0.25,pp0,avg,3.0,CO2R,200.0,3.4448164772978958,71.92335056184477,9.24975442043222,0.0034860466396344,0.0,81.17659102891663,18.82340897108337
3316,vsp13_240823_Ag-0.25-Au-0.5-Zn-0.25_pp0,vsp,13,240823,Ag-0.25-Au-0.5-Zn-0.25,pp0,avg,3.0,HER,50.0,2.9670712451790635,,,,,,
3317,vsp13_240823_Ag-0.25-Au-0.5-Zn-0.25_pp0,vsp,13,240823,Ag-0.25-Au-0.5-Zn-0.25,pp0,std,3.0,CO2R,50.0,0.0080105626968078,4.345340436915522,1.9397552638994235,0.0006355799892001,0.0,3.2473934211125326,3.2473934211125326
3318,vsp13_240823_Ag-0.25-Au-0.5-Zn-0.25_pp0,vsp,13,240823,Ag-0.25-Au-0.5-Zn-0.25,pp0,std,3.0,CO2R,100.0,0.0220084220596784,3.093195550447281,3.511207310476969,0.0025423199568007,0.0,4.795376669225481,4.795376669225479
3319,vsp13_240823_Ag-0.25-Au-0.5-Zn-0.25_pp0,vsp,13,240823,Ag-0.25-Au-0.5-Zn-0.25,pp0,avg,3.0,CO2R,300.0,3.646740523809525,73.46676710819087,5.974950884086444,0.0036083640655865,0.0,79.44571080485152,20.554289195148485
3320,vsp13_240823_Ag-0.25-Au-0.5-Zn-0.25_pp0,vsp,13,240823,Ag-0.25-Au-0.5-Zn-0.25,pp0,std,3.0,CO2R,300.0,0.0347063627563782,1.822672819345761,1.6177468983123655,0.0004617381572433,0.0,0.6572458373726628,0.6572458373726606
3321,vsp13_240823_Ag-0.25-Au-0.5-Zn-0.25_pp0,vsp,13,240823,Ag-0.25-Au-0.5-Zn-0.25,pp0,avg,3.0,CO2R,150.0,3.3140976002214835,67.82676627117816,11.222986247544204,0.0050150144640355,0.0,79.0547675331864,20.94523246681359
3322,vsp13_240823_Ag-0.25-Au-0.5-Zn-0.25_pp0,vsp,13,240823,Ag-0.25-Au-0.5-Zn-0.25,pp0,std,3.0,CO2R,150.0,0.0061852835376802,2.215626547949955,2.5144469690415265,0.0010592999820003,0.0,0.3131343593431311,0.3131343593431395
3323,vsp13_240823_Ag-0.25-Au-0.5-Zn-0.25_pp0,vsp,13,240823,Ag-0.25-Au-0.5-Zn-0.25,pp0,avg,3.0,CO2R,100.0,3.166101913621263,65.07983008642157,12.531925343811396,0.0069720932792689,0.0,77.61872752351222,22.381272476487776
3324,vsp13_240823_Ag-0.25-Au-0.5-Zn-0.25_pp0_rep1,vsp,13,240823,Ag-0.25-Au-0.5-Zn-0.25,pp0,1,,HER,50.0,2.989406520661157,,,,,,
3325,vsp13_240823_Ag-0.25-Au-0.5-Zn-0.25_pp0_rep1,vsp,13,240823,Ag-0.25-Au-0.5-Zn-0.25,pp0,1,,CO2R,300.0,3.679682857142857,74.50019879051665,4.535854616895874,0.0040364750564189,0.0,79.04074893705514,20.95925106294486
3326,vsp13_240823_Ag-0.25-Au-0.5-Zn-0.25_pp0_rep1,vsp,13,240823,Ag-0.25-Au-0.5-Zn-0.25,pp0,1,,CO2R,50.0,2.8284920564784053,78.52518361966143,6.542239685658153,0.0110085683356879,0.0,85.07843187365526,14.921568126344738
3327,vsp13_240823_Ag-0.25-Au-0.5-Zn-0.25_pp0_rep1,vsp,13,240823,Ag-0.25-Au-0.5-Zn-0.25,pp0,1,,CO2R,100.0,3.1541134717607973,62.34907614723053,9.761787819253438,0.0099077115021191,0.0,72.12077167798608,27.879228322013915
3328,vsp13_240823_Ag-0.25-Au-0.5-Zn-0.25_pp0_rep1,vsp,13,240823,Ag-0.25-Au-0.5-Zn-0.25,pp0,1,,CO2R,150.0,3.3105683189368773,69.70014019962753,9.022593320235757,0.0044034273342751,0.0,78.72713694719756,21.272863052802435
3329,vsp13_240823_Ag-0.25-Au-0.5-Zn-0.25_pp0_rep1,vsp,13,240823,Ag-0.25-Au-0.5-Zn-0.25,pp0,1,,CO2R,200.0,3.45347815282392,74.79848919207349,7.768909626719058,0.0035777847090985,0.0,82.57097660350163,17.429023396498366
3330,vsp13_240823_Ag-0.25-Au-0.5-Zn-0.25_pp0_rep2,vsp,13,240823,Ag-0.25-Au-0.5-Zn-0.25,pp0,2,,CO2R,150.0,3.310484893687707,68.39900395488502,10.682711198428292,0.0044034273342751,0.0,79.0861185806476,20.913881419352407
3331,vsp13_240823_Ag-0.25-Au-0.5-Zn-0.25_pp0_rep2,vsp,13,240823,Ag-0.25-Au-0.5-Zn-0.25,pp0,2,,CO2R,200.0,3.442168970099667,71.14430098976753,8.866650294695482,0.0030273562923141,0.0,80.01397864075531,19.98602135924469
3332,vsp13_240823_Ag-0.25-Au-0.5-Zn-0.25_pp0_rep2,vsp,13,240823,Ag-0.25-Au-0.5-Zn-0.25,pp0,2,,CO2R,300.0,3.65003381063123,74.5378643620917,5.663064833005894,0.0031190943617782,0.0,80.20404828945937,19.795951710540635
3333,vsp13_240823_Ag-0.25-Au-0.5-Zn-0.25_pp0_rep2,vsp,13,240823,Ag-0.25-Au-0.5-Zn-0.25,pp0,2,,CO2R,50.0,2.8254230564784053,73.4666973571324,5.967583497053045,0.0099077115021191,0.0,79.44418856568757,20.55581143431243
3334,vsp13_240823_Ag-0.25-Au-0.5-Zn-0.25_pp0_rep2,vsp,13,240823,Ag-0.25-Au-0.5-Zn-0.25,pp0,2,,HER,50.0,2.942513049586777,,,,,,
3335,vsp13_240823_Ag-0.25-Au-0.5-Zn-0.25_pp0_rep2,vsp,13,240823,Ag-0.25-Au-0.5-Zn-0.25,pp0,2,,CO2R,100.0,3.1915017674418604,68.43897131138965,11.353143418467583,0.0055042841678439,0.0,79.79761901402507,20.202380985974926
3336,vsp13_240823_Ag-0.25-Au-0.5-Zn-0.25_pp0_rep3,vsp,13,240823,Ag-0.25-Au-0.5-Zn-0.25,pp0,3,,CO2R,200.0,3.4388023089701,69.82726150369332,11.113703339882122,0.0038529989174907,0.0,80.94481784249294,19.055182157507065
3337,vsp13_240823_Ag-0.25-Au-0.5-Zn-0.25_pp0_rep3,vsp,13,240823,Ag-0.25-Au-0.5-Zn-0.25,pp0,3,,CO2R,300.0,3.6105049036544856,71.36223817196426,7.725933202357565,0.0036695227785626,0.0,79.09233518804004,20.90766481195996
3338,vsp13_240823_Ag-0.25-Au-0.5-Zn-0.25_pp0_rep3,vsp,13,240823,Ag-0.25-Au-0.5-Zn-0.25,pp0,3,,CO2R,100.0,3.1526905016611297,64.4514428006445,16.480844793713164,0.0055042841678439,0.0,80.9377918785255,19.06220812147449
3339,vsp13_240823_Ag-0.25-Au-0.5-Zn-0.25_pp0_rep3,vsp,13,240823,Ag-0.25-Au-0.5-Zn-0.25,pp0,3,,HER,50.0,2.9692941652892566,,,,,,
3340,vsp13_240823_Ag-0.25-Au-0.5-Zn-0.25_pp0_rep3,vsp,13,240823,Ag-0.25-Au-0.5-Zn-0.25,pp0,3,,CO2R,150.0,3.321239588039867,65.38115465902196,13.963654223968566,0.0062381887235565,0.0,79.35104707171408,20.64895292828592
3341,vsp13_240823_Ag-0.25-Au-0.5-Zn-0.25_pp0_rep3,vsp,13,240823,Ag-0.25-Au-0.5-Zn-0.25,pp0,3,,CO2R,50.0,2.840575312292359,69.87591286697776,9.577603143418468,0.0099077115021191,0.0,79.46342372189835,20.53657627810165
3342,vsp13_240823_Ag-0.25-Au-0.625-Zn-0.125_pp0,vsp,13,240823,Ag-0.25-Au-0.625-Zn-0.125,pp0,avg,1.0,CO2R,300.0,3.8526460498338873,79.13473811965096,1.3605108055009822,0.0099077115021191,0.0,80.50630998217991,19.49369001782009
3343,vsp13_240823_Ag-0.25-Au-0.625-Zn-0.125_pp0,vsp,13,240823,Ag-0.25-Au-0.625-Zn-0.125,pp0,std,1.0,CO2R,200.0,0.0,0.0,0.0,0.0,0.0,0.0,0.0
3344,vsp13_240823_Ag-0.25-Au-0.625-Zn-0.125_pp0,vsp,13,240823,Ag-0.25-Au-0.625-Zn-0.125,pp0,avg,1.0,CO2R,200.0,3.6316027840531566,79.31804390131622,4.589882121807466,0.0071555694181971,0.0,83.91607017442118,16.08392982557882
3345,vsp13_240823_Ag-0.25-Au-0.625-Zn-0.125_pp0,vsp,13,240823,Ag-0.25-Au-0.625-Zn-0.125,pp0,std,1.0,CO2R,150.0,0.0,0.0,0.0,0.0,0.0,0.0,0.0
3346,vsp13_240823_Ag-0.25-Au-0.625-Zn-0.125_pp0,vsp,13,240823,Ag-0.25-Au-0.625-Zn-0.125,pp0,avg,1.0,CO2R,150.0,3.4694396478405314,77.8798468266756,4.248526522593321,0.0077059978349815,0.0,82.13739745627629,17.86260254372371
3347,vsp13_240823_Ag-0.25-Au-0.625-Zn-0.125_pp0,vsp,13,240823,Ag-0.25-Au-0.625-Zn-0.125,pp0,std,1.0,CO2R,300.0,0.0,0.0,0.0,0.0,0.0,0.0,0.0
3348,vsp13_240823_Ag-0.25-Au-0.625-Zn-0.125_pp0,vsp,13,240823,Ag-0.25-Au-0.625-Zn-0.125,pp0,avg,1.0,CO2R,100.0,3.2368193122923583,76.70279771495532,4.037328094302555,0.0060547125846283,0.0,80.7461805218425,19.253819478157496
3349,vsp13_240823_Ag-0.25-Au-0.625-Zn-0.125_pp0,vsp,13,240823,Ag-0.25-Au-0.625-Zn-0.125,pp0,std,1.0,CO2R,50.0,0.0,0.0,0.0,0.0,0.0,0.0,0.0
3350,vsp13_240823_Ag-0.25-Au-0.625-Zn-0.125_pp0,vsp,13,240823,Ag-0.25-Au-0.625-Zn-0.125,pp0,avg,1.0,CO2R,50.0,2.9342446112956813,80.9822344054071,3.197445972495088,0.0099077115021191,0.0,84.18958808940431,15.81041191059569
3351,vsp13_240823_Ag-0.25-Au-0.625-Zn-0.125_pp0,vsp,13,240823,Ag-0.25-Au-0.625-Zn-0.125,pp0,std,1.0,HER,50.0,0.0,0.0,0.0,0.0,0.0,0.0,0.0
3352,vsp13_240823_Ag-0.25-Au-0.625-Zn-0.125_pp0,vsp,13,240823,Ag-0.25-Au-0.625-Zn-0.125,pp0,avg,1.0,HER,50.0,2.9987271404958675,,,,,,
3353,vsp13_240823_Ag-0.25-Au-0.625-Zn-0.125_pp0,vsp,13,240823,Ag-0.25-Au-0.625-Zn-0.125,pp0,std,1.0,CO2R,100.0,0.0,0.0,0.0,0.0,0.0,0.0,0.0
3354,vsp13_240823_Ag-0.25-Au-0.625-Zn-0.125_pp0_rep1,vsp,13,240823,Ag-0.25-Au-0.625-Zn-0.125,pp0,1,,CO2R,300.0,3.8526460498338873,79.13473811965096,1.3605108055009822,0.0099077115021191,0.0,80.50630998217991,19.49369001782009
3355,vsp13_240823_Ag-0.25-Au-0.625-Zn-0.125_pp0_rep1,vsp,13,240823,Ag-0.25-Au-0.625-Zn-0.125,pp0,1,,CO2R,200.0,3.6316027840531566,79.31804390131622,4.589882121807466,0.0071555694181971,0.0,83.91607017442118,16.08392982557882
3356,vsp13_240823_Ag-0.25-Au-0.625-Zn-0.125_pp0_rep1,vsp,13,240823,Ag-0.25-Au-0.625-Zn-0.125,pp0,1,,CO2R,150.0,3.4694396478405314,77.8798468266756,4.248526522593321,0.0077059978349815,0.0,82.13739745627629,17.86260254372371
3357,vsp13_240823_Ag-0.25-Au-0.625-Zn-0.125_pp0_rep1,vsp,13,240823,Ag-0.25-Au-0.625-Zn-0.125,pp0,1,,CO2R,50.0,2.9342446112956813,80.9822344054071,3.197445972495088,0.0099077115021191,0.0,84.18958808940431,15.81041191059569
3358,vsp13_240823_Ag-0.25-Au-0.625-Zn-0.125_pp0_rep1,vsp,13,240823,Ag-0.25-Au-0.625-Zn-0.125,pp0,1,,HER,50.0,2.9987271404958675,,,,,,
3359,vsp13_240823_Ag-0.25-Au-0.625-Zn-0.125_pp0_rep1,vsp,13,240823,Ag-0.25-Au-0.625-Zn-0.125,pp0,1,,CO2R,100.0,3.2368193122923583,76.70279771495532,4.037328094302555,0.0060547125846283,0.0,80.7461805218425,19.253819478157496
3360,vsp13_240823_Ag-0.286-Au-0.571-Zn-0.143_pp0,vsp,13,240823,Ag-0.286-Au-0.571-Zn-0.143,pp0,avg,1.0,HER,50.0,2.85336811570248,,,,,,
3361,vsp13_240823_Ag-0.286-Au-0.571-Zn-0.143_pp0,vsp,13,240823,Ag-0.286-Au-0.571-Zn-0.143,pp0,std,1.0,HER,50.0,0.0,0.0,0.0,0.0,0.0,0.0,0.0
3362,vsp13_240823_Ag-0.286-Au-0.571-Zn-0.143_pp0,vsp,13,240823,Ag-0.286-Au-0.571-Zn-0.143,pp0,avg,1.0,CO2R,50.0,2.708987069767442,79.81209064847559,3.0353634577603144,0.0088068546685503,0.0,82.85626096090445,17.14373903909555
3363,vsp13_240823_Ag-0.286-Au-0.571-Zn-0.143_pp0,vsp,13,240823,Ag-0.286-Au-0.571-Zn-0.143,pp0,std,1.0,CO2R,50.0,0.0,0.0,0.0,0.0,0.0,0.0,0.0
3364,vsp13_240823_Ag-0.286-Au-0.571-Zn-0.143_pp0,vsp,13,240823,Ag-0.286-Au-0.571-Zn-0.143,pp0,std,1.0,CO2R,150.0,0.0,0.0,0.0,0.0,0.0,0.0,0.0
3365,vsp13_240823_Ag-0.286-Au-0.571-Zn-0.143_pp0,vsp,13,240823,Ag-0.286-Au-0.571-Zn-0.143,pp0,avg,1.0,CO2R,100.0,3.041229830564784,71.70520412647261,7.831532416502947,0.0044034273342751,0.0,79.54113997030984,20.45886002969016
3366,vsp13_240823_Ag-0.286-Au-0.571-Zn-0.143_pp0,vsp,13,240823,Ag-0.286-Au-0.571-Zn-0.143,pp0,std,1.0,CO2R,300.0,0.0,0.0,0.0,0.0,0.0,0.0,0.0
3367,vsp13_240823_Ag-0.286-Au-0.571-Zn-0.143_pp0,vsp,13,240823,Ag-0.286-Au-0.571-Zn-0.143,pp0,avg,1.0,CO2R,150.0,3.183558607973422,70.14752348866895,10.486247544204325,0.0036695227785626,0.0,80.63744055565184,19.362559444348165
3368,vsp13_240823_Ag-0.286-Au-0.571-Zn-0.143_pp0,vsp,13,240823,Ag-0.286-Au-0.571-Zn-0.143,pp0,avg,1.0,CO2R,200.0,3.31948746511628,68.45529305907218,9.820726915520629,0.0033025705007063,0.0,78.2793225450935,21.720677454906493
3369,vsp13_240823_Ag-0.286-Au-0.571-Zn-0.143_pp0,vsp,13,240823,Ag-0.286-Au-0.571-Zn-0.143,pp0,std,1.0,CO2R,200.0,0.0,0.0,0.0,0.0,0.0,0.0,0.0
3370,vsp13_240823_Ag-0.286-Au-0.571-Zn-0.143_pp0,vsp,13,240823,Ag-0.286-Au-0.571-Zn-0.143,pp0,avg,1.0,CO2R,300.0,3.5115196378737545,73.12163887086986,7.2814341846758355,0.0027521420839219,0.0,80.40582519762961,19.59417480237039
3371,vsp13_240823_Ag-0.286-Au-0.571-Zn-0.143_pp0,vsp,13,240823,Ag-0.286-Au-0.571-Zn-0.143,pp0,std,1.0,CO2R,100.0,0.0,0.0,0.0,0.0,0.0,0.0,0.0
3372,vsp13_240823_Ag-0.286-Au-0.571-Zn-0.143_pp0_rep1,vsp,13,240823,Ag-0.286-Au-0.571-Zn-0.143,pp0,1,,CO2R,100.0,3.041229830564784,71.70520412647261,7.831532416502947,0.0044034273342751,0.0,79.54113997030984,20.45886002969016
3373,vsp13_240823_Ag-0.286-Au-0.571-Zn-0.143_pp0_rep1,vsp,13,240823,Ag-0.286-Au-0.571-Zn-0.143,pp0,1,,HER,50.0,2.85336811570248,,,,,,
3374,vsp13_240823_Ag-0.286-Au-0.571-Zn-0.143_pp0_rep1,vsp,13,240823,Ag-0.286-Au-0.571-Zn-0.143,pp0,1,,CO2R,300.0,3.5115196378737545,73.12163887086986,7.2814341846758355,0.0027521420839219,0.0,80.40582519762961,19.59417480237039
3375,vsp13_240823_Ag-0.286-Au-0.571-Zn-0.143_pp0_rep1,vsp,13,240823,Ag-0.286-Au-0.571-Zn-0.143,pp0,1,,CO2R,200.0,3.31948746511628,68.45529305907218,9.820726915520629,0.0033025705007063,0.0,78.2793225450935,21.720677454906493
3376,vsp13_240823_Ag-0.286-Au-0.571-Zn-0.143_pp0_rep1,vsp,13,240823,Ag-0.286-Au-0.571-Zn-0.143,pp0,1,,CO2R,50.0,2.708987069767442,79.81209064847559,3.0353634577603144,0.0088068546685503,0.0,82.85626096090445,17.14373903909555
3377,vsp13_240823_Ag-0.286-Au-0.571-Zn-0.143_pp0_rep1,vsp,13,240823,Ag-0.286-Au-0.571-Zn-0.143,pp0,1,,CO2R,150.0,3.183558607973422,70.14752348866895,10.486247544204325,0.0036695227785626,0.0,80.63744055565184,19.362559444348165
3378,vsp13_240823_Ag-0.333-Au-0.333-Zn-0.333_pp0,vsp,13,240823,Ag-0.333-Au-0.333-Zn-0.333,pp0,avg,1.0,CO2R,100.0,3.1496908438538203,72.44721588650108,10.81532416502947,0.0060547125846283,0.0,83.26859476411518,16.73140523588482
3379,vsp13_240823_Ag-0.333-Au-0.333-Zn-0.333_pp0,vsp,13,240823,Ag-0.333-Au-0.333-Zn-0.333,pp0,std,1.0,CO2R,100.0,0.0,0.0,0.0,0.0,0.0,0.0,0.0
3380,vsp13_240823_Ag-0.333-Au-0.333-Zn-0.333_pp0,vsp,13,240823,Ag-0.333-Au-0.333-Zn-0.333,pp0,avg,1.0,CO2R,200.0,3.4736506578073088,73.67574127937392,7.779960707269156,0.0057794983762361,0.0035825676473067,81.46506405266663,18.534935947333366
3381,vsp13_240823_Ag-0.333-Au-0.333-Zn-0.333_pp0,vsp,13,240823,Ag-0.333-Au-0.333-Zn-0.333,pp0,avg,1.0,HER,50.0,2.874986239669422,,,,,,
3382,vsp13_240823_Ag-0.333-Au-0.333-Zn-0.333_pp0,vsp,13,240823,Ag-0.333-Au-0.333-Zn-0.333,pp0,avg,1.0,CO2R,300.0,3.67388361461794,75.0555567180732,5.353634577603144,0.0047703796121314,0.0014049284891399,80.41602565836381,19.5839743416362
3383,vsp13_240823_Ag-0.333-Au-0.333-Zn-0.333_pp0,vsp,13,240823,Ag-0.333-Au-0.333-Zn-0.333,pp0,std,1.0,CO2R,300.0,0.0,0.0,0.0,0.0,0.0,0.0,0.0
3384,vsp13_240823_Ag-0.333-Au-0.333-Zn-0.333_pp0,vsp,13,240823,Ag-0.333-Au-0.333-Zn-0.333,pp0,std,1.0,HER,50.0,0.0,0.0,0.0,0.0,0.0,0.0,0.0
3385,vsp13_240823_Ag-0.333-Au-0.333-Zn-0.333_pp0,vsp,13,240823,Ag-0.333-Au-0.333-Zn-0.333,pp0,std,1.0,CO2R,150.0,0.0,0.0,0.0,0.0,0.0,0.0,0.0
3386,vsp13_240823_Ag-0.333-Au-0.333-Zn-0.333_pp0,vsp,13,240823,Ag-0.333-Au-0.333-Zn-0.333,pp0,avg,1.0,CO2R,50.0,2.843284691029901,76.03925589570822,7.868369351669941,0.0099077115021191,0.0,83.91753295888029,16.082467041119713
3387,vsp13_240823_Ag-0.333-Au-0.333-Zn-0.333_pp0,vsp,13,240823,Ag-0.333-Au-0.333-Zn-0.333,pp0,std,1.0,CO2R,50.0,0.0,0.0,0.0,0.0,0.0,0.0,0.0
3388,vsp13_240823_Ag-0.333-Au-0.333-Zn-0.333_pp0,vsp,13,240823,Ag-0.333-Au-0.333-Zn-0.333,pp0,avg,1.0,CO2R,150.0,3.333842448504984,71.34947372826382,8.963654223968566,0.0073390455571252,0.0,80.32046699778951,19.67953300221049
3389,vsp13_240823_Ag-0.333-Au-0.333-Zn-0.333_pp0,vsp,13,240823,Ag-0.333-Au-0.333-Zn-0.333,pp0,std,1.0,CO2R,200.0,0.0,0.0,0.0,0.0,0.0,0.0,0.0
3390,vsp13_240823_Ag-0.333-Au-0.333-Zn-0.333_pp0_rep1,vsp,13,240823,Ag-0.333-Au-0.333-Zn-0.333,pp0,1,,CO2R,300.0,3.67388361461794,75.0555567180732,5.353634577603144,0.0047703796121314,0.0014049284891399,80.41602565836381,19.5839743416362
3391,vsp13_240823_Ag-0.333-Au-0.333-Zn-0.333_pp0_rep1,vsp,13,240823,Ag-0.333-Au-0.333-Zn-0.333,pp0,1,,HER,50.0,2.874986239669422,,,,,,
3392,vsp13_240823_Ag-0.333-Au-0.333-Zn-0.333_pp0_rep1,vsp,13,240823,Ag-0.333-Au-0.333-Zn-0.333,pp0,1,,CO2R,150.0,3.333842448504984,71.34947372826382,8.963654223968566,0.0073390455571252,0.0,80.32046699778951,19.67953300221049
3393,vsp13_240823_Ag-0.333-Au-0.333-Zn-0.333_pp0_rep1,vsp,13,240823,Ag-0.333-Au-0.333-Zn-0.333,pp0,1,,CO2R,100.0,3.1496908438538203,72.44721588650108,10.81532416502947,0.0060547125846283,0.0,83.26859476411518,16.73140523588482
3394,vsp13_240823_Ag-0.333-Au-0.333-Zn-0.333_pp0_rep1,vsp,13,240823,Ag-0.333-Au-0.333-Zn-0.333,pp0,1,,CO2R,200.0,3.4736506578073088,73.67574127937392,7.779960707269156,0.0057794983762361,0.0035825676473067,81.46506405266663,18.534935947333366
3395,vsp13_240823_Ag-0.333-Au-0.333-Zn-0.333_pp0_rep1,vsp,13,240823,Ag-0.333-Au-0.333-Zn-0.333,pp0,1,,CO2R,50.0,2.843284691029901,76.03925589570822,7.868369351669941,0.0099077115021191,0.0,83.91753295888029,16.082467041119713
3396,vsp13_240823_Ag-0.4-Au-0.1-Zn-0.5_pp0,vsp,13,240823,Ag-0.4-Au-0.1-Zn-0.5,pp0,std,1.0,CO2R,300.0,0.0,0.0,0.0,0.0,0.0,0.0,0.0
3397,vsp13_240823_Ag-0.4-Au-0.1-Zn-0.5_pp0,vsp,13,240823,Ag-0.4-Au-0.1-Zn-0.5,pp0,std,1.0,HER,50.0,0.0,0.0,0.0,0.0,0.0,0.0,0.0
3398,vsp13_240823_Ag-0.4-Au-0.1-Zn-0.5_pp0,vsp,13,240823,Ag-0.4-Au-0.1-Zn-0.5,pp0,avg,1.0,HER,50.0,3.0701834049586783,,,,,,
3399,vsp13_240823_Ag-0.4-Au-0.1-Zn-0.5_pp0,vsp,13,240823,Ag-0.4-Au-0.1-Zn-0.5,pp0,avg,1.0,CO2R,50.0,2.977557176079734,38.44775994475716,40.19646365422397,0.0198154230042383,0.0455196830481328,78.7095587050335,21.2904412949665
3400,vsp13_240823_Ag-0.4-Au-0.1-Zn-0.5_pp0,vsp,13,240823,Ag-0.4-Au-0.1-Zn-0.5,pp0,std,1.0,CO2R,50.0,0.0,0.0,0.0,0.0,0.0,0.0,0.0
3401,vsp13_240823_Ag-0.4-Au-0.1-Zn-0.5_pp0,vsp,13,240823,Ag-0.4-Au-0.1-Zn-0.5,pp0,avg,1.0,CO2R,100.0,3.247167342192691,37.24371717340811,39.31974459724951,0.0126598535860411,0.0,76.57612162424365,23.423878375756345
3402,vsp13_240823_Ag-0.4-Au-0.1-Zn-0.5_pp0,vsp,13,240823,Ag-0.4-Au-0.1-Zn-0.5,pp0,std,1.0,CO2R,200.0,0.0,0.0,0.0,0.0,0.0,0.0,0.0
3403,vsp13_240823_Ag-0.4-Au-0.1-Zn-0.5_pp0,vsp,13,240823,Ag-0.4-Au-0.1-Zn-0.5,pp0,avg,1.0,CO2R,150.0,3.4128851461794016,50.648057084266256,32.90766208251473,0.0080729501128378,0.0,83.56379211689384,16.436207883106164
3404,vsp13_240823_Ag-0.4-Au-0.1-Zn-0.5_pp0,vsp,13,240823,Ag-0.4-Au-0.1-Zn-0.5,pp0,std,1.0,CO2R,150.0,0.0,0.0,0.0,0.0,0.0,0.0,0.0
3405,vsp13_240823_Ag-0.4-Au-0.1-Zn-0.5_pp0,vsp,13,240823,Ag-0.4-Au-0.1-Zn-0.5,pp0,avg,1.0,CO2R,200.0,3.535558285714285,56.68794073950072,25.6421905697446,0.0071555694181971,0.0,82.33728687866352,17.66271312133648
3406,vsp13_240823_Ag-0.4-Au-0.1-Zn-0.5_pp0,vsp,13,240823,Ag-0.4-Au-0.1-Zn-0.5,pp0,avg,1.0,CO2R,300.0,3.72057977076412,66.08738412605412,16.986738703339885,0.0051373318899877,0.0,83.07926016128398,16.920739838716017
3407,vsp13_240823_Ag-0.4-Au-0.1-Zn-0.5_pp0,vsp,13,240823,Ag-0.4-Au-0.1-Zn-0.5,pp0,std,1.0,CO2R,100.0,0.0,0.0,0.0,0.0,0.0,0.0,0.0
3408,vsp13_240823_Ag-0.4-Au-0.1-Zn-0.5_pp0_rep1,vsp,13,240823,Ag-0.4-Au-0.1-Zn-0.5,pp0,1,,CO2R,200.0,3.535558285714285,56.68794073950072,25.6421905697446,0.0071555694181971,0.0,82.33728687866352,17.66271312133648
3409,vsp13_240823_Ag-0.4-Au-0.1-Zn-0.5_pp0_rep1,vsp,13,240823,Ag-0.4-Au-0.1-Zn-0.5,pp0,1,,CO2R,150.0,3.4128851461794016,50.648057084266256,32.90766208251473,0.0080729501128378,0.0,83.56379211689384,16.436207883106164
3410,vsp13_240823_Ag-0.4-Au-0.1-Zn-0.5_pp0_rep1,vsp,13,240823,Ag-0.4-Au-0.1-Zn-0.5,pp0,1,,CO2R,50.0,2.977557176079734,38.44775994475716,40.19646365422397,0.0198154230042383,0.0455196830481328,78.7095587050335,21.2904412949665
3411,vsp13_240823_Ag-0.4-Au-0.1-Zn-0.5_pp0_rep1,vsp,13,240823,Ag-0.4-Au-0.1-Zn-0.5,pp0,1,,CO2R,100.0,3.247167342192691,37.24371717340811,39.31974459724951,0.0126598535860411,0.0,76.57612162424365,23.423878375756345
3412,vsp13_240823_Ag-0.4-Au-0.1-Zn-0.5_pp0_rep1,vsp,13,240823,Ag-0.4-Au-0.1-Zn-0.5,pp0,1,,HER,50.0,3.0701834049586783,,,,,,
3413,vsp13_240823_Ag-0.4-Au-0.1-Zn-0.5_pp0_rep1,vsp,13,240823,Ag-0.4-Au-0.1-Zn-0.5,pp0,1,,CO2R,300.0,3.72057977076412,66.08738412605412,16.986738703339885,0.0051373318899877,0.0,83.07926016128398,16.920739838716017
3414,vsp13_240823_Ag-0.4-Au-0.2-Zn-0.4_pp0,vsp,13,240823,Ag-0.4-Au-0.2-Zn-0.4,pp0,avg,1.0,CO2R,100.0,3.1039300598006645,64.41817154575321,16.30402750491159,0.0093572830853347,0.0,80.73155633375013,19.268443666249865
3415,vsp13_240823_Ag-0.4-Au-0.2-Zn-0.4_pp0,vsp,13,240823,Ag-0.4-Au-0.2-Zn-0.4,pp0,avg,1.0,HER,50.0,2.944682925619834,,,,,,
3416,vsp13_240823_Ag-0.4-Au-0.2-Zn-0.4_pp0,vsp,13,240823,Ag-0.4-Au-0.2-Zn-0.4,pp0,std,1.0,HER,50.0,0.0,0.0,0.0,0.0,0.0,0.0,0.0
3417,vsp13_240823_Ag-0.4-Au-0.2-Zn-0.4_pp0,vsp,13,240823,Ag-0.4-Au-0.2-Zn-0.4,pp0,avg,1.0,CO2R,50.0,2.796029581395349,64.91661260959636,8.649312377210217,0.0121094251692567,0.0,73.57803441197584,26.421965588024165
3418,vsp13_240823_Ag-0.4-Au-0.2-Zn-0.4_pp0,vsp,13,240823,Ag-0.4-Au-0.2-Zn-0.4,pp0,std,1.0,CO2R,50.0,0.0,0.0,0.0,0.0,0.0,0.0,0.0
3419,vsp13_240823_Ag-0.4-Au-0.2-Zn-0.4_pp0,vsp,13,240823,Ag-0.4-Au-0.2-Zn-0.4,pp0,std,1.0,CO2R,100.0,0.0,0.0,0.0,0.0,0.0,0.0,0.0
3420,vsp13_240823_Ag-0.4-Au-0.2-Zn-0.4_pp0,vsp,13,240823,Ag-0.4-Au-0.2-Zn-0.4,pp0,avg,1.0,CO2R,300.0,3.647888697674418,69.64761765259789,8.111493123772103,0.0060547125846283,0.0,77.76598930718737,22.23401069281263
3421,vsp13_240823_Ag-0.4-Au-0.2-Zn-0.4_pp0,vsp,13,240823,Ag-0.4-Au-0.2-Zn-0.4,pp0,std,1.0,CO2R,150.0,0.0,0.0,0.0,0.0,0.0,0.0,0.0
3422,vsp13_240823_Ag-0.4-Au-0.2-Zn-0.4_pp0,vsp,13,240823,Ag-0.4-Au-0.2-Zn-0.4,pp0,avg,1.0,CO2R,200.0,3.4382507973421923,67.99985352277722,13.548624754420434,0.0068803552098049,0.0,81.55634721428675,18.44365278571325
3423,vsp13_240823_Ag-0.4-Au-0.2-Zn-0.4_pp0,vsp,13,240823,Ag-0.4-Au-0.2-Zn-0.4,pp0,std,1.0,CO2R,200.0,0.0,0.0,0.0,0.0,0.0,0.0,0.0
3424,vsp13_240823_Ag-0.4-Au-0.2-Zn-0.4_pp0,vsp,13,240823,Ag-0.4-Au-0.2-Zn-0.4,pp0,std,1.0,CO2R,300.0,0.0,0.0,0.0,0.0,0.0,0.0,0.0
3425,vsp13_240823_Ag-0.4-Au-0.2-Zn-0.4_pp0,vsp,13,240823,Ag-0.4-Au-0.2-Zn-0.4,pp0,avg,1.0,CO2R,150.0,3.2964625249169432,63.4062231894369,16.114931237721024,0.0080729501128378,0.0,79.53054548644316,20.46945451355684
3426,vsp13_240823_Ag-0.4-Au-0.2-Zn-0.4_pp0_rep1,vsp,13,240823,Ag-0.4-Au-0.2-Zn-0.4,pp0,1,,CO2R,150.0,3.2964625249169432,63.4062231894369,16.114931237721024,0.0080729501128378,0.0,79.53054548644316,20.46945451355684
3427,vsp13_240823_Ag-0.4-Au-0.2-Zn-0.4_pp0_rep1,vsp,13,240823,Ag-0.4-Au-0.2-Zn-0.4,pp0,1,,CO2R,50.0,2.796029581395349,64.91661260959636,8.649312377210217,0.0121094251692567,0.0,73.57803441197584,26.421965588024165
3428,vsp13_240823_Ag-0.4-Au-0.2-Zn-0.4_pp0_rep1,vsp,13,240823,Ag-0.4-Au-0.2-Zn-0.4,pp0,1,,CO2R,200.0,3.4382507973421923,67.99985352277722,13.548624754420434,0.0068803552098049,0.0,81.55634721428675,18.44365278571325
3429,vsp13_240823_Ag-0.4-Au-0.2-Zn-0.4_pp0_rep1,vsp,13,240823,Ag-0.4-Au-0.2-Zn-0.4,pp0,1,,HER,50.0,2.944682925619834,,,,,,
3430,vsp13_240823_Ag-0.4-Au-0.2-Zn-0.4_pp0_rep1,vsp,13,240823,Ag-0.4-Au-0.2-Zn-0.4,pp0,1,,CO2R,300.0,3.647888697674418,69.64761765259789,8.111493123772103,0.0060547125846283,0.0,77.76598930718737,22.23401069281263
3431,vsp13_240823_Ag-0.4-Au-0.2-Zn-0.4_pp0_rep1,vsp,13,240823,Ag-0.4-Au-0.2-Zn-0.4,pp0,1,,CO2R,100.0,3.1039300598006645,64.41817154575321,16.30402750491159,0.0093572830853347,0.0,80.73155633375013,19.268443666249865
3432,vsp13_240823_Ag-0.417-Au-0.083-Zn-0.5_pp0,vsp,13,240823,Ag-0.417-Au-0.083-Zn-0.5,pp0,avg,1.0,HER,50.0,3.087653123966942,,,,,,
3433,vsp13_240823_Ag-0.417-Au-0.083-Zn-0.5_pp0,vsp,13,240823,Ag-0.417-Au-0.083-Zn-0.5,pp0,std,1.0,HER,50.0,0.0,0.0,0.0,0.0,0.0,0.0,0.0
3434,vsp13_240823_Ag-0.417-Au-0.083-Zn-0.5_pp0,vsp,13,240823,Ag-0.417-Au-0.083-Zn-0.5,pp0,avg,1.0,CO2R,200.0,3.619855501661129,51.976291615225264,30.692534381139488,0.0123846393776489,0.0,82.68244636309151,17.317553636908485
3435,vsp13_240823_Ag-0.417-Au-0.083-Zn-0.5_pp0,vsp,13,240823,Ag-0.417-Au-0.083-Zn-0.5,pp0,std,1.0,CO2R,50.0,0.0,0.0,0.0,0.0,0.0,0.0,0.0
3436,vsp13_240823_Ag-0.417-Au-0.083-Zn-0.5_pp0,vsp,13,240823,Ag-0.417-Au-0.083-Zn-0.5,pp0,avg,1.0,CO2R,50.0,3.0428566578073086,28.61955680177447,59.07170923379175,0.020916279837807,0.0084295709348394,87.72061188633887,12.279388113661128
3437,vsp13_240823_Ag-0.417-Au-0.083-Zn-0.5_pp0,vsp,13,240823,Ag-0.417-Au-0.083-Zn-0.5,pp0,std,1.0,CO2R,150.0,0.0,0.0,0.0,0.0,0.0,0.0,0.0
3438,vsp13_240823_Ag-0.417-Au-0.083-Zn-0.5_pp0,vsp,13,240823,Ag-0.417-Au-0.083-Zn-0.5,pp0,avg,1.0,CO2R,150.0,3.4814969435215946,51.4553558350248,39.78880157170924,0.0121094251692567,0.0,91.25758494107568,8.742415058924308
3439,vsp13_240823_Ag-0.417-Au-0.083-Zn-0.5_pp0,vsp,13,240823,Ag-0.417-Au-0.083-Zn-0.5,pp0,std,1.0,CO2R,200.0,0.0,0.0,0.0,0.0,0.0,0.0,0.0
3440,vsp13_240823_Ag-0.417-Au-0.083-Zn-0.5_pp0,vsp,13,240823,Ag-0.417-Au-0.083-Zn-0.5,pp0,avg,1.0,CO2R,300.0,3.815321524916943,58.20209671681768,19.911591355599214,0.0119259490303286,0.0,78.12643783967997,21.873562160320034
3441,vsp13_240823_Ag-0.417-Au-0.083-Zn-0.5_pp0,vsp,13,240823,Ag-0.417-Au-0.083-Zn-0.5,pp0,std,1.0,CO2R,300.0,0.0,0.0,0.0,0.0,0.0,0.0,0.0
3442,vsp13_240823_Ag-0.417-Au-0.083-Zn-0.5_pp0,vsp,13,240823,Ag-0.417-Au-0.083-Zn-0.5,pp0,std,1.0,CO2R,100.0,0.0,0.0,0.0,0.0,0.0,0.0,0.0
3443,vsp13_240823_Ag-0.417-Au-0.083-Zn-0.5_pp0,vsp,13,240823,Ag-0.417-Au-0.083-Zn-0.5,pp0,avg,1.0,CO2R,100.0,3.308875777408638,37.99891188348783,49.449901768172886,0.0159624240867475,0.0,87.46675323950605,12.533246760493952
3444,vsp13_240823_Ag-0.417-Au-0.083-Zn-0.5_pp0_rep1,vsp,13,240823,Ag-0.417-Au-0.083-Zn-0.5,pp0,1,,CO2R,300.0,3.815321524916943,58.20209671681768,19.911591355599214,0.0119259490303286,0.0,78.12643783967997,21.873562160320034
3445,vsp13_240823_Ag-0.417-Au-0.083-Zn-0.5_pp0_rep1,vsp,13,240823,Ag-0.417-Au-0.083-Zn-0.5,pp0,1,,CO2R,50.0,3.0428566578073086,28.61955680177447,59.07170923379175,0.020916279837807,0.0084295709348394,87.72061188633887,12.279388113661128
3446,vsp13_240823_Ag-0.417-Au-0.083-Zn-0.5_pp0_rep1,vsp,13,240823,Ag-0.417-Au-0.083-Zn-0.5,pp0,1,,CO2R,150.0,3.4814969435215946,51.4553558350248,39.78880157170924,0.0121094251692567,0.0,91.25758494107568,8.742415058924308
3447,vsp13_240823_Ag-0.417-Au-0.083-Zn-0.5_pp0_rep1,vsp,13,240823,Ag-0.417-Au-0.083-Zn-0.5,pp0,1,,CO2R,200.0,3.619855501661129,51.976291615225264,30.692534381139488,0.0123846393776489,0.0,82.68244636309151,17.317553636908485
3448,vsp13_240823_Ag-0.417-Au-0.083-Zn-0.5_pp0_rep1,vsp,13,240823,Ag-0.417-Au-0.083-Zn-0.5,pp0,1,,CO2R,100.0,3.308875777408638,37.99891188348783,49.449901768172886,0.0159624240867475,0.0,87.46675323950605,12.533246760493952
3449,vsp13_240823_Ag-0.417-Au-0.083-Zn-0.5_pp0_rep1,vsp,13,240823,Ag-0.417-Au-0.083-Zn-0.5,pp0,1,,HER,50.0,3.087653123966942,,,,,,
3450,vsp13_240823_Ag-0.417-Au-0.167-Zn-0.417_pp0,vsp,13,240823,Ag-0.417-Au-0.167-Zn-0.417,pp0,avg,1.0,CO2R,100.0,3.1765386013289043,53.01743078951223,28.172888015717096,0.0093572830853347,0.0,81.2011589611336,18.7988410388664
3451,vsp13_240823_Ag-0.417-Au-0.167-Zn-0.417_pp0,vsp,13,240823,Ag-0.417-Au-0.167-Zn-0.417,pp0,avg,1.0,CO2R,50.0,2.8704560631229232,58.49965473226057,20.20137524557957,0.0099077115021191,0.0,78.71093768934224,21.289062310657755
3452,vsp13_240823_Ag-0.417-Au-0.167-Zn-0.417_pp0,vsp,13,240823,Ag-0.417-Au-0.167-Zn-0.417,pp0,std,1.0,HER,50.0,0.0,0.0,0.0,0.0,0.0,0.0,0.0
3453,vsp13_240823_Ag-0.417-Au-0.167-Zn-0.417_pp0,vsp,13,240823,Ag-0.417-Au-0.167-Zn-0.417,pp0,std,1.0,CO2R,50.0,0.0,0.0,0.0,0.0,0.0,0.0,0.0
3454,vsp13_240823_Ag-0.417-Au-0.167-Zn-0.417_pp0,vsp,13,240823,Ag-0.417-Au-0.167-Zn-0.417,pp0,avg,1.0,HER,50.0,2.986291371900826,,,,,,
3455,vsp13_240823_Ag-0.417-Au-0.167-Zn-0.417_pp0,vsp,13,240823,Ag-0.417-Au-0.167-Zn-0.417,pp0,std,1.0,CO2R,300.0,0.0,0.0,0.0,0.0,0.0,0.0,0.0
3456,vsp13_240823_Ag-0.417-Au-0.167-Zn-0.417_pp0,vsp,13,240823,Ag-0.417-Au-0.167-Zn-0.417,pp0,std,1.0,CO2R,150.0,0.0,0.0,0.0,0.0,0.0,0.0,0.0
3457,vsp13_240823_Ag-0.417-Au-0.167-Zn-0.417_pp0,vsp,13,240823,Ag-0.417-Au-0.167-Zn-0.417,pp0,std,1.0,CO2R,100.0,0.0,0.0,0.0,0.0,0.0,0.0,0.0
3458,vsp13_240823_Ag-0.417-Au-0.167-Zn-0.417_pp0,vsp,13,240823,Ag-0.417-Au-0.167-Zn-0.417,pp0,avg,1.0,CO2R,200.0,3.4882115016611293,57.83203247609282,17.07391944990177,0.0079812120433737,0.0,74.91492171991726,25.08507828008274
3459,vsp13_240823_Ag-0.417-Au-0.167-Zn-0.417_pp0,vsp,13,240823,Ag-0.417-Au-0.167-Zn-0.417,pp0,std,1.0,CO2R,200.0,0.0,0.0,0.0,0.0,0.0,0.0,0.0
3460,vsp13_240823_Ag-0.417-Au-0.167-Zn-0.417_pp0,vsp,13,240823,Ag-0.417-Au-0.167-Zn-0.417,pp0,avg,1.0,CO2R,300.0,3.69820053,70.55200987674988,9.683202357563852,0.0062381887235565,0.0,80.24227424127004,19.75772575872996
3461,vsp13_240823_Ag-0.417-Au-0.167-Zn-0.417_pp0,vsp,13,240823,Ag-0.417-Au-0.167-Zn-0.417,pp0,avg,1.0,CO2R,150.0,3.3562957774086377,59.616648182636176,23.22200392927309,0.0073390455571252,0.0,82.84697973934567,17.15302026065433
3462,vsp13_240823_Ag-0.417-Au-0.167-Zn-0.417_pp0_rep1,vsp,13,240823,Ag-0.417-Au-0.167-Zn-0.417,pp0,1,,HER,50.0,2.986291371900826,,,,,,
3463,vsp13_240823_Ag-0.417-Au-0.167-Zn-0.417_pp0_rep1,vsp,13,240823,Ag-0.417-Au-0.167-Zn-0.417,pp0,1,,CO2R,50.0,2.8704560631229232,58.49965473226057,20.20137524557957,0.0099077115021191,0.0,78.71093768934224,21.289062310657755
3464,vsp13_240823_Ag-0.417-Au-0.167-Zn-0.417_pp0_rep1,vsp,13,240823,Ag-0.417-Au-0.167-Zn-0.417,pp0,1,,CO2R,100.0,3.1765386013289043,53.01743078951223,28.172888015717096,0.0093572830853347,0.0,81.2011589611336,18.7988410388664
3465,vsp13_240823_Ag-0.417-Au-0.167-Zn-0.417_pp0_rep1,vsp,13,240823,Ag-0.417-Au-0.167-Zn-0.417,pp0,1,,CO2R,150.0,3.3562957774086377,59.616648182636176,23.22200392927309,0.0073390455571252,0.0,82.84697973934567,17.15302026065433
3466,vsp13_240823_Ag-0.417-Au-0.167-Zn-0.417_pp0_rep1,vsp,13,240823,Ag-0.417-Au-0.167-Zn-0.417,pp0,1,,CO2R,300.0,3.69820053,70.55200987674988,9.683202357563852,0.0062381887235565,0.0,80.24227424127004,19.75772575872996
3467,vsp13_240823_Ag-0.417-Au-0.167-Zn-0.417_pp0_rep1,vsp,13,240823,Ag-0.417-Au-0.167-Zn-0.417,pp0,1,,CO2R,200.0,3.4882115016611293,57.83203247609282,17.07391944990177,0.0079812120433737,0.0,74.91492171991726,25.08507828008274
3468,vsp13_240823_Ag-0.429-Au-0.286-Zn-0.286_pp0,vsp,13,240823,Ag-0.429-Au-0.286-Zn-0.286,pp0,avg,1.0,HER,50.0,2.9093332561983467,,,,,,
3469,vsp13_240823_Ag-0.429-Au-0.286-Zn-0.286_pp0,vsp,13,240823,Ag-0.429-Au-0.286-Zn-0.286,pp0,std,1.0,HER,50.0,0.0,0.0,0.0,0.0,0.0,0.0,0.0
3470,vsp13_240823_Ag-0.429-Au-0.286-Zn-0.286_pp0,vsp,13,240823,Ag-0.429-Au-0.286-Zn-0.286,pp0,avg,1.0,CO2R,50.0,2.828994441860465,71.16784197200192,9.960707269155208,0.0132102820028255,0.0,81.14175952315996,18.85824047684004
3471,vsp13_240823_Ag-0.429-Au-0.286-Zn-0.286_pp0,vsp,13,240823,Ag-0.429-Au-0.286-Zn-0.286,pp0,avg,1.0,CO2R,100.0,3.127211707641196,66.51237732532591,13.261296660117878,0.0110085683356879,0.0,79.78616542659842,20.213834573401584
3472,vsp13_240823_Ag-0.429-Au-0.286-Zn-0.286_pp0,vsp,13,240823,Ag-0.429-Au-0.286-Zn-0.286,pp0,std,1.0,CO2R,50.0,0.0,0.0,0.0,0.0,0.0,0.0,0.0
3473,vsp13_240823_Ag-0.429-Au-0.286-Zn-0.286_pp0,vsp,13,240823,Ag-0.429-Au-0.286-Zn-0.286,pp0,std,1.0,CO2R,150.0,0.0,0.0,0.0,0.0,0.0,0.0,0.0
3474,vsp13_240823_Ag-0.429-Au-0.286-Zn-0.286_pp0,vsp,13,240823,Ag-0.429-Au-0.286-Zn-0.286,pp0,std,1.0,CO2R,200.0,0.0,0.0,0.0,0.0,0.0,0.0,0.0
3475,vsp13_240823_Ag-0.429-Au-0.286-Zn-0.286_pp0,vsp,13,240823,Ag-0.429-Au-0.286-Zn-0.286,pp0,avg,1.0,CO2R,200.0,3.449572142857143,70.069262801063,9.868614931237722,0.0077059978349815,0.0099047458484363,79.95647705786342,20.043522942136576
3476,vsp13_240823_Ag-0.429-Au-0.286-Zn-0.286_pp0,vsp,13,240823,Ag-0.429-Au-0.286-Zn-0.286,pp0,avg,1.0,CO2R,300.0,3.646693624584718,73.86658017535416,7.261787819253438,0.0055042841678439,0.0037933069206777,81.13832464028232,18.86167535971768
3477,vsp13_240823_Ag-0.429-Au-0.286-Zn-0.286_pp0,vsp,13,240823,Ag-0.429-Au-0.286-Zn-0.286,pp0,std,1.0,CO2R,300.0,0.0,0.0,0.0,0.0,0.0,0.0,0.0
3478,vsp13_240823_Ag-0.429-Au-0.286-Zn-0.286_pp0,vsp,13,240823,Ag-0.429-Au-0.286-Zn-0.286,pp0,avg,1.0,CO2R,150.0,3.311852089700997,67.25522609805604,11.93516699410609,0.0088068546685503,0.0,79.20051805600306,20.799481943996938
3479,vsp13_240823_Ag-0.429-Au-0.286-Zn-0.286_pp0,vsp,13,240823,Ag-0.429-Au-0.286-Zn-0.286,pp0,std,1.0,CO2R,100.0,0.0,0.0,0.0,0.0,0.0,0.0,0.0
3480,vsp13_240823_Ag-0.429-Au-0.286-Zn-0.286_pp0_rep1,vsp,13,240823,Ag-0.429-Au-0.286-Zn-0.286,pp0,1,,CO2R,300.0,3.646693624584718,73.86658017535416,7.261787819253438,0.0055042841678439,0.0037933069206777,81.13832464028232,18.86167535971768
3481,vsp13_240823_Ag-0.429-Au-0.286-Zn-0.286_pp0_rep1,vsp,13,240823,Ag-0.429-Au-0.286-Zn-0.286,pp0,1,,HER,50.0,2.9093332561983467,,,,,,
3482,vsp13_240823_Ag-0.429-Au-0.286-Zn-0.286_pp0_rep1,vsp,13,240823,Ag-0.429-Au-0.286-Zn-0.286,pp0,1,,CO2R,150.0,3.311852089700997,67.25522609805604,11.93516699410609,0.0088068546685503,0.0,79.20051805600306,20.799481943996938
3483,vsp13_240823_Ag-0.429-Au-0.286-Zn-0.286_pp0_rep1,vsp,13,240823,Ag-0.429-Au-0.286-Zn-0.286,pp0,1,,CO2R,50.0,2.828994441860465,71.16784197200192,9.960707269155208,0.0132102820028255,0.0,81.14175952315996,18.85824047684004
3484,vsp13_240823_Ag-0.429-Au-0.286-Zn-0.286_pp0_rep1,vsp,13,240823,Ag-0.429-Au-0.286-Zn-0.286,pp0,1,,CO2R,200.0,3.449572142857143,70.069262801063,9.868614931237722,0.0077059978349815,0.0099047458484363,79.95647705786342,20.043522942136576
3485,vsp13_240823_Ag-0.429-Au-0.286-Zn-0.286_pp0_rep1,vsp,13,240823,Ag-0.429-Au-0.286-Zn-0.286,pp0,1,,CO2R,100.0,3.127211707641196,66.51237732532591,13.261296660117878,0.0110085683356879,0.0,79.78616542659842,20.213834573401584
3486,vsp13_240823_Ag-0.5-Au-0.083-Zn-0.417_pp0,vsp,13,240823,Ag-0.5-Au-0.083-Zn-0.417,pp0,avg,1.0,HER,50.0,2.988933694214876,,,,,,
3487,vsp13_240823_Ag-0.5-Au-0.083-Zn-0.417_pp0,vsp,13,240823,Ag-0.5-Au-0.083-Zn-0.417,pp0,std,1.0,HER,50.0,0.0,0.0,0.0,0.0,0.0,0.0,0.0
3488,vsp13_240823_Ag-0.5-Au-0.083-Zn-0.417_pp0,vsp,13,240823,Ag-0.5-Au-0.083-Zn-0.417,pp0,avg,1.0,CO2R,50.0,2.967650611295681,23.28862290485258,65.18664047151277,0.0099077115021191,0.0,88.48517108786747,11.51482891213253
3489,vsp13_240823_Ag-0.5-Au-0.083-Zn-0.417_pp0,vsp,13,240823,Ag-0.5-Au-0.083-Zn-0.417,pp0,avg,1.0,CO2R,100.0,3.228900441860465,28.875054928958548,58.7328094302554,0.0104581399189035,0.0,87.61832249913286,12.38167750086714
3490,vsp13_240823_Ag-0.5-Au-0.083-Zn-0.417_pp0,vsp,13,240823,Ag-0.5-Au-0.083-Zn-0.417,pp0,std,1.0,CO2R,200.0,0.0,0.0,0.0,0.0,0.0,0.0,0.0
3491,vsp13_240823_Ag-0.5-Au-0.083-Zn-0.417_pp0,vsp,13,240823,Ag-0.5-Au-0.083-Zn-0.417,pp0,std,1.0,CO2R,50.0,0.0,0.0,0.0,0.0,0.0,0.0,0.0
3492,vsp13_240823_Ag-0.5-Au-0.083-Zn-0.417_pp0,vsp,13,240823,Ag-0.5-Au-0.083-Zn-0.417,pp0,std,1.0,CO2R,150.0,0.0,0.0,0.0,0.0,0.0,0.0,0.0
3493,vsp13_240823_Ag-0.5-Au-0.083-Zn-0.417_pp0,vsp,13,240823,Ag-0.5-Au-0.083-Zn-0.417,pp0,std,1.0,CO2R,300.0,0.0,0.0,0.0,0.0,0.0,0.0,0.0
3494,vsp13_240823_Ag-0.5-Au-0.083-Zn-0.417_pp0,vsp,13,240823,Ag-0.5-Au-0.083-Zn-0.417,pp0,avg,1.0,CO2R,300.0,3.713568398671096,55.62346983615477,26.39980353634577,0.0100911876410472,0.0,82.03402361472779,17.965976385272214
3495,vsp13_240823_Ag-0.5-Au-0.083-Zn-0.417_pp0,vsp,13,240823,Ag-0.5-Au-0.083-Zn-0.417,pp0,std,1.0,CO2R,100.0,0.0,0.0,0.0,0.0,0.0,0.0,0.0
3496,vsp13_240823_Ag-0.5-Au-0.083-Zn-0.417_pp0,vsp,13,240823,Ag-0.5-Au-0.083-Zn-0.417,pp0,avg,1.0,CO2R,200.0,3.518890521594685,45.6547531858796,38.86296660117878,0.0088068546685503,0.0,84.52751522360623,15.47248477639377
3497,vsp13_240823_Ag-0.5-Au-0.083-Zn-0.417_pp0,vsp,13,240823,Ag-0.5-Au-0.083-Zn-0.417,pp0,avg,1.0,CO2R,150.0,3.393347358803987,33.36960388373894,46.81728880157171,0.0102746637799754,0.0,80.19716734909062,19.80283265090938
3498,vsp13_240823_Ag-0.5-Au-0.083-Zn-0.417_pp0_rep1,vsp,13,240823,Ag-0.5-Au-0.083-Zn-0.417,pp0,1,,CO2R,150.0,3.393347358803987,33.36960388373894,46.81728880157171,0.0102746637799754,0.0,80.19716734909062,19.80283265090938
3499,vsp13_240823_Ag-0.5-Au-0.083-Zn-0.417_pp0_rep1,vsp,13,240823,Ag-0.5-Au-0.083-Zn-0.417,pp0,1,,CO2R,100.0,3.228900441860465,28.875054928958548,58.7328094302554,0.0104581399189035,0.0,87.61832249913286,12.38167750086714
3500,vsp13_240823_Ag-0.5-Au-0.083-Zn-0.417_pp0_rep1,vsp,13,240823,Ag-0.5-Au-0.083-Zn-0.417,pp0,1,,CO2R,50.0,2.967650611295681,23.28862290485258,65.18664047151277,0.0099077115021191,0.0,88.48517108786747,11.51482891213253
3501,vsp13_240823_Ag-0.5-Au-0.083-Zn-0.417_pp0_rep1,vsp,13,240823,Ag-0.5-Au-0.083-Zn-0.417,pp0,1,,CO2R,300.0,3.713568398671096,55.62346983615477,26.39980353634577,0.0100911876410472,0.0,82.03402361472779,17.965976385272214
3502,vsp13_240823_Ag-0.5-Au-0.083-Zn-0.417_pp0_rep1,vsp,13,240823,Ag-0.5-Au-0.083-Zn-0.417,pp0,1,,HER,50.0,2.988933694214876,,,,,,
3503,vsp13_240823_Ag-0.5-Au-0.083-Zn-0.417_pp0_rep1,vsp,13,240823,Ag-0.5-Au-0.083-Zn-0.417,pp0,1,,CO2R,200.0,3.518890521594685,45.6547531858796,38.86296660117878,0.0088068546685503,0.0,84.52751522360623,15.47248477639377
3504,vsp13_240823_Ag-0.5-Au-0.25-Zn-0.25_pp0,vsp,13,240823,Ag-0.5-Au-0.25-Zn-0.25,pp0,std,3.0,CO2R,100.0,0.0094335730781424,7.940264238945528,5.811856705150904,0.0014562967053545,0.0,2.247421416134588,2.247421416134594
3505,vsp13_240823_Ag-0.5-Au-0.25-Zn-0.25_pp0,vsp,13,240823,Ag-0.5-Au-0.25-Zn-0.25,pp0,avg,3.0,HER,50.0,2.972493947658402,,,,,,
3506,vsp13_240823_Ag-0.5-Au-0.25-Zn-0.25_pp0,vsp,13,240823,Ag-0.5-Au-0.25-Zn-0.25,pp0,std,3.0,CO2R,200.0,0.0160429921004984,2.886552983633972,3.694794178035959,0.0002752142083921,0.0,1.4458759186100365,1.445875918610041
3507,vsp13_240823_Ag-0.5-Au-0.25-Zn-0.25_pp0,vsp,13,240823,Ag-0.5-Au-0.25-Zn-0.25,pp0,std,3.0,CO2R,300.0,0.0111469471301824,1.979796680788292,3.918030945909498,0.001401322158094,0.0,2.3744487907449527,2.3744487907449536
3508,vsp13_240823_Ag-0.5-Au-0.25-Zn-0.25_pp0,vsp,13,240823,Ag-0.5-Au-0.25-Zn-0.25,pp0,avg,3.0,CO2R,100.0,3.239154480620155,58.93950490698697,21.8934184675835,0.0082564262517658,0.0,80.84117980082222,19.15882019917777
3509,vsp13_240823_Ag-0.5-Au-0.25-Zn-0.25_pp0,vsp,13,240823,Ag-0.5-Au-0.25-Zn-0.25,pp0,std,3.0,HER,50.0,0.0325731321053713,0.0,0.0,0.0,0.0,0.0,0.0
3510,vsp13_240823_Ag-0.5-Au-0.25-Zn-0.25_pp0,vsp,13,240823,Ag-0.5-Au-0.25-Zn-0.25,pp0,avg,3.0,CO2R,200.0,3.5345780897009966,69.08022766745485,14.285363457760312,0.0055042841678439,0.0,83.37109540938302,16.62890459061698
3511,vsp13_240823_Ag-0.5-Au-0.25-Zn-0.25_pp0,vsp,13,240823,Ag-0.5-Au-0.25-Zn-0.25,pp0,avg,3.0,CO2R,50.0,2.9466242015503874,58.68212350122413,19.49901768172888,0.0161459002256756,0.0,78.1972870831787,21.80271291682131
3512,vsp13_240823_Ag-0.5-Au-0.25-Zn-0.25_pp0,vsp,13,240823,Ag-0.5-Au-0.25-Zn-0.25,pp0,std,3.0,CO2R,50.0,0.0107022150262508,2.847792972739126,7.901883512623934,0.0054303978081752,0.0,5.057187230517939,5.057187230517941
3513,vsp13_240823_Ag-0.5-Au-0.25-Zn-0.25_pp0,vsp,13,240823,Ag-0.5-Au-0.25-Zn-0.25,pp0,std,3.0,CO2R,150.0,0.0148468513475894,4.825944845090265,4.739760306967688,0.0,0.0,1.52902803568993,1.5290280356899286
3514,vsp13_240823_Ag-0.5-Au-0.25-Zn-0.25_pp0,vsp,13,240823,Ag-0.5-Au-0.25-Zn-0.25,pp0,avg,3.0,CO2R,150.0,3.405162410852713,63.87495030237085,18.03372626064178,0.006972093279269,0.0,81.91608802601603,18.083911973983977
3515,vsp13_240823_Ag-0.5-Au-0.25-Zn-0.25_pp0,vsp,13,240823,Ag-0.5-Au-0.25-Zn-0.25,pp0,avg,3.0,CO2R,300.0,3.7253677607973423,69.75398801676816,8.177799607072691,0.0059935538716523,0.0,77.93849515351421,22.061504846485786
3516,vsp13_240823_Ag-0.5-Au-0.25-Zn-0.25_pp0_rep1,vsp,13,240823,Ag-0.5-Au-0.25-Zn-0.25,pp0,1,,CO2R,50.0,2.958891647840532,60.19334993408525,15.81041257367387,0.0198154230042383,0.0,76.02357793076335,23.976422069236648
3517,vsp13_240823_Ag-0.5-Au-0.25-Zn-0.25_pp0_rep1,vsp,13,240823,Ag-0.5-Au-0.25-Zn-0.25,pp0,1,,CO2R,100.0,3.233360033222591,65.73646655087991,16.466110019646365,0.0077059978349815,0.0,82.21028256836125,17.78971743163875
3518,vsp13_240823_Ag-0.5-Au-0.25-Zn-0.25_pp0_rep1,vsp,13,240823,Ag-0.5-Au-0.25-Zn-0.25,pp0,1,,CO2R,150.0,3.389195704318937,69.19876959132856,13.580550098231829,0.006972093279269,0.0,82.78760989201204,17.212390107987957
3519,vsp13_240823_Ag-0.5-Au-0.25-Zn-0.25_pp0_rep1,vsp,13,240823,Ag-0.5-Au-0.25-Zn-0.25,pp0,1,,CO2R,200.0,3.5168642923588043,72.37094310406161,10.601669941060903,0.0052290699594517,0.0,82.97784211508197,17.02215788491803
3520,vsp13_240823_Ag-0.5-Au-0.25-Zn-0.25_pp0_rep1,vsp,13,240823,Ag-0.5-Au-0.25-Zn-0.25,pp0,1,,CO2R,300.0,3.7125338073089695,71.3614011592626,3.845776031434184,0.0075225216960534,0.0,75.21552353062559,24.78447646937441
3521,vsp13_240823_Ag-0.5-Au-0.25-Zn-0.25_pp0_rep1,vsp,13,240823,Ag-0.5-Au-0.25-Zn-0.25,pp0,1,,HER,50.0,2.9392431818181817,,,,,,
3522,vsp13_240823_Ag-0.5-Au-0.25-Zn-0.25_pp0_rep2,vsp,13,240823,Ag-0.5-Au-0.25-Zn-0.25,pp0,2,,CO2R,150.0,3.418551983388704,62.63868254200758,17.504911591355597,0.006972093279269,0.0,80.15056622664244,19.84943377335756
3523,vsp13_240823_Ag-0.5-Au-0.25-Zn-0.25_pp0_rep2,vsp,13,240823,Ag-0.5-Au-0.25-Zn-0.25,pp0,2,,HER,50.0,2.9738943884297524,,,,,,
