Repository: Graph4HEP/fairchem

File: src/fairchem/applications/ocx/data/experimental_data/ExpDataDump_241113.csv (part 17 of 25)
,sample id,source,batch number,batch date,composition,post processing id,rep,total reps,reaction,current density,voltage,fe_h2,fe_co,fe_ch4,fe_c2h4,fe_gas_total,fe_liquid
3524,vsp13_240823_Ag-0.5-Au-0.25-Zn-0.25_pp0_rep2,vsp,13,240823,Ag-0.5-Au-0.25-Zn-0.25,pp0,2,,CO2R,50.0,2.9391982990033223,60.455753416058094,14.11591355599214,0.0187145661706695,0.0,74.59038153822091,25.40961846177909
3525,vsp13_240823_Ag-0.5-Au-0.25-Zn-0.25_pp0_rep2,vsp,13,240823,Ag-0.5-Au-0.25-Zn-0.25,pp0,2,,CO2R,300.0,3.732634242524917,70.35803218313839,9.214145383104126,0.0047703796121314,0.0,79.57760700044084,20.422392999559165
3526,vsp13_240823_Ag-0.5-Au-0.25-Zn-0.25_pp0_rep2,vsp,13,240823,Ag-0.5-Au-0.25-Zn-0.25,pp0,2,,CO2R,200.0,3.548130053156146,67.89376216284083,14.263261296660117,0.0055042841678439,0.0,82.16252774366879,17.83747225633121
3527,vsp13_240823_Ag-0.5-Au-0.25-Zn-0.25_pp0_rep2,vsp,13,240823,Ag-0.5-Au-0.25-Zn-0.25,pp0,2,,CO2R,100.0,3.250039857142857,60.87007470338363,21.18860510805501,0.0071555694181971,0.0,82.06583538085684,17.93416461914316
3528,vsp13_240823_Ag-0.5-Au-0.25-Zn-0.25_pp0_rep3,vsp,13,240823,Ag-0.5-Au-0.25-Zn-0.25,pp0,3,,CO2R,150.0,3.4077395448504983,59.7873987737764,23.01571709233792,0.006972093279269,0.0,82.81008795939358,17.189912040606416
3529,vsp13_240823_Ag-0.5-Au-0.25-Zn-0.25_pp0_rep3,vsp,13,240823,Ag-0.5-Au-0.25-Zn-0.25,pp0,3,,CO2R,100.0,3.2340635514950167,50.21197346669736,28.02554027504912,0.0099077115021191,0.0,78.24742145324859,21.75257854675141
3530,vsp13_240823_Ag-0.5-Au-0.25-Zn-0.25_pp0_rep3,vsp,13,240823,Ag-0.5-Au-0.25-Zn-0.25,pp0,3,,CO2R,50.0,2.941782657807309,55.39726715352906,28.57072691552063,0.0099077115021191,0.0,83.9779017805518,16.022098219448196
3531,vsp13_240823_Ag-0.5-Au-0.25-Zn-0.25_pp0_rep3,vsp,13,240823,Ag-0.5-Au-0.25-Zn-0.25,pp0,3,,CO2R,300.0,3.73093523255814,67.5425307079035,11.473477406679764,0.0056877603067721,0.0,79.02235492947622,20.97764507052377
3532,vsp13_240823_Ag-0.5-Au-0.25-Zn-0.25_pp0_rep3,vsp,13,240823,Ag-0.5-Au-0.25-Zn-0.25,pp0,3,,CO2R,200.0,3.5387399235880403,66.97597773546214,17.991159135559922,0.0057794983762361,0.0,84.9729163693983,15.027083630601696
3533,vsp13_240823_Ag-0.5-Au-0.25-Zn-0.25_pp0_rep3,vsp,13,240823,Ag-0.5-Au-0.25-Zn-0.25,pp0,3,,HER,50.0,3.0043442727272724,,,,,,
3534,vsp13_240823_Ag-0.5-Au-0.333-Zn-0.167_pp0,vsp,13,240823,Ag-0.5-Au-0.333-Zn-0.167,pp0,avg,1.0,CO2R,100.0,3.167202166112957,66.14639352152169,13.990667976424364,0.0060547125846283,0.0096940065750653,80.15281021710574,19.84718978289426
3535,vsp13_240823_Ag-0.5-Au-0.333-Zn-0.167_pp0,vsp,13,240823,Ag-0.5-Au-0.333-Zn-0.167,pp0,std,1.0,CO2R,50.0,0.0,0.0,0.0,0.0,0.0,0.0,0.0
3536,vsp13_240823_Ag-0.5-Au-0.333-Zn-0.167_pp0,vsp,13,240823,Ag-0.5-Au-0.333-Zn-0.167,pp0,std,1.0,HER,50.0,0.0,0.0,0.0,0.0,0.0,0.0,0.0
3537,vsp13_240823_Ag-0.5-Au-0.333-Zn-0.167_pp0,vsp,13,240823,Ag-0.5-Au-0.333-Zn-0.167,pp0,avg,1.0,CO2R,50.0,2.849178524916944,68.33664650861077,8.81139489194499,0.0143111388363943,0.0050577425609036,77.16741028195305,22.832589718046947
3538,vsp13_240823_Ag-0.5-Au-0.333-Zn-0.167_pp0,vsp,13,240823,Ag-0.5-Au-0.333-Zn-0.167,pp0,std,1.0,CO2R,300.0,0.0,0.0,0.0,0.0,0.0,0.0,0.0
3539,vsp13_240823_Ag-0.5-Au-0.333-Zn-0.167_pp0,vsp,13,240823,Ag-0.5-Au-0.333-Zn-0.167,pp0,avg,1.0,HER,50.0,2.903190223140496,,,,,,
3540,vsp13_240823_Ag-0.5-Au-0.333-Zn-0.167_pp0,vsp,13,240823,Ag-0.5-Au-0.333-Zn-0.167,pp0,std,1.0,CO2R,150.0,0.0,0.0,0.0,0.0,0.0,0.0,0.0
3541,vsp13_240823_Ag-0.5-Au-0.333-Zn-0.167_pp0,vsp,13,240823,Ag-0.5-Au-0.333-Zn-0.167,pp0,std,1.0,CO2R,100.0,0.0,0.0,0.0,0.0,0.0,0.0,0.0
3542,vsp13_240823_Ag-0.5-Au-0.333-Zn-0.167_pp0,vsp,13,240823,Ag-0.5-Au-0.333-Zn-0.167,pp0,avg,1.0,CO2R,200.0,3.4482928903654493,67.94492456423026,11.157907662082517,0.0057794983762361,0.0238135378909213,79.13316669898941,20.866833301010587
3543,vsp13_240823_Ag-0.5-Au-0.333-Zn-0.167_pp0,vsp,13,240823,Ag-0.5-Au-0.333-Zn-0.167,pp0,std,1.0,CO2R,200.0,0.0,0.0,0.0,0.0,0.0,0.0,0.0
3544,vsp13_240823_Ag-0.5-Au-0.333-Zn-0.167_pp0,vsp,13,240823,Ag-0.5-Au-0.333-Zn-0.167,pp0,avg,1.0,CO2R,300.0,3.627563870431894,73.3248237041997,8.668958742632613,0.0040364750564189,0.027958076933884,82.02643605340882,17.973563946591185
3545,vsp13_240823_Ag-0.5-Au-0.333-Zn-0.167_pp0,vsp,13,240823,Ag-0.5-Au-0.333-Zn-0.167,pp0,avg,1.0,CO2R,150.0,3.3206304916943523,66.57054970809183,12.735756385068765,0.0066051410014127,0.0193880131501306,79.33229924731215,20.66770075268785
3546,vsp13_240823_Ag-0.5-Au-0.333-Zn-0.167_pp0_rep1,vsp,13,240823,Ag-0.5-Au-0.333-Zn-0.167,pp0,1,,CO2R,300.0,3.627563870431894,73.3248237041997,8.668958742632613,0.0040364750564189,0.027958076933884,82.02643605340882,17.973563946591185
3547,vsp13_240823_Ag-0.5-Au-0.333-Zn-0.167_pp0_rep1,vsp,13,240823,Ag-0.5-Au-0.333-Zn-0.167,pp0,1,,CO2R,100.0,3.167202166112957,66.14639352152169,13.990667976424364,0.0060547125846283,0.0096940065750653,80.15281021710574,19.84718978289426
3548,vsp13_240823_Ag-0.5-Au-0.333-Zn-0.167_pp0_rep1,vsp,13,240823,Ag-0.5-Au-0.333-Zn-0.167,pp0,1,,CO2R,200.0,3.4482928903654493,67.94492456423026,11.157907662082517,0.0057794983762361,0.0238135378909213,79.13316669898941,20.866833301010587
3549,vsp13_240823_Ag-0.5-Au-0.333-Zn-0.167_pp0_rep1,vsp,13,240823,Ag-0.5-Au-0.333-Zn-0.167,pp0,1,,CO2R,50.0,2.849178524916944,68.33664650861077,8.81139489194499,0.0143111388363943,0.0050577425609036,77.16741028195305,22.832589718046947
3550,vsp13_240823_Ag-0.5-Au-0.333-Zn-0.167_pp0_rep1,vsp,13,240823,Ag-0.5-Au-0.333-Zn-0.167,pp0,1,,CO2R,150.0,3.3206304916943523,66.57054970809183,12.735756385068765,0.0066051410014127,0.0193880131501306,79.33229924731215,20.66770075268785
3551,vsp13_240823_Ag-0.5-Au-0.333-Zn-0.167_pp0_rep1,vsp,13,240823,Ag-0.5-Au-0.333-Zn-0.167,pp0,1,,HER,50.0,2.903190223140496,,,,,,
3552,vsp13_240823_Ag-0.5-Au-0.375-Zn-0.125_pp0,vsp,13,240823,Ag-0.5-Au-0.375-Zn-0.125,pp0,std,1.0,HER,50.0,0.0,0.0,0.0,0.0,0.0,0.0,0.0
3553,vsp13_240823_Ag-0.5-Au-0.375-Zn-0.125_pp0,vsp,13,240823,Ag-0.5-Au-0.375-Zn-0.125,pp0,avg,1.0,CO2R,50.0,2.829377262458472,74.95825399150434,7.19056974459725,0.0088068546685503,0.0,82.15763059077014,17.84236940922986
3554,vsp13_240823_Ag-0.5-Au-0.375-Zn-0.125_pp0,vsp,13,240823,Ag-0.5-Au-0.375-Zn-0.125,pp0,avg,1.0,CO2R,100.0,3.144412657807309,67.5105149720647,13.48968565815324,0.0049538557510595,0.0,81.00515448596899,18.994845514031013
3555,vsp13_240823_Ag-0.5-Au-0.375-Zn-0.125_pp0,vsp,13,240823,Ag-0.5-Au-0.375-Zn-0.125,pp0,std,1.0,CO2R,50.0,0.0,0.0,0.0,0.0,0.0,0.0,0.0
3556,vsp13_240823_Ag-0.5-Au-0.375-Zn-0.125_pp0,vsp,13,240823,Ag-0.5-Au-0.375-Zn-0.125,pp0,avg,1.0,HER,50.0,2.927474016528926,,,,,,
3557,vsp13_240823_Ag-0.5-Au-0.375-Zn-0.125_pp0,vsp,13,240823,Ag-0.5-Au-0.375-Zn-0.125,pp0,std,1.0,CO2R,150.0,0.0,0.0,0.0,0.0,0.0,0.0,0.0
3558,vsp13_240823_Ag-0.5-Au-0.375-Zn-0.125_pp0,vsp,13,240823,Ag-0.5-Au-0.375-Zn-0.125,pp0,std,1.0,CO2R,100.0,0.0,0.0,0.0,0.0,0.0,0.0,0.0
3559,vsp13_240823_Ag-0.5-Au-0.375-Zn-0.125_pp0,vsp,13,240823,Ag-0.5-Au-0.375-Zn-0.125,pp0,avg,1.0,CO2R,200.0,3.4649032259136208,70.4223775345791,11.172642436149312,0.0046786415426673,0.0,81.60044004868055,18.399559951319446
3560,vsp13_240823_Ag-0.5-Au-0.375-Zn-0.125_pp0,vsp,13,240823,Ag-0.5-Au-0.375-Zn-0.125,pp0,std,1.0,CO2R,200.0,0.0,0.0,0.0,0.0,0.0,0.0,0.0
3561,vsp13_240823_Ag-0.5-Au-0.375-Zn-0.125_pp0,vsp,13,240823,Ag-0.5-Au-0.375-Zn-0.125,pp0,avg,1.0,CO2R,300.0,3.637033106312293,67.65615518215489,7.811886051080551,0.0047703796121314,0.0,75.47347066743376,24.52652933256624
3562,vsp13_240823_Ag-0.5-Au-0.375-Zn-0.125_pp0,vsp,13,240823,Ag-0.5-Au-0.375-Zn-0.125,pp0,std,1.0,CO2R,300.0,0.0,0.0,0.0,0.0,0.0,0.0,0.0
3563,vsp13_240823_Ag-0.5-Au-0.375-Zn-0.125_pp0,vsp,13,240823,Ag-0.5-Au-0.375-Zn-0.125,pp0,avg,1.0,CO2R,150.0,3.3270645880398675,69.62857561363495,12.897838899803538,0.0036695227785626,0.0,82.53008403621706,17.469915963782938
3564,vsp13_240823_Ag-0.5-Au-0.375-Zn-0.125_pp0_rep1,vsp,13,240823,Ag-0.5-Au-0.375-Zn-0.125,pp0,1,,HER,50.0,2.927474016528926,,,,,,
3565,vsp13_240823_Ag-0.5-Au-0.375-Zn-0.125_pp0_rep1,vsp,13,240823,Ag-0.5-Au-0.375-Zn-0.125,pp0,1,,CO2R,150.0,3.3270645880398675,69.62857561363495,12.897838899803538,0.0036695227785626,0.0,82.53008403621706,17.469915963782938
3566,vsp13_240823_Ag-0.5-Au-0.375-Zn-0.125_pp0_rep1,vsp,13,240823,Ag-0.5-Au-0.375-Zn-0.125,pp0,1,,CO2R,50.0,2.829377262458472,74.95825399150434,7.19056974459725,0.0088068546685503,0.0,82.15763059077014,17.84236940922986
3567,vsp13_240823_Ag-0.5-Au-0.375-Zn-0.125_pp0_rep1,vsp,13,240823,Ag-0.5-Au-0.375-Zn-0.125,pp0,1,,CO2R,200.0,3.4649032259136208,70.4223775345791,11.172642436149312,0.0046786415426673,0.0,81.60044004868055,18.399559951319446
3568,vsp13_240823_Ag-0.5-Au-0.375-Zn-0.125_pp0_rep1,vsp,13,240823,Ag-0.5-Au-0.375-Zn-0.125,pp0,1,,CO2R,100.0,3.144412657807309,67.5105149720647,13.48968565815324,0.0049538557510595,0.0,81.00515448596899,18.994845514031013
3569,vsp13_240823_Ag-0.5-Au-0.375-Zn-0.125_pp0_rep1,vsp,13,240823,Ag-0.5-Au-0.375-Zn-0.125,pp0,1,,CO2R,300.0,3.637033106312293,67.65615518215489,7.811886051080551,0.0047703796121314,0.0,75.47347066743376,24.52652933256624
3570,vsp13_240823_Ag-0.625-Au-0.125-Zn-0.25_pp0,vsp,13,240823,Ag-0.625-Au-0.125-Zn-0.25,pp0,std,1.0,HER,50.0,0.0,0.0,0.0,0.0,0.0,0.0,0.0
3571,vsp13_240823_Ag-0.625-Au-0.125-Zn-0.25_pp0,vsp,13,240823,Ag-0.625-Au-0.125-Zn-0.25,pp0,avg,1.0,HER,50.0,2.987229818181818,,,,,,
3572,vsp13_240823_Ag-0.625-Au-0.125-Zn-0.25_pp0,vsp,13,240823,Ag-0.625-Au-0.125-Zn-0.25,pp0,avg,1.0,CO2R,100.0,3.1680382757475085,32.47086149532319,52.17583497053045,0.0099077115021191,0.0,84.65660417735576,15.34339582264424
3573,vsp13_240823_Ag-0.625-Au-0.125-Zn-0.25_pp0,vsp,13,240823,Ag-0.625-Au-0.125-Zn-0.25,pp0,std,1.0,CO2R,50.0,0.0,0.0,0.0,0.0,0.0,0.0,0.0
3574,vsp13_240823_Ag-0.625-Au-0.125-Zn-0.25_pp0,vsp,13,240823,Ag-0.625-Au-0.125-Zn-0.25,pp0,std,1.0,CO2R,200.0,0.0,0.0,0.0,0.0,0.0,0.0,0.0
3575,vsp13_240823_Ag-0.625-Au-0.125-Zn-0.25_pp0,vsp,13,240823,Ag-0.625-Au-0.125-Zn-0.25,pp0,avg,1.0,CO2R,50.0,2.9137724285714284,28.57184707777941,59.36640471512771,0.0110085683356879,0.0,87.9492603612428,12.050739638757191
3576,vsp13_240823_Ag-0.625-Au-0.125-Zn-0.25_pp0,vsp,13,240823,Ag-0.625-Au-0.125-Zn-0.25,pp0,std,1.0,CO2R,150.0,0.0,0.0,0.0,0.0,0.0,0.0,0.0
3577,vsp13_240823_Ag-0.625-Au-0.125-Zn-0.25_pp0,vsp,13,240823,Ag-0.625-Au-0.125-Zn-0.25,pp0,avg,1.0,CO2R,200.0,3.452110033222591,54.75789407604261,32.578585461689585,0.0077059978349815,0.0,87.34517411744646,12.654825882553538
3578,vsp13_240823_Ag-0.625-Au-0.125-Zn-0.25_pp0,vsp,13,240823,Ag-0.625-Au-0.125-Zn-0.25,pp0,avg,1.0,CO2R,300.0,3.639724039867109,64.43072673627822,19.54567779960708,0.0075225216960534,0.0,83.9847508758141,16.0152491241859
3579,vsp13_240823_Ag-0.625-Au-0.125-Zn-0.25_pp0,vsp,13,240823,Ag-0.625-Au-0.125-Zn-0.25,pp0,std,1.0,CO2R,100.0,0.0,0.0,0.0,0.0,0.0,0.0,0.0
3580,vsp13_240823_Ag-0.625-Au-0.125-Zn-0.25_pp0,vsp,13,240823,Ag-0.625-Au-0.125-Zn-0.25,pp0,std,1.0,CO2R,300.0,0.0,0.0,0.0,0.0,0.0,0.0,0.0
3581,vsp13_240823_Ag-0.625-Au-0.125-Zn-0.25_pp0,vsp,13,240823,Ag-0.625-Au-0.125-Zn-0.25,pp0,avg,1.0,CO2R,150.0,3.330697212624585,42.79352989181611,41.63555992141454,0.0091738069464066,0.0,84.43826362017705,15.561736379822946
3582,vsp13_240823_Ag-0.625-Au-0.125-Zn-0.25_pp0_rep1,vsp,13,240823,Ag-0.625-Au-0.125-Zn-0.25,pp0,1,,CO2R,300.0,3.639724039867109,64.43072673627822,19.54567779960708,0.0075225216960534,0.0,83.9847508758141,16.0152491241859
3583,vsp13_240823_Ag-0.625-Au-0.125-Zn-0.25_pp0_rep1,vsp,13,240823,Ag-0.625-Au-0.125-Zn-0.25,pp0,1,,CO2R,100.0,3.1680382757475085,32.47086149532319,52.17583497053045,0.0099077115021191,0.0,84.65660417735576,15.34339582264424
3584,vsp13_240823_Ag-0.625-Au-0.125-Zn-0.25_pp0_rep1,vsp,13,240823,Ag-0.625-Au-0.125-Zn-0.25,pp0,1,,CO2R,200.0,3.452110033222591,54.75789407604261,32.578585461689585,0.0077059978349815,0.0,87.34517411744646,12.654825882553538
3585,vsp13_240823_Ag-0.625-Au-0.125-Zn-0.25_pp0_rep1,vsp,13,240823,Ag-0.625-Au-0.125-Zn-0.25,pp0,1,,CO2R,50.0,2.9137724285714284,28.57184707777941,59.36640471512771,0.0110085683356879,0.0,87.9492603612428,12.050739638757191
3586,vsp13_240823_Ag-0.625-Au-0.125-Zn-0.25_pp0_rep1,vsp,13,240823,Ag-0.625-Au-0.125-Zn-0.25,pp0,1,,CO2R,150.0,3.330697212624585,42.79352989181611,41.63555992141454,0.0091738069464066,0.0,84.43826362017705,15.561736379822946
3587,vsp13_240823_Ag-0.625-Au-0.125-Zn-0.25_pp0_rep1,vsp,13,240823,Ag-0.625-Au-0.125-Zn-0.25,pp0,1,,HER,50.0,2.987229818181818,,,,,,
3588,vsp13_240823_Ag-0.636-Au-0.182-Zn-0.182_pp0,vsp,13,240823,Ag-0.636-Au-0.182-Zn-0.182,pp0,avg,1.0,CO2R,100.0,3.206012388704319,72.50120320575864,11.93516699410609,0.0110085683356879,0.0,84.44737876820042,15.552621231799575
3589,vsp13_240823_Ag-0.636-Au-0.182-Zn-0.182_pp0,vsp,13,240823,Ag-0.636-Au-0.182-Zn-0.182,pp0,std,1.0,CO2R,50.0,0.0,0.0,0.0,0.0,0.0,0.0,0.0
3590,vsp13_240823_Ag-0.636-Au-0.182-Zn-0.182_pp0,vsp,13,240823,Ag-0.636-Au-0.182-Zn-0.182,pp0,std,1.0,HER,50.0,0.0,0.0,0.0,0.0,0.0,0.0,0.0
3591,vsp13_240823_Ag-0.636-Au-0.182-Zn-0.182_pp0,vsp,13,240823,Ag-0.636-Au-0.182-Zn-0.182,pp0,avg,1.0,CO2R,50.0,2.839374857142857,79.37391449915253,6.055992141453831,0.0088068546685503,0.0,85.43871349527491,14.56128650472509
3592,vsp13_240823_Ag-0.636-Au-0.182-Zn-0.182_pp0,vsp,13,240823,Ag-0.636-Au-0.182-Zn-0.182,pp0,std,1.0,CO2R,100.0,0.0,0.0,0.0,0.0,0.0,0.0,0.0
3593,vsp13_240823_Ag-0.636-Au-0.182-Zn-0.182_pp0,vsp,13,240823,Ag-0.636-Au-0.182-Zn-0.182,pp0,avg,1.0,HER,50.0,3.044843404958677,,,,,,
3594,vsp13_240823_Ag-0.636-Au-0.182-Zn-0.182_pp0,vsp,13,240823,Ag-0.636-Au-0.182-Zn-0.182,pp0,std,1.0,CO2R,150.0,0.0,0.0,0.0,0.0,0.0,0.0,0.0
3595,vsp13_240823_Ag-0.636-Au-0.182-Zn-0.182_pp0,vsp,13,240823,Ag-0.636-Au-0.182-Zn-0.182,pp0,avg,1.0,CO2R,200.0,3.542078980066445,73.3383205340141,10.207514734774067,0.0132102820028255,0.0,83.56126986001941,16.438730139980592
3596,vsp13_240823_Ag-0.636-Au-0.182-Zn-0.182_pp0,vsp,13,240823,Ag-0.636-Au-0.182-Zn-0.182,pp0,std,1.0,CO2R,200.0,0.0,0.0,0.0,0.0,0.0,0.0,0.0
3597,vsp13_240823_Ag-0.636-Au-0.182-Zn-0.182_pp0,vsp,13,240823,Ag-0.636-Au-0.182-Zn-0.182,pp0,avg,1.0,CO2R,300.0,3.7405495315614616,77.1757098913976,3.9341846758349694,0.0126598535860411,0.0,81.12436682093066,18.87563317906934
3598,vsp13_240823_Ag-0.636-Au-0.182-Zn-0.182_pp0,vsp,13,240823,Ag-0.636-Au-0.182-Zn-0.182,pp0,std,1.0,CO2R,300.0,0.0,0.0,0.0,0.0,0.0,0.0,0.0
3599,vsp13_240823_Ag-0.636-Au-0.182-Zn-0.182_pp0,vsp,13,240823,Ag-0.636-Au-0.182-Zn-0.182,pp0,avg,1.0,CO2R,150.0,3.390221784053156,71.58509280378331,12.62278978388998,0.012476377447113,0.0,84.2226656561721,15.777334343827905
3600,vsp13_240823_Ag-0.636-Au-0.182-Zn-0.182_pp0_rep1,vsp,13,240823,Ag-0.636-Au-0.182-Zn-0.182,pp0,1,,HER,50.0,3.044843404958677,,,,,,
3601,vsp13_240823_Ag-0.636-Au-0.182-Zn-0.182_pp0_rep1,vsp,13,240823,Ag-0.636-Au-0.182-Zn-0.182,pp0,1,,CO2R,300.0,3.7405495315614616,77.1757098913976,3.9341846758349694,0.0126598535860411,0.0,81.12436682093066,18.87563317906934
3602,vsp13_240823_Ag-0.636-Au-0.182-Zn-0.182_pp0_rep1,vsp,13,240823,Ag-0.636-Au-0.182-Zn-0.182,pp0,1,,CO2R,50.0,2.839374857142857,79.37391449915253,6.055992141453831,0.0088068546685503,0.0,85.43871349527491,14.56128650472509
3603,vsp13_240823_Ag-0.636-Au-0.182-Zn-0.182_pp0_rep1,vsp,13,240823,Ag-0.636-Au-0.182-Zn-0.182,pp0,1,,CO2R,200.0,3.542078980066445,73.3383205340141,10.207514734774067,0.0132102820028255,0.0,83.56126986001941,16.438730139980592
3604,vsp13_240823_Ag-0.636-Au-0.182-Zn-0.182_pp0_rep1,vsp,13,240823,Ag-0.636-Au-0.182-Zn-0.182,pp0,1,,CO2R,100.0,3.206012388704319,72.50120320575864,11.93516699410609,0.0110085683356879,0.0,84.44737876820042,15.552621231799575
3605,vsp13_240823_Ag-0.636-Au-0.182-Zn-0.182_pp0_rep1,vsp,13,240823,Ag-0.636-Au-0.182-Zn-0.182,pp0,1,,CO2R,150.0,3.390221784053156,71.58509280378331,12.62278978388998,0.012476377447113,0.0,84.2226656561721,15.777334343827905
3606,vsp13_240823_Ag-0.667-Au-0.167-Zn-0.167_pp0,vsp,13,240823,Ag-0.667-Au-0.167-Zn-0.167,pp0,std,1.0,CO2R,150.0,0.0,0.0,0.0,0.0,0.0,0.0,0.0
3607,vsp13_240823_Ag-0.667-Au-0.167-Zn-0.167_pp0,vsp,13,240823,Ag-0.667-Au-0.167-Zn-0.167,pp0,avg,1.0,CO2R,150.0,3.305114853820598,61.30950637175919,21.385068762278976,0.0073390455571252,0.0,82.70191417959529,17.298085820404708
3608,vsp13_240823_Ag-0.667-Au-0.167-Zn-0.167_pp0,vsp,13,240823,Ag-0.667-Au-0.167-Zn-0.167,pp0,avg,1.0,CO2R,200.0,3.45710885873606,67.74090271819875,16.469793713163064,0.0057794983762361,0.0,84.21746451161735,15.78253548838265
3609,vsp13_240823_Ag-0.667-Au-0.167-Zn-0.167_pp0,vsp,13,240823,Ag-0.667-Au-0.167-Zn-0.167,pp0,std,1.0,CO2R,100.0,0.0,0.0,0.0,0.0,0.0,0.0,0.0
3610,vsp13_240823_Ag-0.667-Au-0.167-Zn-0.167_pp0,vsp,13,240823,Ag-0.667-Au-0.167-Zn-0.167,pp0,avg,1.0,CO2R,100.0,3.1529657973421927,60.36535604427797,24.651277013752456,0.0071555694181971,0.0,85.02378862744862,14.976211372551376
3611,vsp13_240823_Ag-0.667-Au-0.167-Zn-0.167_pp0,vsp,13,240823,Ag-0.667-Au-0.167-Zn-0.167,pp0,std,1.0,CO2R,50.0,0.0,0.0,0.0,0.0,0.0,0.0,0.0
3612,vsp13_240823_Ag-0.667-Au-0.167-Zn-0.167_pp0,vsp,13,240823,Ag-0.667-Au-0.167-Zn-0.167,pp0,avg,1.0,CO2R,300.0,3.740790445182724,75.96497101843521,8.00834970530452,0.0106416160578316,0.0,83.98528044896995,16.014719551030055
3613,vsp13_240823_Ag-0.667-Au-0.167-Zn-0.167_pp0,vsp,13,240823,Ag-0.667-Au-0.167-Zn-0.167,pp0,std,1.0,CO2R,300.0,0.0,0.0,0.0,0.0,0.0,0.0,0.0
3614,vsp13_240823_Ag-0.667-Au-0.167-Zn-0.167_pp0,vsp,13,240823,Ag-0.667-Au-0.167-Zn-0.167,pp0,std,1.0,HER,50.0,0.0,0.0,0.0,0.0,0.0,0.0,0.0
3615,vsp13_240823_Ag-0.667-Au-0.167-Zn-0.167_pp0,vsp,13,240823,Ag-0.667-Au-0.167-Zn-0.167,pp0,avg,1.0,HER,50.0,2.926173256198348,,,,,,
3616,vsp13_240823_Ag-0.667-Au-0.167-Zn-0.167_pp0,vsp,13,240823,Ag-0.667-Au-0.167-Zn-0.167,pp0,std,1.0,CO2R,200.0,0.0,0.0,0.0,0.0,0.0,0.0,0.0
3617,vsp13_240823_Ag-0.667-Au-0.167-Zn-0.167_pp0,vsp,13,240823,Ag-0.667-Au-0.167-Zn-0.167,pp0,avg,1.0,CO2R,50.0,2.7960519601328904,68.10939756010798,16.060903732809432,0.0099077115021191,0.0,84.18020900441954,15.819790995580462
3618,vsp13_240823_Ag-0.667-Au-0.167-Zn-0.167_pp0_rep1,vsp,13,240823,Ag-0.667-Au-0.167-Zn-0.167,pp0,1,,CO2R,50.0,2.7960519601328904,68.10939756010798,16.060903732809432,0.0099077115021191,0.0,84.18020900441954,15.819790995580462
3619,vsp13_240823_Ag-0.667-Au-0.167-Zn-0.167_pp0_rep1,vsp,13,240823,Ag-0.667-Au-0.167-Zn-0.167,pp0,1,,CO2R,100.0,3.1529657973421927,60.36535604427797,24.651277013752456,0.0071555694181971,0.0,85.02378862744862,14.976211372551376
3620,vsp13_240823_Ag-0.667-Au-0.167-Zn-0.167_pp0_rep1,vsp,13,240823,Ag-0.667-Au-0.167-Zn-0.167,pp0,1,,CO2R,200.0,3.45710885873606,67.74090271819875,16.469793713163064,0.0057794983762361,0.0,84.21746451161735,15.78253548838265
3621,vsp13_240823_Ag-0.667-Au-0.167-Zn-0.167_pp0_rep1,vsp,13,240823,Ag-0.667-Au-0.167-Zn-0.167,pp0,1,,HER,50.0,2.926173256198348,,,,,,
3622,vsp13_240823_Ag-0.667-Au-0.167-Zn-0.167_pp0_rep1,vsp,13,240823,Ag-0.667-Au-0.167-Zn-0.167,pp0,1,,CO2R,300.0,3.740790445182724,75.96497101843521,8.00834970530452,0.0106416160578316,0.0,83.98528044896995,16.014719551030055
3623,vsp13_240823_Ag-0.667-Au-0.167-Zn-0.167_pp0_rep1,vsp,13,240823,Ag-0.667-Au-0.167-Zn-0.167,pp0,1,,CO2R,150.0,3.305114853820598,61.30950637175919,21.385068762278976,0.0073390455571252,0.0,82.70191417959529,17.298085820404708
3624,vsp14_240906_Au-0.2-Cu-0.4-Zn-0.4_pp0,vsp,14,240906,Au-0.2-Cu-0.4-Zn-0.4,pp0,avg,1.0,CO2R,50.0,2.8534750099667776,29.27744878528532,55.40275049115914,0.0088068546685503,0.0,84.689006131113,15.310993868886996
3625,vsp14_240906_Au-0.2-Cu-0.4-Zn-0.4_pp0,vsp,14,240906,Au-0.2-Cu-0.4-Zn-0.4,pp0,avg,1.0,CO2R,150.0,3.296181664451828,35.95346209378727,48.25147347740668,0.0033025705007063,0.0,84.20823814169466,15.791761858305335
3626,vsp14_240906_Au-0.2-Cu-0.4-Zn-0.4_pp0,vsp,14,240906,Au-0.2-Cu-0.4-Zn-0.4,pp0,std,1.0,CO2R,300.0,0.0,0.0,0.0,0.0,0.0,0.0,0.0
3627,vsp14_240906_Au-0.2-Cu-0.4-Zn-0.4_pp0,vsp,14,240906,Au-0.2-Cu-0.4-Zn-0.4,pp0,avg,1.0,CO2R,300.0,3.621459182724252,56.0043106154136,25.852161100196465,0.0045869034732033,0.0042147854674197,81.86527340455068,18.13472659544932
3628,vsp14_240906_Au-0.2-Cu-0.4-Zn-0.4_pp0,vsp,14,240906,Au-0.2-Cu-0.4-Zn-0.4,pp0,avg,1.0,HER,50.0,2.9171316776859504,,,,,,
3629,vsp14_240906_Au-0.2-Cu-0.4-Zn-0.4_pp0,vsp,14,240906,Au-0.2-Cu-0.4-Zn-0.4,pp0,std,1.0,HER,50.0,0.0,0.0,0.0,0.0,0.0,0.0,0.0
3630,vsp14_240906_Au-0.2-Cu-0.4-Zn-0.4_pp0,vsp,14,240906,Au-0.2-Cu-0.4-Zn-0.4,pp0,std,1.0,CO2R,150.0,0.0,0.0,0.0,0.0,0.0,0.0,0.0
3631,vsp14_240906_Au-0.2-Cu-0.4-Zn-0.4_pp0,vsp,14,240906,Au-0.2-Cu-0.4-Zn-0.4,pp0,std,1.0,CO2R,50.0,0.0,0.0,0.0,0.0,0.0,0.0,0.0
3632,vsp14_240906_Au-0.2-Cu-0.4-Zn-0.4_pp0,vsp,14,240906,Au-0.2-Cu-0.4-Zn-0.4,pp0,std,1.0,CO2R,200.0,0.0,0.0,0.0,0.0,0.0,0.0,0.0
3633,vsp14_240906_Au-0.2-Cu-0.4-Zn-0.4_pp0,vsp,14,240906,Au-0.2-Cu-0.4-Zn-0.4,pp0,avg,1.0,CO2R,100.0,3.119567126245847,30.54175647115445,55.78585461689588,0.0044034273342751,0.0,86.3320145153846,13.6679854846154
3634,vsp14_240906_Au-0.2-Cu-0.4-Zn-0.4_pp0,vsp,14,240906,Au-0.2-Cu-0.4-Zn-0.4,pp0,std,1.0,CO2R,100.0,0.0,0.0,0.0,0.0,0.0,0.0,0.0
3635,vsp14_240906_Au-0.2-Cu-0.4-Zn-0.4_pp0,vsp,14,240906,Au-0.2-Cu-0.4-Zn-0.4,pp0,avg,1.0,CO2R,200.0,3.425313906976744,45.35656741091047,39.54813359528488,0.0030273562923141,0.0012644356402259,84.90899279812788,15.091007201872117
3636,vsp14_240906_Au-0.2-Cu-0.4-Zn-0.4_pp0_rep1,vsp,14,240906,Au-0.2-Cu-0.4-Zn-0.4,pp0,1,,HER,50.0,2.9171316776859504,,,,,,
3637,vsp14_240906_Au-0.2-Cu-0.4-Zn-0.4_pp0_rep1,vsp,14,240906,Au-0.2-Cu-0.4-Zn-0.4,pp0,1,,CO2R,50.0,2.8534750099667776,29.27744878528532,55.40275049115914,0.0088068546685503,0.0,84.689006131113,15.310993868886996
3638,vsp14_240906_Au-0.2-Cu-0.4-Zn-0.4_pp0_rep1,vsp,14,240906,Au-0.2-Cu-0.4-Zn-0.4,pp0,1,,CO2R,200.0,3.425313906976744,45.35656741091047,39.54813359528488,0.0030273562923141,0.0012644356402259,84.90899279812788,15.091007201872117
3639,vsp14_240906_Au-0.2-Cu-0.4-Zn-0.4_pp0_rep1,vsp,14,240906,Au-0.2-Cu-0.4-Zn-0.4,pp0,1,,CO2R,100.0,3.119567126245847,30.54175647115445,55.78585461689588,0.0044034273342751,0.0,86.3320145153846,13.6679854846154
3640,vsp14_240906_Au-0.2-Cu-0.4-Zn-0.4_pp0_rep1,vsp,14,240906,Au-0.2-Cu-0.4-Zn-0.4,pp0,1,,CO2R,300.0,3.621459182724252,56.0043106154136,25.852161100196465,0.0045869034732033,0.0042147854674197,81.86527340455068,18.13472659544932
3641,vsp14_240906_Au-0.2-Cu-0.4-Zn-0.4_pp0_rep1,vsp,14,240906,Au-0.2-Cu-0.4-Zn-0.4,pp0,1,,CO2R,150.0,3.296181664451828,35.95346209378727,48.25147347740668,0.0033025705007063,0.0,84.20823814169466,15.791761858305335
3642,vsp14_240906_Au-0.25-Cu-0.25-Zn-0.5_pp0,vsp,14,240906,Au-0.25-Cu-0.25-Zn-0.5,pp0,avg,3.0,CO2R,100.0,3.1703626378737546,35.18675845905962,49.44499017681729,0.0051373318899876,0.0,84.6368859677669,15.363114032233105
3643,vsp14_240906_Au-0.25-Cu-0.25-Zn-0.5_pp0,vsp,14,240906,Au-0.25-Cu-0.25-Zn-0.5,pp0,avg,3.0,HER,50.0,3.010790129476584,,,,,,
3644,vsp14_240906_Au-0.25-Cu-0.25-Zn-0.5_pp0,vsp,14,240906,Au-0.25-Cu-0.25-Zn-0.5,pp0,std,3.0,CO2R,100.0,0.0252414105727548,2.7519880986790723,1.950929900221205,0.0008407932948564,0.0,0.8262384152277511,0.8262384152277494
3645,vsp14_240906_Au-0.25-Cu-0.25-Zn-0.5_pp0,vsp,14,240906,Au-0.25-Cu-0.25-Zn-0.5,pp0,avg,3.0,CO2R,300.0,3.725957074197121,55.17406376641765,23.42992796332679,0.0135772342806817,0.013627806344657,78.63141645523184,21.368583544768157
3646,vsp14_240906_Au-0.25-Cu-0.25-Zn-0.5_pp0,vsp,14,240906,Au-0.25-Cu-0.25-Zn-0.5,pp0,std,3.0,CO2R,200.0,0.0371252656914674,2.5828466153231617,2.619808022292496,0.0007281483526772,0.0014031712295539,0.0621765093024458,0.0621765093024454
3647,vsp14_240906_Au-0.25-Cu-0.25-Zn-0.5_pp0,vsp,14,240906,Au-0.25-Cu-0.25-Zn-0.5,pp0,std,3.0,CO2R,300.0,0.0542254285858083,2.315896662921957,1.310210915363815,0.003031523336671,0.0073177760786228,2.397169720321768,2.397169720321769
3648,vsp14_240906_Au-0.25-Cu-0.25-Zn-0.5_pp0,vsp,14,240906,Au-0.25-Cu-0.25-Zn-0.5,pp0,avg,3.0,CO2R,200.0,3.4946526290143964,47.22729079913788,37.45211198428291,0.0049538557510595,0.0028098569782797,84.68716649615013,15.312833503849872
3649,vsp14_240906_Au-0.25-Cu-0.25-Zn-0.5_pp0,vsp,14,240906,Au-0.25-Cu-0.25-Zn-0.5,pp0,std,3.0,CO2R,150.0,0.0308082807555493,2.6118673000620864,2.9510054567170965,0.0006355799892001,0.0010637946829638,2.402601813126109,2.4026018131261075
3650,vsp14_240906_Au-0.25-Cu-0.25-Zn-0.5_pp0,vsp,14,240906,Au-0.25-Cu-0.25-Zn-0.5,pp0,avg,3.0,CO2R,50.0,2.8953460874861574,38.17782334846931,45.221021611001966,0.0088068546685503,0.0,83.40765181413983,16.592348185860175
3651,vsp14_240906_Au-0.25-Cu-0.25-Zn-0.5_pp0,vsp,14,240906,Au-0.25-Cu-0.25-Zn-0.5,pp0,std,3.0,CO2R,50.0,0.0191211363039356,3.0185662604768773,4.155911615093948,0.0011008568335687,0.0,1.2511669629500342,1.2511669629500342
3652,vsp14_240906_Au-0.25-Cu-0.25-Zn-0.5_pp0,vsp,14,240906,Au-0.25-Cu-0.25-Zn-0.5,pp0,avg,3.0,CO2R,150.0,3.353891296788482,39.6795636373782,44.6185330713818,0.0044034273342751,0.0012176046905878,84.30371774078485,15.696282259215147
3653,vsp14_240906_Au-0.25-Cu-0.25-Zn-0.5_pp0,vsp,14,240906,Au-0.25-Cu-0.25-Zn-0.5,pp0,std,3.0,HER,50.0,0.033610215447905,0.0,0.0,0.0,0.0,0.0,0.0
3654,vsp14_240906_Au-0.25-Cu-0.25-Zn-0.5_pp0_rep1,vsp,14,240906,Au-0.25-Cu-0.25-Zn-0.5,pp0,1,,CO2R,200.0,3.528141139534884,48.9511184582226,35.65446954813359,0.0057794983762361,0.0040040461940487,84.61537155092648,15.384628449073515
3655,vsp14_240906_Au-0.25-Cu-0.25-Zn-0.5_pp0_rep1,vsp,14,240906,Au-0.25-Cu-0.25-Zn-0.5,pp0,1,,CO2R,300.0,3.782851704318937,57.37910397790287,22.31335952848724,0.01669632864246,0.0202309702436146,79.73004985986238,20.269950140137624
3656,vsp14_240906_Au-0.25-Cu-0.25-Zn-0.5_pp0_rep1,vsp,14,240906,Au-0.25-Cu-0.25-Zn-0.5,pp0,1,,CO2R,150.0,3.380821196013289,42.64705266902425,42.96660117878192,0.0040364750564189,0.0019668998847958,85.61965722274738,14.380342777252622
3657,vsp14_240906_Au-0.25-Cu-0.25-Zn-0.5_pp0_rep1,vsp,14,240906,Au-0.25-Cu-0.25-Zn-0.5,pp0,1,,HER,50.0,2.9900428016528924,,,,,,
3658,vsp14_240906_Au-0.25-Cu-0.25-Zn-0.5_pp0_rep1,vsp,14,240906,Au-0.25-Cu-0.25-Zn-0.5,pp0,1,,CO2R,50.0,2.9083114485049832,41.39446316097847,41.11001964636542,0.0077059978349815,0.0,82.51218880517888,17.48781119482112
3659,vsp14_240906_Au-0.25-Cu-0.25-Zn-0.5_pp0_rep1,vsp,14,240906,Au-0.25-Cu-0.25-Zn-0.5,pp0,1,,CO2R,100.0,3.192464664451827,37.91918642365398,47.61542239685659,0.0049538557510595,0.0,85.53956267626162,14.460437323738375
3660,vsp14_240906_Au-0.25-Cu-0.25-Zn-0.5_pp0_rep2,vsp,14,240906,Au-0.25-Cu-0.25-Zn-0.5,pp0,2,,CO2R,50.0,2.904340564784053,35.40689279959823,49.420432220039295,0.0099077115021191,0.0,84.83723273113964,15.162767268860364
3661,vsp14_240906_Au-0.25-Cu-0.25-Zn-0.5_pp0_rep2,vsp,14,240906,Au-0.25-Cu-0.25-Zn-0.5,pp0,2,,HER,50.0,3.049568157024794,,,,,,
3662,vsp14_240906_Au-0.25-Cu-0.25-Zn-0.5_pp0_rep2,vsp,14,240906,Au-0.25-Cu-0.25-Zn-0.5,pp0,2,,CO2R,150.0,3.360556810631229,38.66203519638411,42.86345776031435,0.0051373318899877,0.0,81.53063028858844,18.46936971141156
3663,vsp14_240906_Au-0.25-Cu-0.25-Zn-0.5_pp0_rep2,vsp,14,240906,Au-0.25-Cu-0.25-Zn-0.5,pp0,2,,CO2R,300.0,3.720151488372093,52.761304902801896,23.104125736738705,0.0106416160578316,0.0057602068054736,75.8818324624039,24.118167537596094
3664,vsp14_240906_Au-0.25-Cu-0.25-Zn-0.5_pp0_rep2,vsp,14,240906,Au-0.25-Cu-0.25-Zn-0.5,pp0,2,,CO2R,100.0,3.17576623255814,35.22547029651175,49.22151277013752,0.0060547125846283,0.0,84.45303777923391,15.54696222076609
3665,vsp14_240906_Au-0.25-Cu-0.25-Zn-0.5_pp0_rep2,vsp,14,240906,Au-0.25-Cu-0.25-Zn-0.5,pp0,2,,CO2R,200.0,3.5010854119601333,48.47307957898261,36.2438605108055,0.0046786415426673,0.0012644356402259,84.722883166971,15.277116833028998
3666,vsp14_240906_Au-0.25-Cu-0.25-Zn-0.5_pp0_rep3,vsp,14,240906,Au-0.25-Cu-0.25-Zn-0.5,pp0,3,,CO2R,50.0,2.873386249169436,37.73211408483124,45.13261296660118,0.0088068546685503,0.0,82.87353390610096,17.12646609389904
3667,vsp14_240906_Au-0.25-Cu-0.25-Zn-0.5_pp0_rep3,vsp,14,240906,Au-0.25-Cu-0.25-Zn-0.5,pp0,3,,CO2R,200.0,3.454731335548173,44.25767436020842,40.45800589390963,0.0044034273342751,0.0031610891005647,84.7232447705529,15.276755229447105
3668,vsp14_240906_Au-0.25-Cu-0.25-Zn-0.5_pp0_rep3,vsp,14,240906,Au-0.25-Cu-0.25-Zn-0.5,pp0,3,,CO2R,150.0,3.3202958837209304,37.72960304672623,48.02554027504912,0.0040364750564189,0.0016859141869678,85.76086571101874,14.239134288981262
3669,vsp14_240906_Au-0.25-Cu-0.25-Zn-0.5_pp0_rep3,vsp,14,240906,Au-0.25-Cu-0.25-Zn-0.5,pp0,3,,HER,50.0,2.992759429752066,,,,,,
3670,vsp14_240906_Au-0.25-Cu-0.25-Zn-0.5_pp0_rep3,vsp,14,240906,Au-0.25-Cu-0.25-Zn-0.5,pp0,3,,CO2R,100.0,3.142857016611296,32.41561865701312,51.49803536345776,0.0044034273342751,0.0,83.91805744780515,16.081942552194846
3671,vsp14_240906_Au-0.25-Cu-0.25-Zn-0.5_pp0_rep3,vsp,14,240906,Au-0.25-Cu-0.25-Zn-0.5,pp0,3,,CO2R,300.0,3.674868029900333,55.381782418548205,24.87229862475442,0.0133937581417536,0.0148922419848829,80.28236704342926,19.71763295657074
3672,vsp14_240906_Au-0.25-Cu-0.375-Zn-0.375_pp0,vsp,14,240906,Au-0.25-Cu-0.375-Zn-0.375,pp0,avg,1.0,HER,50.0,2.9960155123966943,,,,,,
3673,vsp14_240906_Au-0.25-Cu-0.375-Zn-0.375_pp0,vsp,14,240906,Au-0.25-Cu-0.375-Zn-0.375,pp0,std,1.0,HER,50.0,0.0,0.0,0.0,0.0,0.0,0.0,0.0
3674,vsp14_240906_Au-0.25-Cu-0.375-Zn-0.375_pp0,vsp,14,240906,Au-0.25-Cu-0.375-Zn-0.375,pp0,avg,1.0,CO2R,50.0,2.81735546179402,75.85720563309549,8.19253438113949,0.0077059978349815,0.0,84.05744601206996,15.94255398793004
3675,vsp14_240906_Au-0.25-Cu-0.375-Zn-0.375_pp0,vsp,14,240906,Au-0.25-Cu-0.375-Zn-0.375,pp0,std,1.0,CO2R,50.0,0.0,0.0,0.0,0.0,0.0,0.0,0.0
3676,vsp14_240906_Au-0.25-Cu-0.375-Zn-0.375_pp0,vsp,14,240906,Au-0.25-Cu-0.375-Zn-0.375,pp0,avg,1.0,CO2R,100.0,3.100020023255814,66.79173031450752,14.182220039292732,0.0038529989174907,0.0,80.97780335271774,19.022196647282257
3677,vsp14_240906_Au-0.25-Cu-0.375-Zn-0.375_pp0,vsp,14,240906,Au-0.25-Cu-0.375-Zn-0.375,pp0,avg,1.0,CO2R,150.0,3.2783422724252493,65.4422565862437,15.81532416502947,0.0029356182228501,0.0,81.26051636949602,18.739483630503983
3678,vsp14_240906_Au-0.25-Cu-0.375-Zn-0.375_pp0,vsp,14,240906,Au-0.25-Cu-0.375-Zn-0.375,pp0,avg,1.0,CO2R,300.0,3.62999430564784,69.28916696310867,9.906679764243616,0.0027521420839219,0.0102559779707212,79.20885484740693,20.791145152593074
3679,vsp14_240906_Au-0.25-Cu-0.375-Zn-0.375_pp0,vsp,14,240906,Au-0.25-Cu-0.375-Zn-0.375,pp0,avg,1.0,CO2R,200.0,3.413851172757475,67.18910209462429,14.454813359528488,0.0022017136671375,0.0010536963668549,81.64717086418676,18.35282913581324
3680,vsp14_240906_Au-0.25-Cu-0.375-Zn-0.375_pp0,vsp,14,240906,Au-0.25-Cu-0.375-Zn-0.375,pp0,std,1.0,CO2R,200.0,0.0,0.0,0.0,0.0,0.0,0.0,0.0
3681,vsp14_240906_Au-0.25-Cu-0.375-Zn-0.375_pp0,vsp,14,240906,Au-0.25-Cu-0.375-Zn-0.375,pp0,std,1.0,CO2R,300.0,0.0,0.0,0.0,0.0,0.0,0.0,0.0
3682,vsp14_240906_Au-0.25-Cu-0.375-Zn-0.375_pp0,vsp,14,240906,Au-0.25-Cu-0.375-Zn-0.375,pp0,std,1.0,CO2R,100.0,0.0,0.0,0.0,0.0,0.0,0.0,0.0
3683,vsp14_240906_Au-0.25-Cu-0.375-Zn-0.375_pp0,vsp,14,240906,Au-0.25-Cu-0.375-Zn-0.375,pp0,std,1.0,CO2R,150.0,0.0,0.0,0.0,0.0,0.0,0.0,0.0
3684,vsp14_240906_Au-0.25-Cu-0.375-Zn-0.375_pp0_rep1,vsp,14,240906,Au-0.25-Cu-0.375-Zn-0.375,pp0,1,,CO2R,100.0,3.100020023255814,66.79173031450752,14.182220039292732,0.0038529989174907,0.0,80.97780335271774,19.022196647282257
3685,vsp14_240906_Au-0.25-Cu-0.375-Zn-0.375_pp0_rep1,vsp,14,240906,Au-0.25-Cu-0.375-Zn-0.375,pp0,1,,HER,50.0,2.9960155123966943,,,,,,
3686,vsp14_240906_Au-0.25-Cu-0.375-Zn-0.375_pp0_rep1,vsp,14,240906,Au-0.25-Cu-0.375-Zn-0.375,pp0,1,,CO2R,300.0,3.62999430564784,69.28916696310867,9.906679764243616,0.0027521420839219,0.0102559779707212,79.20885484740693,20.791145152593074
3687,vsp14_240906_Au-0.25-Cu-0.375-Zn-0.375_pp0_rep1,vsp,14,240906,Au-0.25-Cu-0.375-Zn-0.375,pp0,1,,CO2R,50.0,2.81735546179402,75.85720563309549,8.19253438113949,0.0077059978349815,0.0,84.05744601206996,15.94255398793004
3688,vsp14_240906_Au-0.25-Cu-0.375-Zn-0.375_pp0_rep1,vsp,14,240906,Au-0.25-Cu-0.375-Zn-0.375,pp0,1,,CO2R,150.0,3.2783422724252493,65.4422565862437,15.81532416502947,0.0029356182228501,0.0,81.26051636949602,18.739483630503983
3689,vsp14_240906_Au-0.25-Cu-0.375-Zn-0.375_pp0_rep1,vsp,14,240906,Au-0.25-Cu-0.375-Zn-0.375,pp0,1,,CO2R,200.0,3.413851172757475,67.18910209462429,14.454813359528488,0.0022017136671375,0.0010536963668549,81.64717086418676,18.35282913581324
3690,vsp14_240906_Au-0.25-Cu-0.5-Zn-0.25_pp0,vsp,14,240906,Au-0.25-Cu-0.5-Zn-0.25,pp0,std,3.0,HER,50.0,0.0535207022612445,0.0,0.0,0.0,0.0,0.0,0.0
3691,vsp14_240906_Au-0.25-Cu-0.5-Zn-0.25_pp0,vsp,14,240906,Au-0.25-Cu-0.5-Zn-0.25,pp0,std,3.0,CO2R,300.0,0.0468553101453584,5.526017780242605,4.307944430402341,0.0014716265667964,0.0092526390223682,6.276745318592533,6.276745318592536
3692,vsp14_240906_Au-0.25-Cu-0.5-Zn-0.25_pp0,vsp,14,240906,Au-0.25-Cu-0.5-Zn-0.25,pp0,avg,3.0,CO2R,300.0,3.680632683277963,68.27805561949403,12.617878192534382,0.0047092208991553,0.0078207685895454,80.90868348637918,19.09131651362082
3693,vsp14_240906_Au-0.25-Cu-0.5-Zn-0.25_pp0,vsp,14,240906,Au-0.25-Cu-0.5-Zn-0.25,pp0,std,3.0,CO2R,100.0,0.0258749127712822,4.1129085418359415,3.198721713212526,0.0006355799892001,0.0,1.349182026586403,1.3491820265864016
3694,vsp14_240906_Au-0.25-Cu-0.5-Zn-0.25_pp0,vsp,14,240906,Au-0.25-Cu-0.5-Zn-0.25,pp0,avg,3.0,CO2R,100.0,3.201048971207088,56.59524158279103,25.22102161100197,0.0047703796121313,0.0,81.8210335734051,18.178966426594886
3695,vsp14_240906_Au-0.25-Cu-0.5-Zn-0.25_pp0,vsp,14,240906,Au-0.25-Cu-0.5-Zn-0.25,pp0,avg,3.0,HER,50.0,2.9344424049586784,,,,,,
3696,vsp14_240906_Au-0.25-Cu-0.5-Zn-0.25_pp0,vsp,14,240906,Au-0.25-Cu-0.5-Zn-0.25,pp0,std,3.0,CO2R,150.0,0.0299965384961776,5.451736169166114,4.2657173279736496,0.0002118599964,0.0,2.20839490018888,2.208394900188874
3697,vsp14_240906_Au-0.25-Cu-0.5-Zn-0.25_pp0,vsp,14,240906,Au-0.25-Cu-0.5-Zn-0.25,pp0,avg,3.0,CO2R,150.0,3.3183573311184937,59.54843164745025,22.817616240995417,0.0031802530747542,0.0,82.36922814152042,17.630771858479577
3698,vsp14_240906_Au-0.25-Cu-0.5-Zn-0.25_pp0,vsp,14,240906,Au-0.25-Cu-0.5-Zn-0.25,pp0,avg,3.0,CO2R,50.0,2.862642070874862,61.98957919186424,21.16895874263261,0.0080729501128377,0.0,83.16661088460968,16.833389115390315
3699,vsp14_240906_Au-0.25-Cu-0.5-Zn-0.25_pp0,vsp,14,240906,Au-0.25-Cu-0.5-Zn-0.25,pp0,std,3.0,CO2R,50.0,0.0221725566538098,1.9171863634205275,2.0780907619332765,0.0006355799892001,0.0,1.5714771727706045,1.5714771727705972
3700,vsp14_240906_Au-0.25-Cu-0.5-Zn-0.25_pp0,vsp,14,240906,Au-0.25-Cu-0.5-Zn-0.25,pp0,std,3.0,CO2R,200.0,0.0309701594737081,5.159047011664127,4.9821642731138365,0.0001588949973,0.0025550779004008,3.740186337001007,3.7401863370010062
3701,vsp14_240906_Au-0.25-Cu-0.5-Zn-0.25_pp0,vsp,14,240906,Au-0.25-Cu-0.5-Zn-0.25,pp0,avg,3.0,CO2R,200.0,3.4566085260243637,63.21768607838624,18.524066797642437,0.0025686659449937,0.0014751749135968,81.74579671688726,18.25420328311274
3702,vsp14_240906_Au-0.25-Cu-0.5-Zn-0.25_pp0_rep1,vsp,14,240906,Au-0.25-Cu-0.5-Zn-0.25,pp0,1,,HER,50.0,2.889481314049587,,,,,,
3703,vsp14_240906_Au-0.25-Cu-0.5-Zn-0.25_pp0_rep1,vsp,14,240906,Au-0.25-Cu-0.5-Zn-0.25,pp0,1,,CO2R,150.0,3.292478634551496,65.78668731297998,18.55108055009823,0.0033025705007063,0.0,84.34107043357892,15.65892956642108
3704,vsp14_240906_Au-0.25-Cu-0.5-Zn-0.25_pp0_rep1,vsp,14,240906,Au-0.25-Cu-0.5-Zn-0.25,pp0,1,,CO2R,300.0,3.686307066445184,74.62156563225848,11.095284872298626,0.0062381887235565,0.0037933069206777,85.72688200020134,14.273117999798655
3705,vsp14_240906_Au-0.25-Cu-0.5-Zn-0.25_pp0_rep1,vsp,14,240906,Au-0.25-Cu-0.5-Zn-0.25,pp0,1,,CO2R,200.0,3.4419584983388707,69.06955575550859,15.147347740667977,0.0027521420839219,0.0,84.21965563826049,15.780344361739507
3706,vsp14_240906_Au-0.25-Cu-0.5-Zn-0.25_pp0_rep1,vsp,14,240906,Au-0.25-Cu-0.5-Zn-0.25,pp0,1,,CO2R,100.0,3.183609674418604,61.2391973048191,21.534872298624755,0.0055042841678439,0.0,82.77957388761169,17.22042611238831
3707,vsp14_240906_Au-0.25-Cu-0.5-Zn-0.25_pp0_rep1,vsp,14,240906,Au-0.25-Cu-0.5-Zn-0.25,pp0,1,,CO2R,50.0,2.83984677076412,63.90340873422754,20.599214145383105,0.0088068546685503,0.0,84.51142973427919,15.48857026572081
3708,vsp14_240906_Au-0.25-Cu-0.5-Zn-0.25_pp0_rep2,vsp,14,240906,Au-0.25-Cu-0.5-Zn-0.25,pp0,2,,CO2R,150.0,3.35123438538206,57.16043440959217,22.81925343811395,0.0033025705007063,0.0,79.98299041820682,20.01700958179317
3709,vsp14_240906_Au-0.25-Cu-0.5-Zn-0.25_pp0_rep2,vsp,14,240906,Au-0.25-Cu-0.5-Zn-0.25,pp0,2,,HER,50.0,2.920203190082645,,,,,,
3710,vsp14_240906_Au-0.25-Cu-0.5-Zn-0.25_pp0_rep2,vsp,14,240906,Au-0.25-Cu-0.5-Zn-0.25,pp0,2,,CO2R,50.0,2.8841344219269103,60.06905354788759,23.472495088408643,0.0077059978349815,0.0,83.54925463413122,16.450745365868784
3711,vsp14_240906_Au-0.25-Cu-0.5-Zn-0.25_pp0_rep2,vsp,14,240906,Au-0.25-Cu-0.5-Zn-0.25,pp0,2,,CO2R,300.0,3.724392392026578,64.50898742388416,9.277996070726916,0.0045869034732033,0.0184045632077327,73.81063401587821,26.1893659841218
3712,vsp14_240906_Au-0.25-Cu-0.5-Zn-0.25_pp0_rep2,vsp,14,240906,Au-0.25-Cu-0.5-Zn-0.25,pp0,2,,CO2R,100.0,3.230778481727575,55.134235912029965,27.26669941060904,0.0044034273342751,0.0,82.40533874997328,17.594661250026718
3713,vsp14_240906_Au-0.25-Cu-0.5-Zn-0.25_pp0_rep2,vsp,14,240906,Au-0.25-Cu-0.5-Zn-0.25,pp0,2,,CO2R,200.0,3.492185677740864,61.25740233108037,16.17878192534381,0.0024769278755297,0.0044255247407906,77.4430867090405,22.5569132909595
3714,vsp14_240906_Au-0.25-Cu-0.5-Zn-0.25_pp0_rep3,vsp,14,240906,Au-0.25-Cu-0.5-Zn-0.25,pp0,3,,CO2R,200.0,3.435681401993355,59.32610014856975,24.24607072691552,0.0024769278755297,0.0,83.57464780336079,16.42535219663921
3715,vsp14_240906_Au-0.25-Cu-0.5-Zn-0.25_pp0_rep3,vsp,14,240906,Au-0.25-Cu-0.5-Zn-0.25,pp0,3,,CO2R,50.0,2.863945019933555,61.99627529347758,19.43516699410609,0.0077059978349815,0.0,81.43914828541865,18.560851714581347
3716,vsp14_240906_Au-0.25-Cu-0.5-Zn-0.25_pp0_rep3,vsp,14,240906,Au-0.25-Cu-0.5-Zn-0.25,pp0,3,,HER,50.0,2.993642710743802,,,,,,
3717,vsp14_240906_Au-0.25-Cu-0.5-Zn-0.25_pp0_rep3,vsp,14,240906,Au-0.25-Cu-0.5-Zn-0.25,pp0,3,,CO2R,150.0,3.311358973421927,55.69817321977861,27.082514734774065,0.0029356182228501,0.0,82.78362357277553,17.216376427224475
3718,vsp14_240906_Au-0.25-Cu-0.5-Zn-0.25_pp0_rep3,vsp,14,240906,Au-0.25-Cu-0.5-Zn-0.25,pp0,3,,CO2R,300.0,3.631198591362126,65.70361380233945,17.480353634577604,0.0033025705007063,0.0012644356402259,83.18853444305799,16.81146555694201
3719,vsp14_240906_Au-0.25-Cu-0.5-Zn-0.25_pp0_rep3,vsp,14,240906,Au-0.25-Cu-0.5-Zn-0.25,pp0,3,,CO2R,100.0,3.188758757475083,53.41229153152399,26.861493123772103,0.0044034273342751,0.0,80.27818808263036,19.721811917369635
3720,vsp14_240906_Au-0.364-Cu-0.273-Zn-0.364_pp0,vsp,14,240906,Au-0.364-Cu-0.273-Zn-0.364,pp0,avg,1.0,CO2R,50.0,2.814334362126246,68.70451359099374,14.145383104125736,0.0077059978349815,0.0,82.85760269295446,17.14239730704554
3721,vsp14_240906_Au-0.364-Cu-0.273-Zn-0.364_pp0,vsp,14,240906,Au-0.364-Cu-0.273-Zn-0.364,pp0,std,1.0,CO2R,50.0,0.0,0.0,0.0,0.0,0.0,0.0,0.0
3722,vsp14_240906_Au-0.364-Cu-0.273-Zn-0.364_pp0,vsp,14,240906,Au-0.364-Cu-0.273-Zn-0.364,pp0,std,1.0,HER,50.0,0.0,0.0,0.0,0.0,0.0,0.0,0.0
3723,vsp14_240906_Au-0.364-Cu-0.273-Zn-0.364_pp0,vsp,14,240906,Au-0.364-Cu-0.273-Zn-0.364,pp0,avg,1.0,CO2R,100.0,3.1911789867109634,59.7627068990772,20.66552062868369,0.0044034273342751,0.0,80.43263095509516,19.56736904490484
3724,vsp14_240906_Au-0.364-Cu-0.273-Zn-0.364_pp0,vsp,14,240906,Au-0.364-Cu-0.273-Zn-0.364,pp0,std,1.0,CO2R,300.0,0.0,0.0,0.0,0.0,0.0,0.0,0.0
3725,vsp14_240906_Au-0.364-Cu-0.273-Zn-0.364_pp0,vsp,14,240906,Au-0.364-Cu-0.273-Zn-0.364,pp0,avg,1.0,HER,50.0,2.9420771239669423,,,,,,
3726,vsp14_240906_Au-0.364-Cu-0.273-Zn-0.364_pp0,vsp,14,240906,Au-0.364-Cu-0.273-Zn-0.364,pp0,std,1.0,CO2R,150.0,0.0,0.0,0.0,0.0,0.0,0.0,0.0
3727,vsp14_240906_Au-0.364-Cu-0.273-Zn-0.364_pp0,vsp,14,240906,Au-0.364-Cu-0.273-Zn-0.364,pp0,avg,1.0,CO2R,200.0,3.4261925913621263,63.57101006507774,16.62819253438114,0.0022017136671375,0.0,80.20140431312602,19.79859568687398
3728,vsp14_240906_Au-0.364-Cu-0.273-Zn-0.364_pp0,vsp,14,240906,Au-0.364-Cu-0.273-Zn-0.364,pp0,std,1.0,CO2R,200.0,0.0,0.0,0.0,0.0,0.0,0.0,0.0
3729,vsp14_240906_Au-0.364-Cu-0.273-Zn-0.364_pp0,vsp,14,240906,Au-0.364-Cu-0.273-Zn-0.364,pp0,avg,1.0,CO2R,300.0,3.635245019933555,66.65759902906527,11.974459724950885,0.0018347613892813,0.0040742926185057,78.63796780802394,21.362032191976056
