Repository: Graph4HEP/fairchem

File: src/fairchem/applications/ocx/data/experimental_data/ExpDataDump_241113.csv (part 18 of 25)
,sample id,source,batch number,batch date,composition,post processing id,rep,total reps,reaction,current density,voltage,fe_h2,fe_co,fe_ch4,fe_c2h4,fe_gas_total,fe_liquid
3730,vsp14_240906_Au-0.364-Cu-0.273-Zn-0.364_pp0,vsp,14,240906,Au-0.364-Cu-0.273-Zn-0.364,pp0,std,1.0,CO2R,100.0,0.0,0.0,0.0,0.0,0.0,0.0,0.0
3731,vsp14_240906_Au-0.364-Cu-0.273-Zn-0.364_pp0,vsp,14,240906,Au-0.364-Cu-0.273-Zn-0.364,pp0,avg,1.0,CO2R,150.0,3.2904057973421925,60.88681495741698,19.783889980353635,0.0029356182228501,0.0,80.67364055599347,19.326359444006528
3732,vsp14_240906_Au-0.364-Cu-0.273-Zn-0.364_pp0_rep1,vsp,14,240906,Au-0.364-Cu-0.273-Zn-0.364,pp0,1,,CO2R,100.0,3.1911789867109634,59.7627068990772,20.66552062868369,0.0044034273342751,0.0,80.43263095509516,19.56736904490484
3733,vsp14_240906_Au-0.364-Cu-0.273-Zn-0.364_pp0_rep1,vsp,14,240906,Au-0.364-Cu-0.273-Zn-0.364,pp0,1,,CO2R,300.0,3.635245019933555,66.65759902906527,11.974459724950885,0.0018347613892813,0.0040742926185057,78.63796780802394,21.362032191976056
3734,vsp14_240906_Au-0.364-Cu-0.273-Zn-0.364_pp0_rep1,vsp,14,240906,Au-0.364-Cu-0.273-Zn-0.364,pp0,1,,HER,50.0,2.9420771239669423,,,,,,
3735,vsp14_240906_Au-0.364-Cu-0.273-Zn-0.364_pp0_rep1,vsp,14,240906,Au-0.364-Cu-0.273-Zn-0.364,pp0,1,,CO2R,50.0,2.814334362126246,68.70451359099374,14.145383104125736,0.0077059978349815,0.0,82.85760269295446,17.14239730704554
3736,vsp14_240906_Au-0.364-Cu-0.273-Zn-0.364_pp0_rep1,vsp,14,240906,Au-0.364-Cu-0.273-Zn-0.364,pp0,1,,CO2R,150.0,3.2904057973421925,60.88681495741698,19.783889980353635,0.0029356182228501,0.0,80.67364055599347,19.326359444006528
3737,vsp14_240906_Au-0.364-Cu-0.273-Zn-0.364_pp0_rep1,vsp,14,240906,Au-0.364-Cu-0.273-Zn-0.364,pp0,1,,CO2R,200.0,3.4261925913621263,63.57101006507774,16.62819253438114,0.0022017136671375,0.0,80.20140431312602,19.79859568687398
3738,vsp14_240906_Au-0.429-Cu-0.429-Zn-0.143_pp0,vsp,14,240906,Au-0.429-Cu-0.429-Zn-0.143,pp0,avg,1.0,CO2R,50.0,2.800038508305648,69.64113080415996,5.024557956777996,0.0143111388363943,0.0,74.67999989977434,25.320000100225656
3739,vsp14_240906_Au-0.429-Cu-0.429-Zn-0.143_pp0,vsp,14,240906,Au-0.429-Cu-0.429-Zn-0.143,pp0,avg,1.0,CO2R,100.0,3.0496724252491694,64.7603004875599,6.431728880157171,0.0055042841678439,0.0,71.19753365188491,28.80246634811509
3740,vsp14_240906_Au-0.429-Cu-0.429-Zn-0.143_pp0,vsp,14,240906,Au-0.429-Cu-0.429-Zn-0.143,pp0,std,1.0,CO2R,100.0,0.0,0.0,0.0,0.0,0.0,0.0,0.0
3741,vsp14_240906_Au-0.429-Cu-0.429-Zn-0.143_pp0,vsp,14,240906,Au-0.429-Cu-0.429-Zn-0.143,pp0,std,1.0,CO2R,50.0,0.0,0.0,0.0,0.0,0.0,0.0,0.0
3742,vsp14_240906_Au-0.429-Cu-0.429-Zn-0.143_pp0,vsp,14,240906,Au-0.429-Cu-0.429-Zn-0.143,pp0,avg,1.0,CO2R,150.0,3.218997485049834,70.5584967251878,6.669941060903733,0.0033025705007063,0.0,77.23174035659224,22.76825964340776
3743,vsp14_240906_Au-0.429-Cu-0.429-Zn-0.143_pp0,vsp,14,240906,Au-0.429-Cu-0.429-Zn-0.143,pp0,std,1.0,CO2R,150.0,0.0,0.0,0.0,0.0,0.0,0.0,0.0
3744,vsp14_240906_Au-0.429-Cu-0.429-Zn-0.143_pp0,vsp,14,240906,Au-0.429-Cu-0.429-Zn-0.143,pp0,avg,1.0,CO2R,300.0,3.5630014584717613,71.84540375400196,4.862475442043222,0.0025686659449938,0.0011239427913119,76.71157180478149,23.288428195218515
3745,vsp14_240906_Au-0.429-Cu-0.429-Zn-0.143_pp0,vsp,14,240906,Au-0.429-Cu-0.429-Zn-0.143,pp0,avg,1.0,CO2R,200.0,3.3483315375939853,60.52763188181381,5.93443025540275,0.0049538557510595,0.0,66.46701599296762,33.53298400703238
3746,vsp14_240906_Au-0.429-Cu-0.429-Zn-0.143_pp0,vsp,14,240906,Au-0.429-Cu-0.429-Zn-0.143,pp0,std,1.0,CO2R,200.0,0.0,0.0,0.0,0.0,0.0,0.0,0.0
3747,vsp14_240906_Au-0.429-Cu-0.429-Zn-0.143_pp0,vsp,14,240906,Au-0.429-Cu-0.429-Zn-0.143,pp0,std,1.0,HER,50.0,0.0,0.0,0.0,0.0,0.0,0.0,0.0
3748,vsp14_240906_Au-0.429-Cu-0.429-Zn-0.143_pp0,vsp,14,240906,Au-0.429-Cu-0.429-Zn-0.143,pp0,std,1.0,CO2R,300.0,0.0,0.0,0.0,0.0,0.0,0.0,0.0
3749,vsp14_240906_Au-0.429-Cu-0.429-Zn-0.143_pp0,vsp,14,240906,Au-0.429-Cu-0.429-Zn-0.143,pp0,avg,1.0,HER,50.0,2.953012033057852,,,,,,
3750,vsp14_240906_Au-0.429-Cu-0.429-Zn-0.143_pp0_rep1,vsp,14,240906,Au-0.429-Cu-0.429-Zn-0.143,pp0,1,,CO2R,200.0,3.3483315375939853,60.52763188181381,5.93443025540275,0.0049538557510595,0.0,66.46701599296762,33.53298400703238
3751,vsp14_240906_Au-0.429-Cu-0.429-Zn-0.143_pp0_rep1,vsp,14,240906,Au-0.429-Cu-0.429-Zn-0.143,pp0,1,,HER,50.0,2.953012033057852,,,,,,
3752,vsp14_240906_Au-0.429-Cu-0.429-Zn-0.143_pp0_rep1,vsp,14,240906,Au-0.429-Cu-0.429-Zn-0.143,pp0,1,,CO2R,300.0,3.5630014584717613,71.84540375400196,4.862475442043222,0.0025686659449938,0.0011239427913119,76.71157180478149,23.288428195218515
3753,vsp14_240906_Au-0.429-Cu-0.429-Zn-0.143_pp0_rep1,vsp,14,240906,Au-0.429-Cu-0.429-Zn-0.143,pp0,1,,CO2R,150.0,3.218997485049834,70.5584967251878,6.669941060903733,0.0033025705007063,0.0,77.23174035659224,22.76825964340776
3754,vsp14_240906_Au-0.429-Cu-0.429-Zn-0.143_pp0_rep1,vsp,14,240906,Au-0.429-Cu-0.429-Zn-0.143,pp0,1,,CO2R,50.0,2.800038508305648,69.64113080415996,5.024557956777996,0.0143111388363943,0.0,74.67999989977434,25.320000100225656
3755,vsp14_240906_Au-0.429-Cu-0.429-Zn-0.143_pp0_rep1,vsp,14,240906,Au-0.429-Cu-0.429-Zn-0.143,pp0,1,,CO2R,100.0,3.0496724252491694,64.7603004875599,6.431728880157171,0.0055042841678439,0.0,71.19753365188491,28.80246634811509
3756,vsp14_240906_Au-0.5-Cu-0.25-Zn-0.25_pp0,vsp,14,240906,Au-0.5-Cu-0.25-Zn-0.25,pp0,std,2.0,HER,50.0,0.0400181823340602,0.0,0.0,0.0,0.0,0.0,0.0
3757,vsp14_240906_Au-0.5-Cu-0.25-Zn-0.25_pp0,vsp,14,240906,Au-0.5-Cu-0.25-Zn-0.25,pp0,avg,2.0,HER,50.0,2.9146446487603304,,,,,,
3758,vsp14_240906_Au-0.5-Cu-0.25-Zn-0.25_pp0,vsp,14,240906,Au-0.5-Cu-0.25-Zn-0.25,pp0,std,2.0,CO2R,300.0,0.0646251268752133,3.3660407552392355,1.786868560513156,0.001167634998198,0.0040730812931872,1.584412911017478,1.584412911017478
3759,vsp14_240906_Au-0.5-Cu-0.25-Zn-0.25_pp0,vsp,14,240906,Au-0.5-Cu-0.25-Zn-0.25,pp0,avg,2.0,CO2R,300.0,3.606244792358805,72.59212371047731,8.812622789783891,0.0026604040144579,0.0063924246255865,81.41379932890123,18.58620067109877
3760,vsp14_240906_Au-0.5-Cu-0.25-Zn-0.25_pp0,vsp,14,240906,Au-0.5-Cu-0.25-Zn-0.25,pp0,std,2.0,CO2R,200.0,0.0287514151170937,2.642273189445018,2.1827927896647594,0.000389211666066,0.0001490151692629,0.4600186266155862,0.4600186266155812
3761,vsp14_240906_Au-0.5-Cu-0.25-Zn-0.25_pp0,vsp,14,240906,Au-0.5-Cu-0.25-Zn-0.25,pp0,std,2.0,CO2R,150.0,0.0167945589373367,3.289543191809701,2.774942623615184,0.0002594744440439,0.0,0.5148600426385646,0.5148600426385695
3762,vsp14_240906_Au-0.5-Cu-0.25-Zn-0.25_pp0,vsp,14,240906,Au-0.5-Cu-0.25-Zn-0.25,pp0,avg,2.0,CO2R,150.0,3.2663814435215945,66.87564083784972,13.543713163064831,0.0031190943617782,0.0,80.42247309527633,19.577526904723676
3763,vsp14_240906_Au-0.5-Cu-0.25-Zn-0.25_pp0,vsp,14,240906,Au-0.5-Cu-0.25-Zn-0.25,pp0,avg,2.0,CO2R,200.0,3.402042430232558,68.6946263784553,11.8725442043222,0.0024769278755297,0.0015805445502823,80.5712280552033,19.4287719447967
3764,vsp14_240906_Au-0.5-Cu-0.25-Zn-0.25_pp0,vsp,14,240906,Au-0.5-Cu-0.25-Zn-0.25,pp0,avg,2.0,CO2R,50.0,2.783458830564784,75.69649919437529,6.652750491159136,0.0077059978349815,0.0,82.35695568336939,17.6430443166306
3765,vsp14_240906_Au-0.5-Cu-0.25-Zn-0.25_pp0,vsp,14,240906,Au-0.5-Cu-0.25-Zn-0.25,pp0,std,2.0,CO2R,50.0,0.0016241467530505,4.098020341865832,2.2609357296288923,0.001556846664264,0.0,1.8386414589011908,1.838641458901196
3766,vsp14_240906_Au-0.5-Cu-0.25-Zn-0.25_pp0,vsp,14,240906,Au-0.5-Cu-0.25-Zn-0.25,pp0,std,2.0,CO2R,100.0,0.0460111821898846,4.40519431029859,4.125947230106181,0.000389211666066,0.0,0.2796362918584804,0.2796362918584754
3767,vsp14_240906_Au-0.5-Cu-0.25-Zn-0.25_pp0,vsp,14,240906,Au-0.5-Cu-0.25-Zn-0.25,pp0,avg,2.0,CO2R,100.0,3.112863134551495,66.8024022264538,13.062377210216113,0.0046786415426673,0.0,79.86945807821257,20.130541921787437
3768,vsp14_240906_Au-0.5-Cu-0.25-Zn-0.25_pp0_rep1,vsp,14,240906,Au-0.5-Cu-0.25-Zn-0.25,pp0,1,,CO2R,300.0,3.651941657807309,74.97227395425726,7.549115913555992,0.0034860466396345,0.0092725280283233,82.53414844248121,17.46585155751879
3769,vsp14_240906_Au-0.5-Cu-0.25-Zn-0.25_pp0_rep1,vsp,14,240906,Au-0.5-Cu-0.25-Zn-0.25,pp0,1,,CO2R,100.0,3.0803283156146177,69.91734499571032,10.144891944990178,0.0049538557510595,0.0,80.06719079645156,19.932809203548445
3770,vsp14_240906_Au-0.5-Cu-0.25-Zn-0.25_pp0_rep1,vsp,14,240906,Au-0.5-Cu-0.25-Zn-0.25,pp0,1,,CO2R,200.0,3.4223727508305646,70.56299566845927,10.329076620825148,0.0027521420839219,0.0016859141869678,80.8965103455553,19.1034896544447
3771,vsp14_240906_Au-0.5-Cu-0.25-Zn-0.25_pp0_rep1,vsp,14,240906,Au-0.5-Cu-0.25-Zn-0.25,pp0,1,,CO2R,50.0,2.784607275747508,78.59423716754903,5.054027504911592,0.0088068546685503,0.0,83.65707152712916,16.342928472870838
3772,vsp14_240906_Au-0.5-Cu-0.25-Zn-0.25_pp0_rep1,vsp,14,240906,Au-0.5-Cu-0.25-Zn-0.25,pp0,1,,CO2R,150.0,3.278256990033223,69.2016991357844,11.581532416502949,0.0033025705007063,0.0,80.78653412278805,19.213465877211945
3773,vsp14_240906_Au-0.5-Cu-0.25-Zn-0.25_pp0_rep1,vsp,14,240906,Au-0.5-Cu-0.25-Zn-0.25,pp0,1,,HER,50.0,2.942941776859504,,,,,,
3774,vsp14_240906_Au-0.5-Cu-0.25-Zn-0.25_pp0_rep2,vsp,14,240906,Au-0.5-Cu-0.25-Zn-0.25,pp0,2,,CO2R,100.0,3.1453979534883723,63.687459457197264,15.979862475442046,0.0044034273342751,0.0,79.67172535997358,20.32827464002642
3775,vsp14_240906_Au-0.5-Cu-0.25-Zn-0.25_pp0_rep2,vsp,14,240906,Au-0.5-Cu-0.25-Zn-0.25,pp0,2,,CO2R,150.0,3.2545058970099667,64.54958253991504,15.50589390962672,0.0029356182228501,0.0,80.0584120677646,19.9415879322354
3776,vsp14_240906_Au-0.5-Cu-0.25-Zn-0.25_pp0_rep2,vsp,14,240906,Au-0.5-Cu-0.25-Zn-0.25,pp0,2,,HER,50.0,2.8863475206611566,,,,,,
3777,vsp14_240906_Au-0.5-Cu-0.25-Zn-0.25_pp0_rep2,vsp,14,240906,Au-0.5-Cu-0.25-Zn-0.25,pp0,2,,CO2R,200.0,3.3817121096345515,66.82625708845131,13.416011787819253,0.0022017136671375,0.0014751749135968,80.2459457648513,19.7540542351487
3778,vsp14_240906_Au-0.5-Cu-0.25-Zn-0.25_pp0_rep2,vsp,14,240906,Au-0.5-Cu-0.25-Zn-0.25,pp0,2,,CO2R,50.0,2.78231038538206,72.79876122120154,8.25147347740668,0.0066051410014127,0.0,81.05683983960964,18.943160160390363
3779,vsp14_240906_Au-0.5-Cu-0.25-Zn-0.25_pp0_rep2,vsp,14,240906,Au-0.5-Cu-0.25-Zn-0.25,pp0,2,,CO2R,300.0,3.5605479269103,70.21197346669736,10.076129666011788,0.0018347613892813,0.0035123212228497,80.29345021532126,19.706549784678742
3780,vsp14_240906_Au-0.571-Cu-0.286-Zn-0.143_pp0,vsp,14,240906,Au-0.571-Cu-0.286-Zn-0.143,pp0,std,1.0,HER,50.0,0.0,0.0,0.0,0.0,0.0,0.0,0.0
3781,vsp14_240906_Au-0.571-Cu-0.286-Zn-0.143_pp0,vsp,14,240906,Au-0.571-Cu-0.286-Zn-0.143,pp0,avg,1.0,HER,50.0,2.925504363636364,,,,,,
3782,vsp14_240906_Au-0.571-Cu-0.286-Zn-0.143_pp0,vsp,14,240906,Au-0.571-Cu-0.286-Zn-0.143,pp0,avg,1.0,CO2R,100.0,3.252811322259136,51.88809140178702,28.283398821218075,0.0104581399189035,0.0025288712804518,80.18447723420445,19.81552276579555
3783,vsp14_240906_Au-0.571-Cu-0.286-Zn-0.143_pp0,vsp,14,240906,Au-0.571-Cu-0.286-Zn-0.143,pp0,std,1.0,CO2R,100.0,0.0,0.0,0.0,0.0,0.0,0.0,0.0
3784,vsp14_240906_Au-0.571-Cu-0.286-Zn-0.143_pp0,vsp,14,240906,Au-0.571-Cu-0.286-Zn-0.143,pp0,avg,1.0,CO2R,50.0,2.9886446279069765,52.14672832660237,33.30058939096267,0.0099077115021191,0.0,85.45722542906715,14.542774570932847
3785,vsp14_240906_Au-0.571-Cu-0.286-Zn-0.143_pp0,vsp,14,240906,Au-0.571-Cu-0.286-Zn-0.143,pp0,avg,1.0,CO2R,150.0,3.403162458471761,60.10546360041014,21.41453831041257,0.006972093279269,0.0033718283739357,81.53034583247592,18.469654167524084
3786,vsp14_240906_Au-0.571-Cu-0.286-Zn-0.143_pp0,vsp,14,240906,Au-0.571-Cu-0.286-Zn-0.143,pp0,avg,1.0,CO2R,300.0,3.685939073089701,69.72169327669548,11.534872298624755,0.0051373318899877,0.0070246424456995,81.26872754965592,18.73127245034408
3787,vsp14_240906_Au-0.571-Cu-0.286-Zn-0.143_pp0,vsp,14,240906,Au-0.571-Cu-0.286-Zn-0.143,pp0,std,1.0,CO2R,200.0,0.0,0.0,0.0,0.0,0.0,0.0,0.0
3788,vsp14_240906_Au-0.571-Cu-0.286-Zn-0.143_pp0,vsp,14,240906,Au-0.571-Cu-0.286-Zn-0.143,pp0,std,1.0,CO2R,150.0,0.0,0.0,0.0,0.0,0.0,0.0,0.0
3789,vsp14_240906_Au-0.571-Cu-0.286-Zn-0.143_pp0,vsp,14,240906,Au-0.571-Cu-0.286-Zn-0.143,pp0,std,1.0,CO2R,300.0,0.0,0.0,0.0,0.0,0.0,0.0,0.0
3790,vsp14_240906_Au-0.571-Cu-0.286-Zn-0.143_pp0,vsp,14,240906,Au-0.571-Cu-0.286-Zn-0.143,pp0,avg,1.0,CO2R,200.0,3.519087033222591,63.24394735190107,16.952357563850686,0.0060547125846283,0.0033718283739357,80.20573145671032,19.794268543289675
3791,vsp14_240906_Au-0.571-Cu-0.286-Zn-0.143_pp0,vsp,14,240906,Au-0.571-Cu-0.286-Zn-0.143,pp0,std,1.0,CO2R,50.0,0.0,0.0,0.0,0.0,0.0,0.0,0.0
3792,vsp14_240906_Au-0.571-Cu-0.286-Zn-0.143_pp0_rep1,vsp,14,240906,Au-0.571-Cu-0.286-Zn-0.143,pp0,1,,CO2R,100.0,3.252811322259136,51.88809140178702,28.283398821218075,0.0104581399189035,0.0025288712804518,80.18447723420445,19.81552276579555
3793,vsp14_240906_Au-0.571-Cu-0.286-Zn-0.143_pp0_rep1,vsp,14,240906,Au-0.571-Cu-0.286-Zn-0.143,pp0,1,,HER,50.0,2.925504363636364,,,,,,
3794,vsp14_240906_Au-0.571-Cu-0.286-Zn-0.143_pp0_rep1,vsp,14,240906,Au-0.571-Cu-0.286-Zn-0.143,pp0,1,,CO2R,150.0,3.403162458471761,60.10546360041014,21.41453831041257,0.006972093279269,0.0033718283739357,81.53034583247592,18.469654167524084
3795,vsp14_240906_Au-0.571-Cu-0.286-Zn-0.143_pp0_rep1,vsp,14,240906,Au-0.571-Cu-0.286-Zn-0.143,pp0,1,,CO2R,50.0,2.9886446279069765,52.14672832660237,33.30058939096267,0.0099077115021191,0.0,85.45722542906715,14.542774570932847
3796,vsp14_240906_Au-0.571-Cu-0.286-Zn-0.143_pp0_rep1,vsp,14,240906,Au-0.571-Cu-0.286-Zn-0.143,pp0,1,,CO2R,200.0,3.519087033222591,63.24394735190107,16.952357563850686,0.0060547125846283,0.0033718283739357,80.20573145671032,19.794268543289675
3797,vsp14_240906_Au-0.571-Cu-0.286-Zn-0.143_pp0_rep1,vsp,14,240906,Au-0.571-Cu-0.286-Zn-0.143,pp0,1,,CO2R,300.0,3.685939073089701,69.72169327669548,11.534872298624755,0.0051373318899877,0.0070246424456995,81.26872754965592,18.73127245034408
3798,vsp14_240906_Au-0.667-Cu-0.111-Zn-0.222_pp0,vsp,14,240906,Au-0.667-Cu-0.111-Zn-0.222,pp0,std,1.0,HER,50.0,0.0,0.0,0.0,0.0,0.0,0.0,0.0
3799,vsp14_240906_Au-0.667-Cu-0.111-Zn-0.222_pp0,vsp,14,240906,Au-0.667-Cu-0.111-Zn-0.222,pp0,avg,1.0,CO2R,300.0,3.899128149501661,69.73110966958924,10.112966601178783,0.1117369686072326,0.1112703363398803,80.06955503041338,19.930444969586617
3800,vsp14_240906_Au-0.667-Cu-0.111-Zn-0.222_pp0,vsp,14,240906,Au-0.667-Cu-0.111-Zn-0.222,pp0,std,1.0,CO2R,200.0,0.0,0.0,0.0,0.0,0.0,0.0,0.0
3801,vsp14_240906_Au-0.667-Cu-0.111-Zn-0.222_pp0,vsp,14,240906,Au-0.667-Cu-0.111-Zn-0.222,pp0,avg,1.0,CO2R,200.0,3.717394833887043,66.23584925401244,12.973968565815325,0.1166908243582922,0.1374020062378824,79.46712354153163,20.532876458468365
3802,vsp14_240906_Au-0.667-Cu-0.111-Zn-0.222_pp0,vsp,14,240906,Au-0.667-Cu-0.111-Zn-0.222,pp0,std,1.0,CO2R,150.0,0.0,0.0,0.0,0.0,0.0,0.0,0.0
3803,vsp14_240906_Au-0.667-Cu-0.111-Zn-0.222_pp0,vsp,14,240906,Au-0.667-Cu-0.111-Zn-0.222,pp0,avg,1.0,CO2R,150.0,3.600522372093024,65.92814245956183,15.284872298624755,0.1313689154725427,0.1660625474163365,81.51374149400644,18.48625850599356
3804,vsp14_240906_Au-0.667-Cu-0.111-Zn-0.222_pp0,vsp,14,240906,Au-0.667-Cu-0.111-Zn-0.222,pp0,std,1.0,CO2R,100.0,0.0,0.0,0.0,0.0,0.0,0.0,0.0
3805,vsp14_240906_Au-0.667-Cu-0.111-Zn-0.222_pp0,vsp,14,240906,Au-0.667-Cu-0.111-Zn-0.222,pp0,avg,1.0,CO2R,100.0,3.448851790697674,62.82366234907615,19.26571709233792,0.1376071041960993,0.1997808311556941,82.43171028616233,17.56828971383767
3806,vsp14_240906_Au-0.667-Cu-0.111-Zn-0.222_pp0,vsp,14,240906,Au-0.667-Cu-0.111-Zn-0.222,pp0,std,1.0,CO2R,300.0,0.0,0.0,0.0,0.0,0.0,0.0,0.0
3807,vsp14_240906_Au-0.667-Cu-0.111-Zn-0.222_pp0,vsp,14,240906,Au-0.667-Cu-0.111-Zn-0.222,pp0,std,1.0,CO2R,50.0,0.0,0.0,0.0,0.0,0.0,0.0,0.0
3808,vsp14_240906_Au-0.667-Cu-0.111-Zn-0.222_pp0,vsp,14,240906,Au-0.667-Cu-0.111-Zn-0.222,pp0,avg,1.0,CO2R,50.0,3.2044069169435216,56.63520893929566,24.960707269155208,0.1078839696897418,0.1997808311556941,81.90951250057208,18.090487499427923
3809,vsp14_240906_Au-0.667-Cu-0.111-Zn-0.222_pp0,vsp,14,240906,Au-0.667-Cu-0.111-Zn-0.222,pp0,avg,1.0,HER,50.0,3.016388280991736,,,,,,
3810,vsp14_240906_Au-0.667-Cu-0.111-Zn-0.222_pp0_rep1,vsp,14,240906,Au-0.667-Cu-0.111-Zn-0.222,pp0,1,,HER,50.0,3.016388280991736,,,,,,
3811,vsp14_240906_Au-0.667-Cu-0.111-Zn-0.222_pp0_rep1,vsp,14,240906,Au-0.667-Cu-0.111-Zn-0.222,pp0,1,,CO2R,50.0,3.2044069169435216,56.63520893929566,24.960707269155208,0.1078839696897418,0.1997808311556941,81.90951250057208,18.090487499427923
3812,vsp14_240906_Au-0.667-Cu-0.111-Zn-0.222_pp0_rep1,vsp,14,240906,Au-0.667-Cu-0.111-Zn-0.222,pp0,1,,CO2R,300.0,3.899128149501661,69.73110966958924,10.112966601178783,0.1117369686072326,0.1112703363398803,80.06955503041338,19.930444969586617
3813,vsp14_240906_Au-0.667-Cu-0.111-Zn-0.222_pp0_rep1,vsp,14,240906,Au-0.667-Cu-0.111-Zn-0.222,pp0,1,,CO2R,150.0,3.600522372093024,65.92814245956183,15.284872298624755,0.1313689154725427,0.1660625474163365,81.51374149400644,18.48625850599356
3814,vsp14_240906_Au-0.667-Cu-0.111-Zn-0.222_pp0_rep1,vsp,14,240906,Au-0.667-Cu-0.111-Zn-0.222,pp0,1,,CO2R,200.0,3.717394833887043,66.23584925401244,12.973968565815325,0.1166908243582922,0.1374020062378824,79.46712354153163,20.532876458468365
3815,vsp14_240906_Au-0.667-Cu-0.111-Zn-0.222_pp0_rep1,vsp,14,240906,Au-0.667-Cu-0.111-Zn-0.222,pp0,1,,CO2R,100.0,3.448851790697674,62.82366234907615,19.26571709233792,0.1376071041960993,0.1997808311556941,82.43171028616233,17.56828971383767
3816,vsp15_240809_Au-0.167-In-0.167-Pd-0.667_pp0,vsp,15,240809,Au-0.167-In-0.167-Pd-0.667,pp0,std,3.0,CO2R,50.0,0.074394150608634,0.8952883843890003,2.7386999926693254,0.0011008568335687,0.0,3.457932797733639,3.457932797733639
3817,vsp15_240809_Au-0.167-In-0.167-Pd-0.667_pp0,vsp,15,240809,Au-0.167-In-0.167-Pd-0.667,pp0,avg,3.0,CO2R,50.0,2.817109830564784,62.9910648894097,22.495088408644403,0.0088068546685503,0.0,85.49496015272264,14.505039847277343
3818,vsp15_240809_Au-0.167-In-0.167-Pd-0.667_pp0,vsp,15,240809,Au-0.167-In-0.167-Pd-0.667,pp0,avg,3.0,CO2R,100.0,3.0992688914728688,61.996484546652994,18.681237721021613,0.0051373318899876,0.0,80.6828595995646,19.3171404004354
3819,vsp15_240809_Au-0.167-In-0.167-Pd-0.667_pp0,vsp,15,240809,Au-0.167-In-0.167-Pd-0.667,pp0,std,3.0,HER,50.0,0.1293498914180917,0.0,0.0,0.0,0.0,0.0,0.0
3820,vsp15_240809_Au-0.167-In-0.167-Pd-0.667_pp0,vsp,15,240809,Au-0.167-In-0.167-Pd-0.667,pp0,std,3.0,CO2R,100.0,0.0691784680071771,1.193243605552891,1.5753177969274477,0.0006355799892001,0.0,2.096369568934493,2.096369568934488
3821,vsp15_240809_Au-0.167-In-0.167-Pd-0.667_pp0,vsp,15,240809,Au-0.167-In-0.167-Pd-0.667,pp0,avg,3.0,HER,50.0,2.697827539944904,,,,,,
3822,vsp15_240809_Au-0.167-In-0.167-Pd-0.667_pp0,vsp,15,240809,Au-0.167-In-0.167-Pd-0.667,pp0,avg,3.0,CO2R,200.0,3.420297338870432,65.67128418673754,14.125736738703338,0.005687760306772,0.0,79.80312059486401,20.196879405135984
3823,vsp15_240809_Au-0.167-In-0.167-Pd-0.667_pp0,vsp,15,240809,Au-0.167-In-0.167-Pd-0.667,pp0,std,3.0,CO2R,200.0,0.0600657135142372,0.4328747134363534,1.6100494070675748,0.0024820192023317,0.0,1.1805256994665738,1.1805256994665752
3824,vsp15_240809_Au-0.167-In-0.167-Pd-0.667_pp0,vsp,15,240809,Au-0.167-In-0.167-Pd-0.667,pp0,avg,3.0,CO2R,300.0,3.62331023145072,68.79979353686691,9.533398821218077,0.0063605061495085,0.0,78.34037668246725,21.659623317532745
3825,vsp15_240809_Au-0.167-In-0.167-Pd-0.667_pp0,vsp,15,240809,Au-0.167-In-0.167-Pd-0.667,pp0,std,3.0,CO2R,300.0,0.0583866737782087,2.4920528578306933,1.9199186953792136,0.0022118832993932,0.0,2.760995859830136,2.7609958598301367
3826,vsp15_240809_Au-0.167-In-0.167-Pd-0.667_pp0,vsp,15,240809,Au-0.167-In-0.167-Pd-0.667,pp0,avg,3.0,CO2R,150.0,3.2844499645625693,63.56553460698766,16.26882776686313,0.0047703796121314,0.0,79.83957212318705,20.160427876812943
3827,vsp15_240809_Au-0.167-In-0.167-Pd-0.667_pp0,vsp,15,240809,Au-0.167-In-0.167-Pd-0.667,pp0,std,3.0,CO2R,150.0,0.0646481246328152,3.834467607075714,1.5681468509914689,0.0015995078962774,0.0,4.927226418212315,4.927226418212318
3828,vsp15_240809_Au-0.167-In-0.167-Pd-0.667_pp0_rep1,vsp,15,240809,Au-0.167-In-0.167-Pd-0.667,pp0,1,,CO2R,150.0,3.214850372093024,59.211952541379816,15.481335952848722,0.0040364750564189,0.0,74.69732496928495,25.30267503071505
3829,vsp15_240809_Au-0.167-In-0.167-Pd-0.667_pp0_rep1,vsp,15,240809,Au-0.167-In-0.167-Pd-0.667,pp0,1,,HER,50.0,2.644648917355372,,,,,,
3830,vsp15_240809_Au-0.167-In-0.167-Pd-0.667_pp0_rep1,vsp,15,240809,Au-0.167-In-0.167-Pd-0.667,pp0,1,,CO2R,300.0,3.5562385116279067,66.18510535897383,10.911100196463655,0.0040364750564189,0.0,77.1009010850801,22.899098914919904
3831,vsp15_240809_Au-0.167-In-0.167-Pd-0.667_pp0_rep1,vsp,15,240809,Au-0.167-In-0.167-Pd-0.667,pp0,1,,CO2R,100.0,3.02540177076412,63.14381970746406,17.88064833005894,0.0055042841678439,0.0,81.02997232169085,18.97002767830915
3832,vsp15_240809_Au-0.167-In-0.167-Pd-0.667_pp0_rep1,vsp,15,240809,Au-0.167-In-0.167-Pd-0.667,pp0,1,,CO2R,50.0,2.7390729202657806,62.28755571365795,19.346758349705304,0.0099077115021191,0.0,81.64422177486537,18.355778225134628
3833,vsp15_240809_Au-0.167-In-0.167-Pd-0.667_pp0_rep1,vsp,15,240809,Au-0.167-In-0.167-Pd-0.667,pp0,1,,CO2R,200.0,3.3541072358803987,65.73018895561741,14.160117878192535,0.0033025705007063,0.0,79.89360940431065,20.106390595689348
3834,vsp15_240809_Au-0.167-In-0.167-Pd-0.667_pp0_rep2,vsp,15,240809,Au-0.167-In-0.167-Pd-0.667,pp0,2,,CO2R,50.0,2.825028926910299,62.68681077235348,23.811394891944992,0.0077059978349815,0.0,86.50591166213346,13.494088337866543
3835,vsp15_240809_Au-0.167-In-0.167-Pd-0.667_pp0_rep2,vsp,15,240809,Au-0.167-In-0.167-Pd-0.667,pp0,2,,CO2R,100.0,3.1098700232558136,62.08353386762644,20.496070726915523,0.0044034273342751,0.0,82.58400802187624,17.415991978123756
3836,vsp15_240809_Au-0.167-In-0.167-Pd-0.667_pp0_rep2,vsp,15,240809,Au-0.167-In-0.167-Pd-0.667,pp0,2,,HER,50.0,2.603543280991736,,,,,,
3837,vsp15_240809_Au-0.167-In-0.167-Pd-0.667_pp0_rep2,vsp,15,240809,Au-0.167-In-0.167-Pd-0.667,pp0,2,,CO2R,300.0,3.65092646511628,71.14775366716191,10.348722986247544,0.0066051410014127,0.0,81.50390561264362,18.49609438735638
3838,vsp15_240809_Au-0.167-In-0.167-Pd-0.667_pp0_rep2,vsp,15,240809,Au-0.167-In-0.167-Pd-0.667,pp0,2,,CO2R,200.0,3.43544684385382,65.21197346669736,15.718320235756384,0.0055042841678439,0.0,80.93579798662158,19.06420201337842
3839,vsp15_240809_Au-0.167-In-0.167-Pd-0.667_pp0_rep2,vsp,15,240809,Au-0.167-In-0.167-Pd-0.667,pp0,2,,CO2R,150.0,3.2958766445182723,66.44081273933332,18.074656188605108,0.0036695227785626,0.0,84.519138450717,15.480861549283006
3840,vsp15_240809_Au-0.167-In-0.167-Pd-0.667_pp0_rep3,vsp,15,240809,Au-0.167-In-0.167-Pd-0.667,pp0,3,,CO2R,200.0,3.4713379368770765,66.07169013789785,12.4987721021611,0.0082564262517659,0.0,78.57995439365982,21.42004560634018
3841,vsp15_240809_Au-0.167-In-0.167-Pd-0.667_pp0_rep3,vsp,15,240809,Au-0.167-In-0.167-Pd-0.667,pp0,3,,CO2R,150.0,3.342622877076412,65.04383854024985,15.25049115913556,0.0066051410014127,0.0,80.30225294955922,19.697747050440785
3842,vsp15_240809_Au-0.167-In-0.167-Pd-0.667_pp0_rep3,vsp,15,240809,Au-0.167-In-0.167-Pd-0.667,pp0,3,,HER,50.0,2.845290421487604,,,,,,
3843,vsp15_240809_Au-0.167-In-0.167-Pd-0.667_pp0_rep3,vsp,15,240809,Au-0.167-In-0.167-Pd-0.667,pp0,3,,CO2R,100.0,3.162534880398672,60.76210006486848,17.666994106090375,0.0055042841678439,0.0,78.4345984551267,21.565401544873296
3844,vsp15_240809_Au-0.167-In-0.167-Pd-0.667_pp0_rep3,vsp,15,240809,Au-0.167-In-0.167-Pd-0.667,pp0,3,,CO2R,50.0,2.8872276445182723,63.99882818221767,24.327111984282908,0.0088068546685503,0.0,88.33474702116914,11.665252978830864
3845,vsp15_240809_Au-0.167-In-0.167-Pd-0.667_pp0_rep3,vsp,15,240809,Au-0.167-In-0.167-Pd-0.667,pp0,3,,CO2R,300.0,3.662765717607973,69.06652158446504,7.340373280943025,0.008439902390694,0.0,76.41632334967805,23.583676650321948
3846,vsp15_240809_Au-0.25-In-0.25-Pd-0.5_pp0,vsp,15,240809,Au-0.25-In-0.25-Pd-0.5,pp0,std,3.0,CO2R,150.0,0.0574065994780761,2.28573764816379,1.6339661963866756,0.0020210155577807,0.0,3.893770370715505,3.893770370715499
3847,vsp15_240809_Au-0.25-In-0.25-Pd-0.5_pp0,vsp,15,240809,Au-0.25-In-0.25-Pd-0.5,pp0,avg,3.0,HER,50.0,2.78403861707989,,,,,,
3848,vsp15_240809_Au-0.25-In-0.25-Pd-0.5_pp0,vsp,15,240809,Au-0.25-In-0.25-Pd-0.5,pp0,avg,3.0,CO2R,200.0,3.376755348837209,60.579631295904925,15.349950884086445,0.0050455938205235,0.0,75.9352044465748,24.0647955534252
3849,vsp15_240809_Au-0.25-In-0.25-Pd-0.5_pp0,vsp,15,240809,Au-0.25-In-0.25-Pd-0.5,pp0,std,3.0,CO2R,200.0,0.0540484327289507,2.542221360175327,1.5854738429906448,0.0023728083144739,0.0,4.109683009713043,4.10968300971304
3850,vsp15_240809_Au-0.25-In-0.25-Pd-0.5_pp0,vsp,15,240809,Au-0.25-In-0.25-Pd-0.5,pp0,std,3.0,CO2R,100.0,0.0678959365211498,3.416711139707821,1.7487420812583188,0.0011008568335687,0.0,4.221571089791888,4.221571089791886
3851,vsp15_240809_Au-0.25-In-0.25-Pd-0.5_pp0,vsp,15,240809,Au-0.25-In-0.25-Pd-0.5,pp0,avg,3.0,CO2R,100.0,3.076627339977852,57.69800581723828,18.33005893909627,0.0055042841678439,0.0,76.0335690405024,23.96643095949761
3852,vsp15_240809_Au-0.25-In-0.25-Pd-0.5_pp0,vsp,15,240809,Au-0.25-In-0.25-Pd-0.5,pp0,avg,3.0,CO2R,50.0,2.8140870265780733,54.71426478896817,21.365422396856584,0.0102746637799753,0.0,76.08996184960473,23.910038150395263
3853,vsp15_240809_Au-0.25-In-0.25-Pd-0.5_pp0,vsp,15,240809,Au-0.25-In-0.25-Pd-0.5,pp0,std,3.0,CO2R,300.0,0.0673174074959904,1.6180696642134915,0.9060033477440702,0.00038193604012,0.0,2.4846343965993265,2.4846343965993323
3854,vsp15_240809_Au-0.25-In-0.25-Pd-0.5_pp0,vsp,15,240809,Au-0.25-In-0.25-Pd-0.5,pp0,std,3.0,CO2R,50.0,0.07948675066897,5.867003858065242,3.0063633633177838,0.0022916162407201,0.0,7.3273183867769855,7.327318386776984
3855,vsp15_240809_Au-0.25-In-0.25-Pd-0.5_pp0,vsp,15,240809,Au-0.25-In-0.25-Pd-0.5,pp0,avg,3.0,CO2R,150.0,3.2498539457364344,58.54624843932007,16.82220039292731,0.0050150144640356,0.0,75.37346384671142,24.626536153288583
3856,vsp15_240809_Au-0.25-In-0.25-Pd-0.5_pp0,vsp,15,240809,Au-0.25-In-0.25-Pd-0.5,pp0,std,3.0,HER,50.0,0.1767810566302038,0.0,0.0,0.0,0.0,0.0,0.0
3857,vsp15_240809_Au-0.25-In-0.25-Pd-0.5_pp0,vsp,15,240809,Au-0.25-In-0.25-Pd-0.5,pp0,avg,3.0,CO2R,300.0,3.565775274640089,63.51559284912148,12.451702685003276,0.00556544288082,0.0,75.97362987402282,24.02637012597719
3858,vsp15_240809_Au-0.25-In-0.25-Pd-0.5_pp0_rep1,vsp,15,240809,Au-0.25-In-0.25-Pd-0.5,pp0,1,,CO2R,150.0,3.2736091063122923,55.990290652660654,14.936149312377212,0.006972093279269,0.0,70.93341205831713,29.06658794168287
3859,vsp15_240809_Au-0.25-In-0.25-Pd-0.5_pp0_rep1,vsp,15,240809,Au-0.25-In-0.25-Pd-0.5,pp0,1,,CO2R,50.0,2.8706460996677743,49.44610684467137,18.49214145383104,0.0121094251692567,0.0,67.95035772367167,32.04964227632833
3860,vsp15_240809_Au-0.25-In-0.25-Pd-0.5_pp0_rep1,vsp,15,240809,Au-0.25-In-0.25-Pd-0.5,pp0,1,,HER,50.0,2.9301233471074384,,,,,,
3861,vsp15_240809_Au-0.25-In-0.25-Pd-0.5_pp0_rep1,vsp,15,240809,Au-0.25-In-0.25-Pd-0.5,pp0,1,,CO2R,200.0,3.388199275747508,57.645587896796336,13.55967583497053,0.0071555694181971,0.0,71.21340788306435,28.78659211693565
3862,vsp15_240809_Au-0.25-In-0.25-Pd-0.5_pp0_rep1,vsp,15,240809,Au-0.25-In-0.25-Pd-0.5,pp0,1,,CO2R,300.0,3.569188877076412,61.681349264475095,11.421905697445974,0.0056877603067721,0.0,73.10976654046058,26.890233459539417
3863,vsp15_240809_Au-0.25-In-0.25-Pd-0.5_pp0_rep1,vsp,15,240809,Au-0.25-In-0.25-Pd-0.5,pp0,1,,CO2R,100.0,3.1182425448504985,55.96350624620729,16.348231827111984,0.0066051410014127,0.0,72.31834321432069,27.68165678567931
3864,vsp15_240809_Au-0.25-In-0.25-Pd-0.5_pp0_rep2,vsp,15,240809,Au-0.25-In-0.25-Pd-0.5,pp0,2,,CO2R,50.0,2.8484089833887043,53.65962878486682,24.489194499017685,0.0110085683356879,0.0,78.1598318522202,21.840168147779806
3865,vsp15_240809_Au-0.25-In-0.25-Pd-0.5_pp0_rep2,vsp,15,240809,Au-0.25-In-0.25-Pd-0.5,pp0,2,,CO2R,100.0,3.113360933554817,55.49645315867669,19.656188605108056,0.0055042841678439,0.0,75.15814604795258,24.841853952047416
3866,vsp15_240809_Au-0.25-In-0.25-Pd-0.5_pp0_rep2,vsp,15,240809,Au-0.25-In-0.25-Pd-0.5,pp0,2,,CO2R,200.0,3.4241653953488376,61.96645671598067,15.913555992141454,0.0055042841678439,0.0,77.88625842869943,22.113741571300565
3867,vsp15_240809_Au-0.25-In-0.25-Pd-0.5_pp0_rep2,vsp,15,240809,Au-0.25-In-0.25-Pd-0.5,pp0,2,,CO2R,300.0,3.631320936877077,64.74063068907071,12.806974459724952,0.0058712364457002,0.0,77.55430020347411,22.445699796525886
3868,vsp15_240809_Au-0.25-In-0.25-Pd-0.5_pp0_rep2,vsp,15,240809,Au-0.25-In-0.25-Pd-0.5,pp0,2,,CO2R,150.0,3.2915700863787376,59.25422168281404,17.721021611001966,0.0051373318899877,0.0,76.980380625706,23.019619374293995
3869,vsp15_240809_Au-0.25-In-0.25-Pd-0.5_pp0_rep2,vsp,15,240809,Au-0.25-In-0.25-Pd-0.5,pp0,2,,HER,50.0,2.8344708677685952,,,,,,
3870,vsp15_240809_Au-0.25-In-0.25-Pd-0.5_pp0_rep3,vsp,15,240809,Au-0.25-In-0.25-Pd-0.5,pp0,3,,CO2R,300.0,3.496816009966777,64.12479859381865,13.1262278978389,0.0051373318899877,0.0,77.25682287813373,22.743177121866267
3871,vsp15_240809_Au-0.25-In-0.25-Pd-0.5_pp0_rep3,vsp,15,240809,Au-0.25-In-0.25-Pd-0.5,pp0,3,,CO2R,200.0,3.317901375415283,62.12684927493775,16.576620825147348,0.0024769278755297,0.0,78.70594702796062,21.29405297203938
3872,vsp15_240809_Au-0.25-In-0.25-Pd-0.5_pp0_rep3,vsp,15,240809,Au-0.25-In-0.25-Pd-0.5,pp0,3,,CO2R,150.0,3.1843826445182724,60.39423298248551,17.809430255402752,0.0029356182228501,0.0,78.20659885611111,21.79340114388889
3873,vsp15_240809_Au-0.25-In-0.25-Pd-0.5_pp0_rep3,vsp,15,240809,Au-0.25-In-0.25-Pd-0.5,pp0,3,,HER,50.0,2.587521636363636,,,,,,
3874,vsp15_240809_Au-0.25-In-0.25-Pd-0.5_pp0_rep3,vsp,15,240809,Au-0.25-In-0.25-Pd-0.5,pp0,3,,CO2R,100.0,2.998278541528239,61.63405804683086,18.985756385068765,0.0044034273342751,0.0,80.6242178592339,19.375782140766105
3875,vsp15_240809_Au-0.25-In-0.25-Pd-0.5_pp0_rep3,vsp,15,240809,Au-0.25-In-0.25-Pd-0.5,pp0,3,,CO2R,50.0,2.723205996677741,61.03705873736634,21.11493123772102,0.0077059978349815,0.0,82.15969597292235,17.84030402707765
3876,vsp15_240809_Au-0.375-In-0.25-Pd-0.375_pp0,vsp,15,240809,Au-0.375-In-0.25-Pd-0.375,pp0,avg,3.0,CO2R,100.0,3.098962456256921,42.505388269266994,23.312868369351676,0.0051373318899876,0.0,65.82339397050865,34.17660602949135
3877,vsp15_240809_Au-0.375-In-0.25-Pd-0.375_pp0,vsp,15,240809,Au-0.375-In-0.25-Pd-0.375,pp0,avg,3.0,HER,50.0,2.9782466859504133,,,,,,
3878,vsp15_240809_Au-0.375-In-0.25-Pd-0.375_pp0,vsp,15,240809,Au-0.375-In-0.25-Pd-0.375,pp0,std,3.0,HER,50.0,0.0540224748883409,0.0,0.0,0.0,0.0,0.0,0.0
3879,vsp15_240809_Au-0.375-In-0.25-Pd-0.375_pp0,vsp,15,240809,Au-0.375-In-0.25-Pd-0.375,pp0,std,3.0,CO2R,200.0,0.0556443976517192,6.077716732770408,3.095416232367955,0.0013575994520438,0.0,4.222114765741915,4.222114765741908
3880,vsp15_240809_Au-0.375-In-0.25-Pd-0.375_pp0,vsp,15,240809,Au-0.375-In-0.25-Pd-0.375,pp0,std,3.0,CO2R,50.0,0.0462871041452546,14.233159330385687,12.014853798551052,0.0022017136671376,0.0,4.474149764467372,4.474149764467372
3881,vsp15_240809_Au-0.375-In-0.25-Pd-0.375_pp0,vsp,15,240809,Au-0.375-In-0.25-Pd-0.375,pp0,avg,3.0,CO2R,50.0,2.8616161594684386,39.58274916821863,27.57367387033399,0.0099077115021191,0.0,67.16633075005474,32.83366924994527
3882,vsp15_240809_Au-0.375-In-0.25-Pd-0.375_pp0,vsp,15,240809,Au-0.375-In-0.25-Pd-0.375,pp0,std,3.0,CO2R,300.0,0.0619699024529305,3.73900181935967,1.9165262963819356,0.0013852144717301,0.0,1.832134723003361,1.832134723003361
3883,vsp15_240809_Au-0.375-In-0.25-Pd-0.375_pp0,vsp,15,240809,Au-0.375-In-0.25-Pd-0.375,pp0,avg,3.0,CO2R,150.0,3.255327678848284,45.62695738907838,20.97413228552718,0.0041587924823709,0.0,66.60524846708793,33.39475153291207
3884,vsp15_240809_Au-0.375-In-0.25-Pd-0.375_pp0,vsp,15,240809,Au-0.375-In-0.25-Pd-0.375,pp0,std,3.0,CO2R,150.0,0.0530086790883074,10.468095148209702,4.641862679193012,0.0008474399856002,0.0,8.107885999186083,8.107885999186081
3885,vsp15_240809_Au-0.375-In-0.25-Pd-0.375_pp0,vsp,15,240809,Au-0.375-In-0.25-Pd-0.375,pp0,avg,3.0,CO2R,300.0,3.553943657807309,50.21713504502432,14.651277013752456,0.0034860466396344,0.0,64.87206286906296,35.12793713093705
3886,vsp15_240809_Au-0.375-In-0.25-Pd-0.375_pp0,vsp,15,240809,Au-0.375-In-0.25-Pd-0.375,pp0,avg,3.0,CO2R,200.0,3.3735984008859354,47.02295507334324,18.58055009823183,0.0039447369869547,0.0,65.60769705403185,34.39230294596816
3887,vsp15_240809_Au-0.375-In-0.25-Pd-0.375_pp0,vsp,15,240809,Au-0.375-In-0.25-Pd-0.375,pp0,std,3.0,CO2R,100.0,0.0518087909503361,10.59222992934882,7.527156371538791,0.0006355799892001,0.0,6.700793292328987,6.700793292328988
3888,vsp15_240809_Au-0.375-In-0.25-Pd-0.375_pp0_rep1,vsp,15,240809,Au-0.375-In-0.25-Pd-0.375,pp0,1,,CO2R,100.0,3.148925222591362,54.73623637238696,16.56188605108055,0.0055042841678439,0.0,71.30362670763535,28.69637329236465
3889,vsp15_240809_Au-0.375-In-0.25-Pd-0.375_pp0_rep1,vsp,15,240809,Au-0.375-In-0.25-Pd-0.375,pp0,1,,CO2R,150.0,3.3078580232558146,57.26296846554647,16.429273084479373,0.0036695227785626,0.0,73.6959110728044,26.3040889271956
3890,vsp15_240809_Au-0.375-In-0.25-Pd-0.375_pp0_rep1,vsp,15,240809,Au-0.375-In-0.25-Pd-0.375,pp0,1,,CO2R,50.0,2.899674172757475,54.38406327816025,17.401768172888016,0.0099077115021191,0.0,71.79573916255038,28.204260837449624
3891,vsp15_240809_Au-0.375-In-0.25-Pd-0.375_pp0_rep1,vsp,15,240809,Au-0.375-In-0.25-Pd-0.375,pp0,1,,CO2R,200.0,3.429323209302326,53.3592458515558,15.12524557956778,0.0055042841678439,0.0,68.49073715170088,31.50926284829912
3892,vsp15_240809_Au-0.375-In-0.25-Pd-0.375_pp0_rep1,vsp,15,240809,Au-0.375-In-0.25-Pd-0.375,pp0,1,,HER,50.0,3.0290756446280995,,,,,,
3893,vsp15_240809_Au-0.375-In-0.25-Pd-0.375_pp0_rep1,vsp,15,240809,Au-0.375-In-0.25-Pd-0.375,pp0,1,,CO2R,300.0,3.620713026578073,53.96890497813305,12.662082514734776,0.0047703796121314,0.0,66.6362521634196,33.3637478365804
3894,vsp15_240809_Au-0.375-In-0.25-Pd-0.375_pp0_rep2,vsp,15,240809,Au-0.375-In-0.25-Pd-0.375,pp0,2,,HER,50.0,2.9841489834710746,,,,,,
3895,vsp15_240809_Au-0.375-In-0.25-Pd-0.375_pp0_rep2,vsp,15,240809,Au-0.375-In-0.25-Pd-0.375,pp0,2,,CO2R,50.0,2.8750861794019933,38.36866224444956,24.489194499017685,0.0077059978349815,0.0,62.86556274130223,37.13443725869777
3896,vsp15_240809_Au-0.375-In-0.25-Pd-0.375_pp0_rep2,vsp,15,240809,Au-0.375-In-0.25-Pd-0.375,pp0,2,,CO2R,100.0,3.1024756744186046,36.40000837012702,21.94744597249509,0.0055042841678439,0.0,58.35295862678995,41.64704137321005
3897,vsp15_240809_Au-0.375-In-0.25-Pd-0.375_pp0_rep2,vsp,15,240809,Au-0.375-In-0.25-Pd-0.375,pp0,2,,CO2R,150.0,3.256271737541528,36.974617589821925,20.785854616895875,0.0051373318899877,0.0,57.76560953860779,42.23439046139221
3898,vsp15_240809_Au-0.375-In-0.25-Pd-0.375_pp0_rep2,vsp,15,240809,Au-0.375-In-0.25-Pd-0.375,pp0,2,,CO2R,300.0,3.542844784053156,46.491033501433385,16.48575638506876,0.0020182375282094,0.0,62.97880812403036,37.02119187596964
3899,vsp15_240809_Au-0.375-In-0.25-Pd-0.375_pp0_rep2,vsp,15,240809,Au-0.375-In-0.25-Pd-0.375,pp0,2,,CO2R,200.0,3.3734372292358805,41.24191759609952,19.51620825147348,0.0033025705007063,0.0,60.761428418073706,39.23857158192629
3900,vsp15_240809_Au-0.375-In-0.25-Pd-0.375_pp0_rep3,vsp,15,240809,Au-0.375-In-0.25-Pd-0.375,pp0,3,,CO2R,300.0,3.4982731627906976,50.191466655506495,14.805992141453832,0.0036695227785626,0.0,65.0011283197389,34.998871680261104
3901,vsp15_240809_Au-0.375-In-0.25-Pd-0.375_pp0_rep3,vsp,15,240809,Au-0.375-In-0.25-Pd-0.375,pp0,3,,CO2R,150.0,3.201853275747508,42.64328611186675,25.707269155206287,0.0036695227785626,0.0,68.3542247898516,31.6457752101484
3902,vsp15_240809_Au-0.375-In-0.25-Pd-0.375_pp0_rep3,vsp,15,240809,Au-0.375-In-0.25-Pd-0.375,pp0,3,,CO2R,200.0,3.318034764119601,46.4677017723744,21.100196463654225,0.0030273562923141,0.0,67.57092559232093,32.42907440767907
3903,vsp15_240809_Au-0.375-In-0.25-Pd-0.375_pp0_rep3,vsp,15,240809,Au-0.375-In-0.25-Pd-0.375,pp0,3,,CO2R,50.0,2.8100881262458475,25.99552198204608,40.83005893909627,0.0121094251692567,0.0,66.8376903463116,33.1623096536884
3904,vsp15_240809_Au-0.375-In-0.25-Pd-0.375_pp0_rep3,vsp,15,240809,Au-0.375-In-0.25-Pd-0.375,pp0,3,,CO2R,100.0,3.045486471760797,36.37992006528699,31.42927308447937,0.0044034273342751,0.0,67.81359657710064,32.18640342289936
3905,vsp15_240809_Au-0.375-In-0.25-Pd-0.375_pp0_rep3,vsp,15,240809,Au-0.375-In-0.25-Pd-0.375,pp0,3,,HER,50.0,2.921515429752066,,,,,,
3906,vsp15_240809_Au-0.444-In-0.111-Pd-0.444_pp0,vsp,15,240809,Au-0.444-In-0.111-Pd-0.444,pp0,avg,1.0,CO2R,150.0,3.2864788571428574,54.60252359329553,16.542239685658153,0.0073390455571252,0.0,71.1530909063901,28.84690909360989
3907,vsp15_240809_Au-0.444-In-0.111-Pd-0.444_pp0,vsp,15,240809,Au-0.444-In-0.111-Pd-0.444,pp0,avg,1.0,HER,50.0,2.972900520661157,,,,,,
3908,vsp15_240809_Au-0.444-In-0.111-Pd-0.444_pp0,vsp,15,240809,Au-0.444-In-0.111-Pd-0.444,pp0,std,1.0,CO2R,50.0,0.0,0.0,0.0,0.0,0.0,0.0,0.0
3909,vsp15_240809_Au-0.444-In-0.111-Pd-0.444_pp0,vsp,15,240809,Au-0.444-In-0.111-Pd-0.444,pp0,avg,1.0,CO2R,50.0,2.850305591362126,50.30237083847747,22.352652259332025,0.0121094251692567,0.0,72.66713252297876,27.33286747702124
3910,vsp15_240809_Au-0.444-In-0.111-Pd-0.444_pp0,vsp,15,240809,Au-0.444-In-0.111-Pd-0.444,pp0,avg,1.0,CO2R,100.0,3.1156774285714284,51.41287744041516,18.7426326129666,0.0093572830853347,0.0,70.16635020928604,29.833649790713963
3911,vsp15_240809_Au-0.444-In-0.111-Pd-0.444_pp0,vsp,15,240809,Au-0.444-In-0.111-Pd-0.444,pp0,std,1.0,CO2R,100.0,0.0,0.0,0.0,0.0,0.0,0.0,0.0
3912,vsp15_240809_Au-0.444-In-0.111-Pd-0.444_pp0,vsp,15,240809,Au-0.444-In-0.111-Pd-0.444,pp0,avg,1.0,CO2R,300.0,3.597576295681063,60.15170855217728,12.711198428290768,0.0058712364457002,0.0,72.8696020351465,27.1303979648535
3913,vsp15_240809_Au-0.444-In-0.111-Pd-0.444_pp0,vsp,15,240809,Au-0.444-In-0.111-Pd-0.444,pp0,std,1.0,CO2R,300.0,0.0,0.0,0.0,0.0,0.0,0.0,0.0
3914,vsp15_240809_Au-0.444-In-0.111-Pd-0.444_pp0,vsp,15,240809,Au-0.444-In-0.111-Pd-0.444,pp0,std,1.0,CO2R,150.0,0.0,0.0,0.0,0.0,0.0,0.0,0.0
3915,vsp15_240809_Au-0.444-In-0.111-Pd-0.444_pp0,vsp,15,240809,Au-0.444-In-0.111-Pd-0.444,pp0,avg,1.0,CO2R,200.0,3.410691784053156,58.23160141455146,15.106827111984282,0.0060547125846283,0.0,73.34547182099966,26.654528179000337
3916,vsp15_240809_Au-0.444-In-0.111-Pd-0.444_pp0,vsp,15,240809,Au-0.444-In-0.111-Pd-0.444,pp0,std,1.0,CO2R,200.0,0.0,0.0,0.0,0.0,0.0,0.0,0.0
3917,vsp15_240809_Au-0.444-In-0.111-Pd-0.444_pp0,vsp,15,240809,Au-0.444-In-0.111-Pd-0.444,pp0,std,1.0,HER,50.0,0.0,0.0,0.0,0.0,0.0,0.0,0.0
3918,vsp15_240809_Au-0.444-In-0.111-Pd-0.444_pp0_rep1,vsp,15,240809,Au-0.444-In-0.111-Pd-0.444,pp0,1,,CO2R,150.0,3.2864788571428574,54.60252359329553,16.542239685658153,0.0073390455571252,0.0,71.1530909063901,28.84690909360989
3919,vsp15_240809_Au-0.444-In-0.111-Pd-0.444_pp0_rep1,vsp,15,240809,Au-0.444-In-0.111-Pd-0.444,pp0,1,,CO2R,300.0,3.597576295681063,60.15170855217728,12.711198428290768,0.0058712364457002,0.0,72.8696020351465,27.1303979648535
3920,vsp15_240809_Au-0.444-In-0.111-Pd-0.444_pp0_rep1,vsp,15,240809,Au-0.444-In-0.111-Pd-0.444,pp0,1,,CO2R,100.0,3.1156774285714284,51.41287744041516,18.7426326129666,0.0093572830853347,0.0,70.16635020928604,29.833649790713963
3921,vsp15_240809_Au-0.444-In-0.111-Pd-0.444_pp0_rep1,vsp,15,240809,Au-0.444-In-0.111-Pd-0.444,pp0,1,,CO2R,50.0,2.850305591362126,50.30237083847747,22.352652259332025,0.0121094251692567,0.0,72.66713252297876,27.33286747702124
3922,vsp15_240809_Au-0.444-In-0.111-Pd-0.444_pp0_rep1,vsp,15,240809,Au-0.444-In-0.111-Pd-0.444,pp0,1,,CO2R,200.0,3.410691784053156,58.23160141455146,15.106827111984282,0.0060547125846283,0.0,73.34547182099966,26.654528179000337
3923,vsp15_240809_Au-0.444-In-0.111-Pd-0.444_pp0_rep1,vsp,15,240809,Au-0.444-In-0.111-Pd-0.444,pp0,1,,HER,50.0,2.972900520661157,,,,,,
3924,vsp15_240809_Au-0.5-In-0.25-Pd-0.25_pp0,vsp,15,240809,Au-0.5-In-0.25-Pd-0.25,pp0,std,2.0,HER,50.0,0.0582512111921244,0.0,0.0,0.0,0.0,0.0,0.0
3925,vsp15_240809_Au-0.5-In-0.25-Pd-0.25_pp0,vsp,15,240809,Au-0.5-In-0.25-Pd-0.25,pp0,std,2.0,CO2R,200.0,0.0392462281860897,0.1791108327494398,1.4430396246709762,0.000389211666066,0.0,1.26379372887464,1.2637937288746448
3926,vsp15_240809_Au-0.5-In-0.25-Pd-0.25_pp0,vsp,15,240809,Au-0.5-In-0.25-Pd-0.25,pp0,std,2.0,CO2R,100.0,0.0318872152168035,2.661582535726553,2.646440900118612,0.000778423332132,0.0,0.0159200589400722,0.0159200589400772
