Repository: Graph4HEP/fairchem

File: src/fairchem/applications/ocx/data/experimental_data/ExpDataDump_241113.csv (part 19 of 25)
,sample id,source,batch number,batch date,composition,post processing id,rep,total reps,reaction,current density,voltage,fe_h2,fe_co,fe_ch4,fe_c2h4,fe_gas_total,fe_liquid
3927,vsp15_240809_Au-0.5-In-0.25-Pd-0.25_pp0,vsp,15,240809,Au-0.5-In-0.25-Pd-0.25,pp0,avg,2.0,CO2R,200.0,3.3935499684385384,57.20286049090795,14.00908644400786,0.0035777847090985,0.0,71.21589543782963,28.784104562170363
3928,vsp15_240809_Au-0.5-In-0.25-Pd-0.25_pp0,vsp,15,240809,Au-0.5-In-0.25-Pd-0.25,pp0,avg,2.0,HER,50.0,2.969740504132232,,,,,,
3929,vsp15_240809_Au-0.5-In-0.25-Pd-0.25_pp0,vsp,15,240809,Au-0.5-In-0.25-Pd-0.25,pp0,std,2.0,CO2R,50.0,0.020601870861593,1.778235429973403,6.032634965231008,0.0062273866570563,0.0,4.2481721486005455,4.2481721486005455
3930,vsp15_240809_Au-0.5-In-0.25-Pd-0.25_pp0,vsp,15,240809,Au-0.5-In-0.25-Pd-0.25,pp0,std,2.0,CO2R,150.0,0.0375464069123005,1.7847458609035791,0.1805970168059932,0.0,0.0,1.6041488440975686,1.6041488440975735
3931,vsp15_240809_Au-0.5-In-0.25-Pd-0.25_pp0,vsp,15,240809,Au-0.5-In-0.25-Pd-0.25,pp0,avg,2.0,CO2R,50.0,2.8853279983388704,45.56466969386261,20.76866404715128,0.0121094251692567,0.0,66.34544316618314,33.654556833816855
3932,vsp15_240809_Au-0.5-In-0.25-Pd-0.25_pp0,vsp,15,240809,Au-0.5-In-0.25-Pd-0.25,pp0,avg,2.0,CO2R,100.0,3.118886526578073,52.40724852999645,17.88801571709234,0.0049538557510595,0.0,70.30021810283984,29.69978189716016
3933,vsp15_240809_Au-0.5-In-0.25-Pd-0.25_pp0,vsp,15,240809,Au-0.5-In-0.25-Pd-0.25,pp0,avg,2.0,CO2R,150.0,3.277220401993356,53.68285588733809,15.6090373280943,0.0040364750564189,0.0,69.2959296904888,30.704070309511188
3934,vsp15_240809_Au-0.5-In-0.25-Pd-0.25_pp0,vsp,15,240809,Au-0.5-In-0.25-Pd-0.25,pp0,std,2.0,CO2R,300.0,0.0440617945077909,1.8838819682494123,3.620622885004793,0.0001297372220219,0.0,1.736028652074518,1.736028652074518
3935,vsp15_240809_Au-0.5-In-0.25-Pd-0.25_pp0,vsp,15,240809,Au-0.5-In-0.25-Pd-0.25,pp0,avg,2.0,CO2R,300.0,3.565874895348837,60.80834501663563,11.351915520628683,0.0037612608480266,0.0,72.16443370722871,27.83556629277129
3936,vsp15_240809_Au-0.5-In-0.25-Pd-0.25_pp0_rep1,vsp,15,240809,Au-0.5-In-0.25-Pd-0.25,pp0,1,,CO2R,300.0,3.5347185016611293,59.47623930193141,13.912082514734774,0.0036695227785626,0.0,73.39199133944474,26.608008660555257
3937,vsp15_240809_Au-0.5-In-0.25-Pd-0.25_pp0_rep1,vsp,15,240809,Au-0.5-In-0.25-Pd-0.25,pp0,1,,CO2R,50.0,2.870760275747508,46.822072024942976,16.50294695481336,0.0165128525035319,0.0,63.34153183225987,36.65846816774013
3938,vsp15_240809_Au-0.5-In-0.25-Pd-0.25_pp0_rep1,vsp,15,240809,Au-0.5-In-0.25-Pd-0.25,pp0,1,,CO2R,150.0,3.2506710830564782,54.94486178827764,15.481335952848722,0.0040364750564189,0.0,70.43023421618277,29.569765783817232
3939,vsp15_240809_Au-0.5-In-0.25-Pd-0.25_pp0_rep1,vsp,15,240809,Au-0.5-In-0.25-Pd-0.25,pp0,1,,CO2R,200.0,3.36579869435216,57.07621000648685,15.029469548133596,0.0038529989174907,0.0,72.10953255353793,27.89046744646207
3940,vsp15_240809_Au-0.5-In-0.25-Pd-0.25_pp0_rep1,vsp,15,240809,Au-0.5-In-0.25-Pd-0.25,pp0,1,,HER,50.0,3.0109303305785127,,,,,,
3941,vsp15_240809_Au-0.5-In-0.25-Pd-0.25_pp0_rep1,vsp,15,240809,Au-0.5-In-0.25-Pd-0.25,pp0,1,,CO2R,100.0,3.0963388604651163,54.28927158969638,16.01669941060904,0.0055042841678439,0.0,70.31147528447326,29.68852471552674
3942,vsp15_240809_Au-0.5-In-0.25-Pd-0.25_pp0_rep2,vsp,15,240809,Au-0.5-In-0.25-Pd-0.25,pp0,2,,CO2R,150.0,3.303769720930233,52.42084998639855,15.73673870333988,0.0040364750564189,0.0,68.16162516479486,31.838374835205144
3943,vsp15_240809_Au-0.5-In-0.25-Pd-0.25_pp0_rep2,vsp,15,240809,Au-0.5-In-0.25-Pd-0.25,pp0,2,,HER,50.0,2.928550677685951,,,,,,
3944,vsp15_240809_Au-0.5-In-0.25-Pd-0.25_pp0_rep2,vsp,15,240809,Au-0.5-In-0.25-Pd-0.25,pp0,2,,CO2R,50.0,2.8998957209302323,44.30726736278224,25.034381139489195,0.0077059978349815,0.0,69.34935450010641,30.650645499893585
3945,vsp15_240809_Au-0.5-In-0.25-Pd-0.25_pp0_rep2,vsp,15,240809,Au-0.5-In-0.25-Pd-0.25,pp0,2,,CO2R,200.0,3.421301242524917,57.32951097532905,12.988703339882122,0.0033025705007063,0.0,70.32225832212134,29.677741677878657
3946,vsp15_240809_Au-0.5-In-0.25-Pd-0.25_pp0_rep2,vsp,15,240809,Au-0.5-In-0.25-Pd-0.25,pp0,2,,CO2R,100.0,3.1414341926910296,50.52522547029651,19.75933202357564,0.0044034273342751,0.0,70.28896092120642,29.711039078793576
3947,vsp15_240809_Au-0.5-In-0.25-Pd-0.25_pp0_rep2,vsp,15,240809,Au-0.5-In-0.25-Pd-0.25,pp0,2,,CO2R,300.0,3.597031289036544,62.14045073133985,8.791748526522593,0.0038529989174907,0.0,70.93687607501268,29.063123924987323
3948,vsp1_240503_Ag-0.111-Au-0.889_pp0,vsp,1,240503,Ag-0.111-Au-0.889,pp0,avg,1.0,CO2R,100.0,2.969866,68.52309109,28.57072692,0.008806855,0.0,97.10509631,2.894903687
3949,vsp1_240503_Ag-0.111-Au-0.889_pp0,vsp,1,240503,Ag-0.111-Au-0.889,pp0,std,1.0,HER,50.0,0.0,0.0,0.0,0.0,0.0,0.0,0.0
3950,vsp1_240503_Ag-0.111-Au-0.889_pp0,vsp,1,240503,Ag-0.111-Au-0.889,pp0,avg,1.0,CO2R,50.0,2.719029,67.81686162,27.9518664,0.008806855,0.0,95.77753488,4.22246512
3951,vsp1_240503_Ag-0.111-Au-0.889_pp0,vsp,1,240503,Ag-0.111-Au-0.889,pp0,std,1.0,CO2R,50.0,0.0,0.0,0.0,0.0,0.0,0.0,0.0
3952,vsp1_240503_Ag-0.111-Au-0.889_pp0,vsp,1,240503,Ag-0.111-Au-0.889,pp0,std,1.0,CO2R,100.0,0.0,0.0,0.0,0.0,0.0,0.0,0.0
3953,vsp1_240503_Ag-0.111-Au-0.889_pp0,vsp,1,240503,Ag-0.111-Au-0.889,pp0,avg,1.0,CO2R,200.0,3.262277,72.62487183,25.93688605,0.013210282,0.001264436,98.57870406,1.421295944
3954,vsp1_240503_Ag-0.111-Au-0.889_pp0,vsp,1,240503,Ag-0.111-Au-0.889,pp0,std,1.0,CO2R,200.0,0.0,0.0,0.0,0.0,0.0,0.0,0.0
3955,vsp1_240503_Ag-0.111-Au-0.889_pp0,vsp,1,240503,Ag-0.111-Au-0.889,pp0,std,1.0,CO2R,150.0,0.0,0.0,0.0,0.0,0.0,0.0,0.0
3956,vsp1_240503_Ag-0.111-Au-0.889_pp0,vsp,1,240503,Ag-0.111-Au-0.889,pp0,avg,1.0,CO2R,300.0,3.422433,75.6142627,21.56679764,0.013393758,0.001123943,97.19771997,2.802280033
3957,vsp1_240503_Ag-0.111-Au-0.889_pp0,vsp,1,240503,Ag-0.111-Au-0.889,pp0,std,1.0,CO2R,300.0,0.0,0.0,0.0,0.0,0.0,0.0,0.0
3958,vsp1_240503_Ag-0.111-Au-0.889_pp0,vsp,1,240503,Ag-0.111-Au-0.889,pp0,avg,1.0,HER,50.0,2.500558,,,,,,
3959,vsp1_240503_Ag-0.111-Au-0.889_pp0,vsp,1,240503,Ag-0.111-Au-0.889,pp0,avg,1.0,CO2R,150.0,3.142578,69.950407,27.77996071,0.012476377,0.0,97.7454803,2.2545197
3960,vsp1_240503_Ag-0.111-Au-0.889_pp0_rep1,vsp,1,240503,Ag-0.111-Au-0.889,pp0,1,,HER,50.0,2.500558,,,,,,
3961,vsp1_240503_Ag-0.111-Au-0.889_pp0_rep1,vsp,1,240503,Ag-0.111-Au-0.889,pp0,1,,CO2R,300.0,3.422433,75.6142627,21.56679764,0.013393758,0.001123943,97.19771997,2.802280033
3962,vsp1_240503_Ag-0.111-Au-0.889_pp0_rep1,vsp,1,240503,Ag-0.111-Au-0.889,pp0,1,,CO2R,50.0,2.719029,67.81686162,27.9518664,0.008806855,0.0,95.77753488,4.22246512
3963,vsp1_240503_Ag-0.111-Au-0.889_pp0_rep1,vsp,1,240503,Ag-0.111-Au-0.889,pp0,1,,CO2R,100.0,2.969866,68.52309109,28.57072692,0.008806855,0.0,97.10509631,2.894903687
3964,vsp1_240503_Ag-0.111-Au-0.889_pp0_rep1,vsp,1,240503,Ag-0.111-Au-0.889,pp0,1,,CO2R,150.0,3.142578,69.950407,27.77996071,0.012476377,0.0,97.7454803,2.2545197
3965,vsp1_240503_Ag-0.111-Au-0.889_pp0_rep1,vsp,1,240503,Ag-0.111-Au-0.889,pp0,1,,CO2R,200.0,3.262277,72.62487183,25.93688605,0.013210282,0.001264436,98.57870406,1.421295944
3966,vsp1_240503_Ag-0.25-Au-0.75_pp0,vsp,1,240503,Ag-0.25-Au-0.75,pp0,avg,1.0,CO2R,50.0,2.775391,45.39580238,41.49312377,0.007705998,0.0,86.89663215,13.10336785
3967,vsp1_240503_Ag-0.25-Au-0.75_pp0,vsp,1,240503,Ag-0.25-Au-0.75,pp0,avg,1.0,CO2R,300.0,3.513951,43.60689698,44.1502947,0.009724235,0.000702464,87.76910125,12.23089875
3968,vsp1_240503_Ag-0.25-Au-0.75_pp0,vsp,1,240503,Ag-0.25-Au-0.75,pp0,std,1.0,CO2R,300.0,0.0,0.0,0.0,0.0,0.0,0.0,0.0
3969,vsp1_240503_Ag-0.25-Au-0.75_pp0,vsp,1,240503,Ag-0.25-Au-0.75,pp0,std,1.0,CO2R,100.0,0.0,0.0,0.0,0.0,0.0,0.0,0.0
3970,vsp1_240503_Ag-0.25-Au-0.75_pp0,vsp,1,240503,Ag-0.25-Au-0.75,pp0,std,1.0,HER,50.0,0.0,0.0,0.0,0.0,0.0,0.0,0.0
3971,vsp1_240503_Ag-0.25-Au-0.75_pp0,vsp,1,240503,Ag-0.25-Au-0.75,pp0,std,1.0,CO2R,50.0,0.0,0.0,0.0,0.0,0.0,0.0,0.0
3972,vsp1_240503_Ag-0.25-Au-0.75_pp0,vsp,1,240503,Ag-0.25-Au-0.75,pp0,std,1.0,CO2R,200.0,0.0,0.0,0.0,0.0,0.0,0.0,0.0
3973,vsp1_240503_Ag-0.25-Au-0.75_pp0,vsp,1,240503,Ag-0.25-Au-0.75,pp0,avg,1.0,HER,50.0,2.555804,,,,,,
3974,vsp1_240503_Ag-0.25-Au-0.75_pp0,vsp,1,240503,Ag-0.25-Au-0.75,pp0,avg,1.0,CO2R,150.0,3.221261,37.83799619,50.95284872,0.007705998,0.0,88.80019855,11.19980145
3975,vsp1_240503_Ag-0.25-Au-0.75_pp0,vsp,1,240503,Ag-0.25-Au-0.75,pp0,std,1.0,CO2R,150.0,0.0,0.0,0.0,0.0,0.0,0.0,0.0
3976,vsp1_240503_Ag-0.25-Au-0.75_pp0,vsp,1,240503,Ag-0.25-Au-0.75,pp0,avg,1.0,CO2R,200.0,3.345424,39.79524577,48.91208251,0.007981212,0.0,88.71703951,11.28296049
3977,vsp1_240503_Ag-0.25-Au-0.75_pp0,vsp,1,240503,Ag-0.25-Au-0.75,pp0,avg,1.0,CO2R,100.0,3.044364,38.08491494,50.18664047,0.006054713,0.0,88.27958729,11.72041271
3978,vsp1_240503_Ag-0.25-Au-0.75_pp0_rep1,vsp,1,240503,Ag-0.25-Au-0.75,pp0,1,,CO2R,100.0,3.044364,38.08491494,50.18664047,0.006054713,0.0,88.27958729,11.72041271
3979,vsp1_240503_Ag-0.25-Au-0.75_pp0_rep1,vsp,1,240503,Ag-0.25-Au-0.75,pp0,1,,CO2R,150.0,3.221261,37.83799619,50.95284872,0.007705998,0.0,88.80019855,11.19980145
3980,vsp1_240503_Ag-0.25-Au-0.75_pp0_rep1,vsp,1,240503,Ag-0.25-Au-0.75,pp0,1,,CO2R,50.0,2.775391,45.39580238,41.49312377,0.007705998,0.0,86.89663215,13.10336785
3981,vsp1_240503_Ag-0.25-Au-0.75_pp0_rep1,vsp,1,240503,Ag-0.25-Au-0.75,pp0,1,,HER,50.0,2.555804,,,,,,
3982,vsp1_240503_Ag-0.25-Au-0.75_pp0_rep1,vsp,1,240503,Ag-0.25-Au-0.75,pp0,1,,CO2R,300.0,3.513951,43.60689698,44.1502947,0.009724235,0.000702464,87.76910125,12.23089875
3983,vsp1_240503_Ag-0.25-Au-0.75_pp0_rep1,vsp,1,240503,Ag-0.25-Au-0.75,pp0,1,,CO2R,200.0,3.345424,39.79524577,48.91208251,0.007981212,0.0,88.71703951,11.28296049
3984,vsp1_240503_Ag-0.333-Au-0.667_pp0,vsp,1,240503,Ag-0.333-Au-0.667,pp0,avg,1.0,CO2R,50.0,2.792969,54.23716755,35.76915521,0.006678531,0.0,90.01300129,9.986998713
3985,vsp1_240503_Ag-0.333-Au-0.667_pp0,vsp,1,240503,Ag-0.333-Au-0.667,pp0,avg,1.0,CO2R,200.0,3.388951,39.53290506,51.2848723,0.00691705,0.0,90.82597957,9.174020433
3986,vsp1_240503_Ag-0.333-Au-0.667_pp0,vsp,1,240503,Ag-0.333-Au-0.667,pp0,std,1.0,CO2R,200.0,0.0,0.0,0.0,0.0,0.0,0.0,0.0
3987,vsp1_240503_Ag-0.333-Au-0.667_pp0,vsp,1,240503,Ag-0.333-Au-0.667,pp0,std,1.0,HER,50.0,0.0,0.0,0.0,0.0,0.0,0.0,0.0
3988,vsp1_240503_Ag-0.333-Au-0.667_pp0,vsp,1,240503,Ag-0.333-Au-0.667,pp0,std,1.0,CO2R,300.0,0.0,0.0,0.0,0.0,0.0,0.0,0.0
3989,vsp1_240503_Ag-0.333-Au-0.667_pp0,vsp,1,240503,Ag-0.333-Au-0.667,pp0,std,1.0,CO2R,50.0,0.0,0.0,0.0,0.0,0.0,0.0,0.0
3990,vsp1_240503_Ag-0.333-Au-0.667_pp0,vsp,1,240503,Ag-0.333-Au-0.667,pp0,avg,1.0,CO2R,300.0,3.568359,44.00760287,45.50212836,0.008904709,0.0,89.52006388,10.47993612
3991,vsp1_240503_Ag-0.333-Au-0.667_pp0,vsp,1,240503,Ag-0.333-Au-0.667,pp0,avg,1.0,CO2R,100.0,3.083426,45.48218209,44.89341847,0.00477038,0.0,90.38037094,9.619629061
3992,vsp1_240503_Ag-0.333-Au-0.667_pp0,vsp,1,240503,Ag-0.333-Au-0.667,pp0,std,1.0,CO2R,100.0,0.0,0.0,0.0,0.0,0.0,0.0,0.0
3993,vsp1_240503_Ag-0.333-Au-0.667_pp0,vsp,1,240503,Ag-0.333-Au-0.667,pp0,avg,1.0,CO2R,150.0,3.261998,39.7300355,51.08906352,0.006360506,0.0,90.82688748,9.173112516
3994,vsp1_240503_Ag-0.333-Au-0.667_pp0,vsp,1,240503,Ag-0.333-Au-0.667,pp0,std,1.0,CO2R,150.0,0.0,0.0,0.0,0.0,0.0,0.0,0.0
3995,vsp1_240503_Ag-0.333-Au-0.667_pp0,vsp,1,240503,Ag-0.333-Au-0.667,pp0,avg,1.0,HER,50.0,2.611328,,,,,,
3996,vsp1_240503_Ag-0.333-Au-0.667_pp0_rep1,vsp,1,240503,Ag-0.333-Au-0.667,pp0,1,,HER,50.0,2.611328,,,,,,
3997,vsp1_240503_Ag-0.333-Au-0.667_pp0_rep1,vsp,1,240503,Ag-0.333-Au-0.667,pp0,1,,CO2R,300.0,3.568359,44.00760287,45.50212836,0.008904709,0.0,89.52006388,10.47993612
3998,vsp1_240503_Ag-0.333-Au-0.667_pp0_rep1,vsp,1,240503,Ag-0.333-Au-0.667,pp0,1,,CO2R,150.0,3.261998,39.7300355,51.08906352,0.006360506,0.0,90.82688748,9.173112516
3999,vsp1_240503_Ag-0.333-Au-0.667_pp0_rep1,vsp,1,240503,Ag-0.333-Au-0.667,pp0,1,,CO2R,100.0,3.083426,45.48218209,44.89341847,0.00477038,0.0,90.38037094,9.619629061
4000,vsp1_240503_Ag-0.333-Au-0.667_pp0_rep1,vsp,1,240503,Ag-0.333-Au-0.667,pp0,1,,CO2R,50.0,2.792969,54.23716755,35.76915521,0.006678531,0.0,90.01300129,9.986998713
4001,vsp1_240503_Ag-0.333-Au-0.667_pp0_rep1,vsp,1,240503,Ag-0.333-Au-0.667,pp0,1,,CO2R,200.0,3.388951,39.53290506,51.2848723,0.00691705,0.0,90.82597957,9.174020433
4002,vsp1_240503_Ag-0.4-Au-0.6_pp0,vsp,1,240503,Ag-0.4-Au-0.6,pp0,avg,1.0,CO2R,100.0,3.082031,45.13590994,43.54862475,0.003302571,0.0,88.68783726,11.31216274
4003,vsp1_240503_Ag-0.4-Au-0.6_pp0,vsp,1,240503,Ag-0.4-Au-0.6,pp0,avg,1.0,HER,50.0,2.625837,,,,,,
4004,vsp1_240503_Ag-0.4-Au-0.6_pp0,vsp,1,240503,Ag-0.4-Au-0.6,pp0,avg,1.0,CO2R,50.0,2.830915,56.67915211,31.09037328,0.003302571,0.0,87.77282796,12.22717204
4005,vsp1_240503_Ag-0.4-Au-0.6_pp0,vsp,1,240503,Ag-0.4-Au-0.6,pp0,std,1.0,CO2R,50.0,0.0,0.0,0.0,0.0,0.0,0.0,0.0
4006,vsp1_240503_Ag-0.4-Au-0.6_pp0,vsp,1,240503,Ag-0.4-Au-0.6,pp0,std,1.0,CO2R,100.0,0.0,0.0,0.0,0.0,0.0,0.0,0.0
4007,vsp1_240503_Ag-0.4-Au-0.6_pp0,vsp,1,240503,Ag-0.4-Au-0.6,pp0,std,1.0,HER,50.0,0.0,0.0,0.0,0.0,0.0,0.0,0.0
4008,vsp1_240503_Ag-0.4-Au-0.6_pp0,vsp,1,240503,Ag-0.4-Au-0.6,pp0,std,1.0,CO2R,150.0,0.0,0.0,0.0,0.0,0.0,0.0,0.0
4009,vsp1_240503_Ag-0.4-Au-0.6_pp0,vsp,1,240503,Ag-0.4-Au-0.6,pp0,avg,1.0,CO2R,200.0,3.354074,43.87631045,44.16380157,0.006054713,0.0,88.04740246,11.95259754
4010,vsp1_240503_Ag-0.4-Au-0.6_pp0,vsp,1,240503,Ag-0.4-Au-0.6,pp0,std,1.0,CO2R,200.0,0.0,0.0,0.0,0.0,0.0,0.0,0.0
4011,vsp1_240503_Ag-0.4-Au-0.6_pp0,vsp,1,240503,Ag-0.4-Au-0.6,pp0,avg,1.0,CO2R,300.0,3.520089,48.37682312,38.53388998,0.008806855,0.00098345,86.92182151,13.07817849
4012,vsp1_240503_Ag-0.4-Au-0.6_pp0,vsp,1,240503,Ag-0.4-Au-0.6,pp0,std,1.0,CO2R,300.0,0.0,0.0,0.0,0.0,0.0,0.0,0.0
4013,vsp1_240503_Ag-0.4-Au-0.6_pp0,vsp,1,240503,Ag-0.4-Au-0.6,pp0,avg,1.0,CO2R,150.0,3.238839,42.174559,47.09724951,0.004036475,0.0,89.27716309,10.72283691
4014,vsp1_240503_Ag-0.4-Au-0.6_pp0_rep1,vsp,1,240503,Ag-0.4-Au-0.6,pp0,1,,HER,50.0,2.625837,,,,,,
4015,vsp1_240503_Ag-0.4-Au-0.6_pp0_rep1,vsp,1,240503,Ag-0.4-Au-0.6,pp0,1,,CO2R,300.0,3.520089,48.37682312,38.53388998,0.008806855,0.00098345,86.92182151,13.07817849
4016,vsp1_240503_Ag-0.4-Au-0.6_pp0_rep1,vsp,1,240503,Ag-0.4-Au-0.6,pp0,1,,CO2R,50.0,2.830915,56.67915211,31.09037328,0.003302571,0.0,87.77282796,12.22717204
4017,vsp1_240503_Ag-0.4-Au-0.6_pp0_rep1,vsp,1,240503,Ag-0.4-Au-0.6,pp0,1,,CO2R,200.0,3.354074,43.87631045,44.16380157,0.006054713,0.0,88.04740246,11.95259754
4018,vsp1_240503_Ag-0.4-Au-0.6_pp0_rep1,vsp,1,240503,Ag-0.4-Au-0.6,pp0,1,,CO2R,100.0,3.082031,45.13590994,43.54862475,0.003302571,0.0,88.68783726,11.31216274
4019,vsp1_240503_Ag-0.4-Au-0.6_pp0_rep1,vsp,1,240503,Ag-0.4-Au-0.6,pp0,1,,CO2R,150.0,3.238839,42.174559,47.09724951,0.004036475,0.0,89.27716309,10.72283691
4020,vsp1_240503_Ag-0.5-Au-0.5_pp0,vsp,1,240503,Ag-0.5-Au-0.5,pp0,avg,1.0,HER,50.0,2.544364,,,,,,
4021,vsp1_240503_Ag-0.5-Au-0.5_pp0,vsp,1,240503,Ag-0.5-Au-0.5,pp0,avg,1.0,CO2R,50.0,2.739397,62.77846366,23.85559921,0.005504284,0.0,86.63956716,13.36043284
4022,vsp1_240503_Ag-0.5-Au-0.5_pp0,vsp,1,240503,Ag-0.5-Au-0.5,pp0,avg,1.0,CO2R,100.0,2.983538,52.96658227,34.75933202,0.003302571,0.0,87.72921686,12.27078314
4023,vsp1_240503_Ag-0.5-Au-0.5_pp0,vsp,1,240503,Ag-0.5-Au-0.5,pp0,avg,1.0,CO2R,200.0,3.262835,41.20331039,49.34307466,0.006054713,0.001264436,90.55518706,9.444812938
4024,vsp1_240503_Ag-0.5-Au-0.5_pp0,vsp,1,240503,Ag-0.5-Au-0.5,pp0,std,1.0,CO2R,100.0,0.0,0.0,0.0,0.0,0.0,0.0,0.0
4025,vsp1_240503_Ag-0.5-Au-0.5_pp0,vsp,1,240503,Ag-0.5-Au-0.5,pp0,std,1.0,CO2R,50.0,0.0,0.0,0.0,0.0,0.0,0.0,0.0
4026,vsp1_240503_Ag-0.5-Au-0.5_pp0,vsp,1,240503,Ag-0.5-Au-0.5,pp0,std,1.0,CO2R,200.0,0.0,0.0,0.0,0.0,0.0,0.0,0.0
4027,vsp1_240503_Ag-0.5-Au-0.5_pp0,vsp,1,240503,Ag-0.5-Au-0.5,pp0,avg,1.0,CO2R,300.0,3.421038,46.04051141,43.08693517,0.007889474,0.001545421,89.13819959,10.86180041
4028,vsp1_240503_Ag-0.5-Au-0.5_pp0,vsp,1,240503,Ag-0.5-Au-0.5,pp0,std,1.0,CO2R,300.0,0.0,0.0,0.0,0.0,0.0,0.0,0.0
4029,vsp1_240503_Ag-0.5-Au-0.5_pp0,vsp,1,240503,Ag-0.5-Au-0.5,pp0,std,1.0,HER,50.0,0.0,0.0,0.0,0.0,0.0,0.0,0.0
4030,vsp1_240503_Ag-0.5-Au-0.5_pp0,vsp,1,240503,Ag-0.5-Au-0.5,pp0,std,1.0,CO2R,150.0,0.0,0.0,0.0,0.0,0.0,0.0,0.0
4031,vsp1_240503_Ag-0.5-Au-0.5_pp0,vsp,1,240503,Ag-0.5-Au-0.5,pp0,avg,1.0,CO2R,150.0,3.145089,42.73870556,47.34282908,0.004403427,0.0,90.08725617,9.912743827
4032,vsp1_240503_Ag-0.5-Au-0.5_pp0_rep1,vsp,1,240503,Ag-0.5-Au-0.5,pp0,1,,CO2R,50.0,2.739397,62.77846366,23.85559921,0.005504284,0.0,86.63956716,13.36043284
4033,vsp1_240503_Ag-0.5-Au-0.5_pp0_rep1,vsp,1,240503,Ag-0.5-Au-0.5,pp0,1,,CO2R,300.0,3.421038,46.04051141,43.08693517,0.007889474,0.001545421,89.13819959,10.86180041
4034,vsp1_240503_Ag-0.5-Au-0.5_pp0_rep1,vsp,1,240503,Ag-0.5-Au-0.5,pp0,1,,HER,50.0,2.544364,,,,,,
4035,vsp1_240503_Ag-0.5-Au-0.5_pp0_rep1,vsp,1,240503,Ag-0.5-Au-0.5,pp0,1,,CO2R,150.0,3.145089,42.73870556,47.34282908,0.004403427,0.0,90.08725617,9.912743827
4036,vsp1_240503_Ag-0.5-Au-0.5_pp0_rep1,vsp,1,240503,Ag-0.5-Au-0.5,pp0,1,,CO2R,100.0,2.983538,52.96658227,34.75933202,0.003302571,0.0,87.72921686,12.27078314
4037,vsp1_240503_Ag-0.5-Au-0.5_pp0_rep1,vsp,1,240503,Ag-0.5-Au-0.5,pp0,1,,CO2R,200.0,3.262835,41.20331039,49.34307466,0.006054713,0.001264436,90.55518706,9.444812938
4038,vsp1_240503_Ag-0.6-Au-0.4_pp0,vsp,1,240503,Ag-0.6-Au-0.4,pp0,avg,1.0,HER,50.0,2.600446,,,,,,
4039,vsp1_240503_Ag-0.6-Au-0.4_pp0,vsp,1,240503,Ag-0.6-Au-0.4,pp0,avg,1.0,CO2R,150.0,3.226004,49.00876771,38.53634578,0.004036475,0.002247886,87.55271595,12.44728405
4040,vsp1_240503_Ag-0.6-Au-0.4_pp0,vsp,1,240503,Ag-0.6-Au-0.4,pp0,avg,1.0,CO2R,300.0,3.498605,54.46776455,32.31335953,0.007339046,0.001685914,86.79146715,13.20853285
4041,vsp1_240503_Ag-0.6-Au-0.4_pp0,vsp,1,240503,Ag-0.6-Au-0.4,pp0,std,1.0,CO2R,200.0,0.0,0.0,0.0,0.0,0.0,0.0,0.0
4042,vsp1_240503_Ag-0.6-Au-0.4_pp0,vsp,1,240503,Ag-0.6-Au-0.4,pp0,avg,1.0,CO2R,200.0,3.342076,48.53334449,38.23305501,0.006329927,0.002318132,86.77628329,13.22371671
4043,vsp1_240503_Ag-0.6-Au-0.4_pp0,vsp,1,240503,Ag-0.6-Au-0.4,pp0,std,1.0,CO2R,150.0,0.0,0.0,0.0,0.0,0.0,0.0,0.0
4044,vsp1_240503_Ag-0.6-Au-0.4_pp0,vsp,1,240503,Ag-0.6-Au-0.4,pp0,std,1.0,CO2R,100.0,0.0,0.0,0.0,0.0,0.0,0.0,0.0
4045,vsp1_240503_Ag-0.6-Au-0.4_pp0,vsp,1,240503,Ag-0.6-Au-0.4,pp0,avg,1.0,CO2R,100.0,3.06529,59.24041097,26.706778,0.003302571,0.0,85.95049154,14.04950846
4046,vsp1_240503_Ag-0.6-Au-0.4_pp0,vsp,1,240503,Ag-0.6-Au-0.4,pp0,std,1.0,CO2R,300.0,0.0,0.0,0.0,0.0,0.0,0.0,0.0
4047,vsp1_240503_Ag-0.6-Au-0.4_pp0,vsp,1,240503,Ag-0.6-Au-0.4,pp0,std,1.0,CO2R,50.0,0.0,0.0,0.0,0.0,0.0,0.0,0.0
4048,vsp1_240503_Ag-0.6-Au-0.4_pp0,vsp,1,240503,Ag-0.6-Au-0.4,pp0,avg,1.0,CO2R,50.0,2.80692,67.06982778,16.07563851,0.004403427,0.0,83.14986972,16.85013028
4049,vsp1_240503_Ag-0.6-Au-0.4_pp0,vsp,1,240503,Ag-0.6-Au-0.4,pp0,std,1.0,HER,50.0,0.0,0.0,0.0,0.0,0.0,0.0,0.0
4050,vsp1_240503_Ag-0.6-Au-0.4_pp0_rep1,vsp,1,240503,Ag-0.6-Au-0.4,pp0,1,,CO2R,150.0,3.226004,49.00876771,38.53634578,0.004036475,0.002247886,87.55271595,12.44728405
4051,vsp1_240503_Ag-0.6-Au-0.4_pp0_rep1,vsp,1,240503,Ag-0.6-Au-0.4,pp0,1,,CO2R,200.0,3.342076,48.53334449,38.23305501,0.006329927,0.002318132,86.77628329,13.22371671
4052,vsp1_240503_Ag-0.6-Au-0.4_pp0_rep1,vsp,1,240503,Ag-0.6-Au-0.4,pp0,1,,CO2R,50.0,2.80692,67.06982778,16.07563851,0.004403427,0.0,83.14986972,16.85013028
4053,vsp1_240503_Ag-0.6-Au-0.4_pp0_rep1,vsp,1,240503,Ag-0.6-Au-0.4,pp0,1,,CO2R,300.0,3.498605,54.46776455,32.31335953,0.007339046,0.001685914,86.79146715,13.20853285
4054,vsp1_240503_Ag-0.6-Au-0.4_pp0_rep1,vsp,1,240503,Ag-0.6-Au-0.4,pp0,1,,HER,50.0,2.600446,,,,,,
4055,vsp1_240503_Ag-0.6-Au-0.4_pp0_rep1,vsp,1,240503,Ag-0.6-Au-0.4,pp0,1,,CO2R,100.0,3.06529,59.24041097,26.706778,0.003302571,0.0,85.95049154,14.04950846
4056,vsp1_240503_Ag-0.667-Au-0.333_pp0,vsp,1,240503,Ag-0.667-Au-0.333,pp0,std,1.0,CO2R,150.0,0.0,0.0,0.0,0.0,0.0,0.0,0.0
4057,vsp1_240503_Ag-0.667-Au-0.333_pp0,vsp,1,240503,Ag-0.667-Au-0.333,pp0,avg,1.0,CO2R,50.0,2.687779,61.17767687,22.88310413,0.003302571,0.0,84.06408357,15.93591643
4058,vsp1_240503_Ag-0.667-Au-0.333_pp0,vsp,1,240503,Ag-0.667-Au-0.333,pp0,std,1.0,CO2R,50.0,0.0,0.0,0.0,0.0,0.0,0.0,0.0
4059,vsp1_240503_Ag-0.667-Au-0.333_pp0,vsp,1,240503,Ag-0.667-Au-0.333,pp0,avg,1.0,CO2R,100.0,2.945591,55.33009688,30.55992141,0.002752142,0.0,85.89277044,14.10722956
4060,vsp1_240503_Ag-0.667-Au-0.333_pp0,vsp,1,240503,Ag-0.667-Au-0.333,pp0,std,1.0,CO2R,100.0,0.0,0.0,0.0,0.0,0.0,0.0,0.0
4061,vsp1_240503_Ag-0.667-Au-0.333_pp0,vsp,1,240503,Ag-0.667-Au-0.333,pp0,std,1.0,HER,50.0,0.0,0.0,0.0,0.0,0.0,0.0,0.0
4062,vsp1_240503_Ag-0.667-Au-0.333_pp0,vsp,1,240503,Ag-0.667-Au-0.333,pp0,avg,1.0,CO2R,150.0,3.120536,52.24549583,35.10805501,0.002568666,0.0,87.35710808,12.64289192
4063,vsp1_240503_Ag-0.667-Au-0.333_pp0,vsp,1,240503,Ag-0.667-Au-0.333,pp0,avg,1.0,HER,50.0,2.506418,,,,,,
4064,vsp1_240503_Ag-0.667-Au-0.333_pp0,vsp,1,240503,Ag-0.667-Au-0.333,pp0,avg,1.0,CO2R,300.0,3.401507,59.28623742,27.14145383,0.006421665,0.000842957,86.43610922,13.56389078
4065,vsp1_240503_Ag-0.667-Au-0.333_pp0,vsp,1,240503,Ag-0.667-Au-0.333,pp0,avg,1.0,CO2R,200.0,3.242746,54.17376384,33.28585462,0.003302571,0.0,87.46390961,12.53609039
4066,vsp1_240503_Ag-0.667-Au-0.333_pp0,vsp,1,240503,Ag-0.667-Au-0.333,pp0,std,1.0,CO2R,200.0,0.0,0.0,0.0,0.0,0.0,0.0,0.0
4067,vsp1_240503_Ag-0.667-Au-0.333_pp0,vsp,1,240503,Ag-0.667-Au-0.333,pp0,std,1.0,CO2R,300.0,0.0,0.0,0.0,0.0,0.0,0.0,0.0
4068,vsp1_240503_Ag-0.667-Au-0.333_pp0_rep1,vsp,1,240503,Ag-0.667-Au-0.333,pp0,1,,HER,50.0,2.506418,,,,,,
4069,vsp1_240503_Ag-0.667-Au-0.333_pp0_rep1,vsp,1,240503,Ag-0.667-Au-0.333,pp0,1,,CO2R,300.0,3.401507,59.28623742,27.14145383,0.006421665,0.000842957,86.43610922,13.56389078
4070,vsp1_240503_Ag-0.667-Au-0.333_pp0_rep1,vsp,1,240503,Ag-0.667-Au-0.333,pp0,1,,CO2R,200.0,3.242746,54.17376384,33.28585462,0.003302571,0.0,87.46390961,12.53609039
4071,vsp1_240503_Ag-0.667-Au-0.333_pp0_rep1,vsp,1,240503,Ag-0.667-Au-0.333,pp0,1,,CO2R,150.0,3.120536,52.24549583,35.10805501,0.002568666,0.0,87.35710808,12.64289192
4072,vsp1_240503_Ag-0.667-Au-0.333_pp0_rep1,vsp,1,240503,Ag-0.667-Au-0.333,pp0,1,,CO2R,100.0,2.945591,55.33009688,30.55992141,0.002752142,0.0,85.89277044,14.10722956
4073,vsp1_240503_Ag-0.667-Au-0.333_pp0_rep1,vsp,1,240503,Ag-0.667-Au-0.333,pp0,1,,CO2R,50.0,2.687779,61.17767687,22.88310413,0.003302571,0.0,84.06408357,15.93591643
4074,vsp1_240503_Ag-0.75-Au-0.25_pp0,vsp,1,240503,Ag-0.75-Au-0.25,pp0,avg,1.0,CO2R,300.0,3.442522,60.35489339,24.74950884,0.006238189,0.0,85.11179376,14.88820624
4075,vsp1_240503_Ag-0.75-Au-0.25_pp0,vsp,1,240503,Ag-0.75-Au-0.25,pp0,avg,1.0,CO2R,200.0,3.269252,55.97292264,29.30746562,0.004128213,0.0,85.28550505,14.71449495
4076,vsp1_240503_Ag-0.75-Au-0.25_pp0,vsp,1,240503,Ag-0.75-Au-0.25,pp0,std,1.0,CO2R,300.0,0.0,0.0,0.0,0.0,0.0,0.0,0.0
4077,vsp1_240503_Ag-0.75-Au-0.25_pp0,vsp,1,240503,Ag-0.75-Au-0.25,pp0,avg,1.0,HER,50.0,2.466797,,,,,,
4078,vsp1_240503_Ag-0.75-Au-0.25_pp0,vsp,1,240503,Ag-0.75-Au-0.25,pp0,std,1.0,HER,50.0,0.0,0.0,0.0,0.0,0.0,0.0,0.0
4079,vsp1_240503_Ag-0.75-Au-0.25_pp0,vsp,1,240503,Ag-0.75-Au-0.25,pp0,std,1.0,CO2R,50.0,0.0,0.0,0.0,0.0,0.0,0.0,0.0
4080,vsp1_240503_Ag-0.75-Au-0.25_pp0,vsp,1,240503,Ag-0.75-Au-0.25,pp0,avg,1.0,CO2R,150.0,3.13923,53.57760154,32.43614931,0.002935618,0.0,86.01668647,13.98331353
4081,vsp1_240503_Ag-0.75-Au-0.25_pp0,vsp,1,240503,Ag-0.75-Au-0.25,pp0,avg,1.0,CO2R,100.0,2.937221,52.6558413,32.49017682,0.003302571,0.0,85.14932069,14.85067931
4082,vsp1_240503_Ag-0.75-Au-0.25_pp0,vsp,1,240503,Ag-0.75-Au-0.25,pp0,std,1.0,CO2R,100.0,0.0,0.0,0.0,0.0,0.0,0.0,0.0
4083,vsp1_240503_Ag-0.75-Au-0.25_pp0,vsp,1,240503,Ag-0.75-Au-0.25,pp0,std,1.0,CO2R,200.0,0.0,0.0,0.0,0.0,0.0,0.0,0.0
4084,vsp1_240503_Ag-0.75-Au-0.25_pp0,vsp,1,240503,Ag-0.75-Au-0.25,pp0,std,1.0,CO2R,150.0,0.0,0.0,0.0,0.0,0.0,0.0,0.0
4085,vsp1_240503_Ag-0.75-Au-0.25_pp0,vsp,1,240503,Ag-0.75-Au-0.25,pp0,avg,1.0,CO2R,50.0,2.672712,58.23725125,24.32711198,0.004403427,0.0,82.56876666,17.43123334
4086,vsp1_240503_Ag-0.75-Au-0.25_pp0_rep1,vsp,1,240503,Ag-0.75-Au-0.25,pp0,1,,CO2R,150.0,3.13923,53.57760154,32.43614931,0.002935618,0.0,86.01668647,13.98331353
4087,vsp1_240503_Ag-0.75-Au-0.25_pp0_rep1,vsp,1,240503,Ag-0.75-Au-0.25,pp0,1,,HER,50.0,2.466797,,,,,,
4088,vsp1_240503_Ag-0.75-Au-0.25_pp0_rep1,vsp,1,240503,Ag-0.75-Au-0.25,pp0,1,,CO2R,50.0,2.672712,58.23725125,24.32711198,0.004403427,0.0,82.56876666,17.43123334
4089,vsp1_240503_Ag-0.75-Au-0.25_pp0_rep1,vsp,1,240503,Ag-0.75-Au-0.25,pp0,1,,CO2R,200.0,3.269252,55.97292264,29.30746562,0.004128213,0.0,85.28550505,14.71449495
4090,vsp1_240503_Ag-0.75-Au-0.25_pp0_rep1,vsp,1,240503,Ag-0.75-Au-0.25,pp0,1,,CO2R,300.0,3.442522,60.35489339,24.74950884,0.006238189,0.0,85.11179376,14.88820624
4091,vsp1_240503_Ag-0.75-Au-0.25_pp0_rep1,vsp,1,240503,Ag-0.75-Au-0.25,pp0,1,,CO2R,100.0,2.937221,52.6558413,32.49017682,0.003302571,0.0,85.14932069,14.85067931
4092,vsp1_240503_Ag-1.0_pp0,vsp,1,240503,Ag-1.0,pp0,std,3.0,CO2R,150.0,0.0,0.0,0.0,0.0,0.0,0.0,0.0
4093,vsp1_240503_Ag-1.0_pp0,vsp,1,240503,Ag-1.0,pp0,std,3.0,CO2R,300.0,0.0,0.0,0.0,0.0,0.0,0.0,0.0
4094,vsp1_240503_Ag-1.0_pp0,vsp,1,240503,Ag-1.0,pp0,avg,3.0,CO2R,300.0,3.559431,24.74586202,60.68762279,0.073573932,0.009413021,85.52833474,14.47166526
4095,vsp1_240503_Ag-1.0_pp0,vsp,1,240503,Ag-1.0,pp0,std,3.0,CO2R,200.0,0.0,0.0,0.0,0.0,0.0,0.0,0.0
4096,vsp1_240503_Ag-1.0_pp0,vsp,1,240503,Ag-1.0,pp0,avg,3.0,CO2R,200.0,3.37779,22.61158426,67.20898821,0.071555694,0.007797353,89.91376566,10.08623434
4097,vsp1_240503_Ag-1.0_pp0,vsp,1,240503,Ag-1.0,pp0,avg,3.0,CO2R,150.0,3.266183,24.37883195,68.83104126,0.083665119,0.007305628,93.31764985,6.682350154
4098,vsp1_240503_Ag-1.0_pp0,vsp,1,240503,Ag-1.0,pp0,avg,3.0,HER,50.0,2.740513,,,,,,
4099,vsp1_240503_Ag-1.0_pp0,vsp,1,240503,Ag-1.0,pp0,avg,3.0,CO2R,100.0,3.135882,27.12800017,65.16453831,0.095224116,0.008429571,92.41398664,7.586013361
4100,vsp1_240503_Ag-1.0_pp0,vsp,1,240503,Ag-1.0,pp0,std,3.0,HER,50.0,0.0,0.0,0.0,0.0,0.0,0.0,0.0
4101,vsp1_240503_Ag-1.0_pp0,vsp,1,240503,Ag-1.0,pp0,std,3.0,CO2R,100.0,0.0,0.0,0.0,0.0,0.0,0.0,0.0
4102,vsp1_240503_Ag-1.0_pp0,vsp,1,240503,Ag-1.0,pp0,std,3.0,CO2R,50.0,0.0,0.0,0.0,0.0,0.0,0.0,0.0
4103,vsp1_240503_Ag-1.0_pp0,vsp,1,240503,Ag-1.0,pp0,avg,3.0,CO2R,50.0,2.935826,30.23917638,59.10117878,0.094673688,0.0,89.43502885,10.56497115
4104,vsp1_240503_Ag-1.0_pp0_rep1,vsp,1,240503,Ag-1.0,pp0,1,,CO2R,100.0,3.135882,27.12800017,65.16453831,0.095224116,0.008429571,92.41398664,7.586013361
4105,vsp1_240503_Ag-1.0_pp0_rep1,vsp,1,240503,Ag-1.0,pp0,1,,CO2R,300.0,3.559431,24.74586202,60.68762279,0.073573932,0.009413021,85.52833474,14.47166526
4106,vsp1_240503_Ag-1.0_pp0_rep1,vsp,1,240503,Ag-1.0,pp0,1,,HER,50.0,2.740513,,,,,,
4107,vsp1_240503_Ag-1.0_pp0_rep1,vsp,1,240503,Ag-1.0,pp0,1,,CO2R,150.0,3.266183,24.37883195,68.83104126,0.083665119,0.007305628,93.31764985,6.682350154
4108,vsp1_240503_Ag-1.0_pp0_rep1,vsp,1,240503,Ag-1.0,pp0,1,,CO2R,50.0,2.935826,30.23917638,59.10117878,0.094673688,0.0,89.43502885,10.56497115
4109,vsp1_240503_Ag-1.0_pp0_rep1,vsp,1,240503,Ag-1.0,pp0,1,,CO2R,200.0,3.37779,22.61158426,67.20898821,0.071555694,0.007797353,89.91376566,10.08623434
4110,vsp1_240503_Au-1.0_pp0,vsp,1,240503,Au-1.0,pp0,std,1.0,CO2R,50.0,0.0,0.0,0.0,0.0,0.0,0.0,0.0
4111,vsp1_240503_Au-1.0_pp0,vsp,1,240503,Au-1.0,pp0,avg,1.0,CO2R,200.0,3.378627,68.59245852,11.10265226,0.011008568,0.001053696,79.7091502,20.2908498
4112,vsp1_240503_Au-1.0_pp0,vsp,1,240503,Au-1.0,pp0,std,1.0,CO2R,300.0,0.0,0.0,0.0,0.0,0.0,0.0,0.0
4113,vsp1_240503_Au-1.0_pp0,vsp,1,240503,Au-1.0,pp0,avg,1.0,CO2R,300.0,3.566406,69.15022285,7.627701375,0.010825092,0.00098345,76.79138041,23.20861959
4114,vsp1_240503_Au-1.0_pp0,vsp,1,240503,Au-1.0,pp0,avg,1.0,HER,50.0,2.682757,,,,,,
4115,vsp1_240503_Au-1.0_pp0,vsp,1,240503,Au-1.0,pp0,std,1.0,CO2R,200.0,0.0,0.0,0.0,0.0,0.0,0.0,0.0
4116,vsp1_240503_Au-1.0_pp0,vsp,1,240503,Au-1.0,pp0,avg,1.0,CO2R,50.0,2.762277,61.23166419,19.47937132,0.006605141,0.0,80.71764065,19.28235935
4117,vsp1_240503_Au-1.0_pp0,vsp,1,240503,Au-1.0,pp0,avg,1.0,CO2R,150.0,3.248884,66.34999686,14.10609037,0.011375521,0.0,80.46976945,19.53023055
4118,vsp1_240503_Au-1.0_pp0,vsp,1,240503,Au-1.0,pp0,std,1.0,HER,50.0,0.0,0.0,0.0,0.0,0.0,0.0,0.0
4119,vsp1_240503_Au-1.0_pp0,vsp,1,240503,Au-1.0,pp0,std,1.0,CO2R,100.0,0.0,0.0,0.0,0.0,0.0,0.0,0.0
4120,vsp1_240503_Au-1.0_pp0,vsp,1,240503,Au-1.0,pp0,avg,1.0,CO2R,100.0,3.067522,62.65981711,18.0132613,0.009907712,0.0,80.68545758,19.31454242
4121,vsp1_240503_Au-1.0_pp0,vsp,1,240503,Au-1.0,pp0,std,1.0,CO2R,150.0,0.0,0.0,0.0,0.0,0.0,0.0,0.0
4122,vsp1_240503_Au-1.0_pp0_rep1,vsp,1,240503,Au-1.0,pp0,1,,HER,50.0,2.682757,,,,,,
4123,vsp1_240503_Au-1.0_pp0_rep1,vsp,1,240503,Au-1.0,pp0,1,,CO2R,50.0,2.762277,61.23166419,19.47937132,0.006605141,0.0,80.71764065,19.28235935
4124,vsp1_240503_Au-1.0_pp0_rep1,vsp,1,240503,Au-1.0,pp0,1,,CO2R,100.0,3.067522,62.65981711,18.0132613,0.009907712,0.0,80.68545758,19.31454242
4125,vsp1_240503_Au-1.0_pp0_rep1,vsp,1,240503,Au-1.0,pp0,1,,CO2R,150.0,3.248884,66.34999686,14.10609037,0.011375521,0.0,80.46976945,19.53023055
4126,vsp1_240503_Au-1.0_pp0_rep1,vsp,1,240503,Au-1.0,pp0,1,,CO2R,200.0,3.378627,68.59245852,11.10265226,0.011008568,0.001053696,79.7091502,20.2908498
4127,vsp1_240503_Au-1.0_pp0_rep1,vsp,1,240503,Au-1.0,pp0,1,,CO2R,300.0,3.566406,69.15022285,7.627701375,0.010825092,0.00098345,76.79138041,23.20861959
4128,vsp23_241025_Ag-0.167-Ga-0.833_pp0,vsp,23,241025,Ag-0.167-Ga-0.833,pp0,std,1.0,CO2R,300.0,0.0,0.0,0.0,0.0,0.0,0.0,0.0
4129,vsp23_241025_Ag-0.167-Ga-0.833_pp0,vsp,23,241025,Ag-0.167-Ga-0.833,pp0,std,1.0,CO2R,150.0,0.0,0.0,0.0,0.0,0.0,0.0,0.0
4130,vsp23_241025_Ag-0.167-Ga-0.833_pp0,vsp,23,241025,Ag-0.167-Ga-0.833,pp0,avg,1.0,CO2R,300.0,3.767579853820597,14.590596162296762,41.06581532416503,0.0260536117277948,0.0009834499423979,55.685590475537126,44.31440952446288
4131,vsp23_241025_Ag-0.167-Ga-0.833_pp0,vsp,23,241025,Ag-0.167-Ga-0.833,pp0,avg,1.0,CO2R,150.0,3.468125262458472,29.582539915043213,47.43123772102162,0.026420564005651,0.0014049284891399,77.04456887419751,22.95543112580249
4132,vsp23_241025_Ag-0.167-Ga-0.833_pp0,vsp,23,241025,Ag-0.167-Ga-0.833,pp0,avg,1.0,HER,50.0,3.0316189421487603,,,,,,
4133,vsp23_241025_Ag-0.167-Ga-0.833_pp0,vsp,23,241025,Ag-0.167-Ga-0.833,pp0,std,1.0,HER,50.0,0.0,0.0,0.0,0.0,0.0,0.0,0.0
4134,vsp23_241025_Ag-0.167-Ga-0.833_pp0,vsp,23,241025,Ag-0.167-Ga-0.833,pp0,avg,1.0,CO2R,100.0,3.3022976943521587,30.88074661532989,42.09724950884087,0.034676990257417,0.0012644356402259,73.01739758664593,26.98260241335408
4135,vsp23_241025_Ag-0.167-Ga-0.833_pp0,vsp,23,241025,Ag-0.167-Ga-0.833,pp0,avg,1.0,CO2R,50.0,3.05231261461794,37.7773127707213,29.867387033398824,0.0539419848448709,0.0,67.70457328024077,32.295426719759234
4136,vsp23_241025_Ag-0.167-Ga-0.833_pp0,vsp,23,241025,Ag-0.167-Ga-0.833,pp0,avg,1.0,CO2R,200.0,3.592629365448505,18.70597836322166,45.45677799607073,0.0269709924224354,0.0010536963668549,64.19349964824974,35.80650035175026
4137,vsp23_241025_Ag-0.167-Ga-0.833_pp0,vsp,23,241025,Ag-0.167-Ga-0.833,pp0,std,1.0,CO2R,200.0,0.0,0.0,0.0,0.0,0.0,0.0,0.0
4138,vsp23_241025_Ag-0.167-Ga-0.833_pp0,vsp,23,241025,Ag-0.167-Ga-0.833,pp0,std,1.0,CO2R,100.0,0.0,0.0,0.0,0.0,0.0,0.0,0.0
4139,vsp23_241025_Ag-0.167-Ga-0.833_pp0,vsp,23,241025,Ag-0.167-Ga-0.833,pp0,std,1.0,CO2R,50.0,0.0,0.0,0.0,0.0,0.0,0.0,0.0
4140,vsp23_241025_Ag-0.167-Ga-0.833_pp0_rep1,vsp,23,241025,Ag-0.167-Ga-0.833,pp0,1,,HER,50.0,3.0316189421487603,,,,,,
4141,vsp23_241025_Ag-0.167-Ga-0.833_pp0_rep1,vsp,23,241025,Ag-0.167-Ga-0.833,pp0,1,,CO2R,50.0,3.05231261461794,37.7773127707213,29.867387033398824,0.0539419848448709,0.0,67.70457328024077,32.295426719759234
4142,vsp23_241025_Ag-0.167-Ga-0.833_pp0_rep1,vsp,23,241025,Ag-0.167-Ga-0.833,pp0,1,,CO2R,100.0,3.3022976943521587,30.88074661532989,42.09724950884087,0.034676990257417,0.0012644356402259,73.01739758664593,26.98260241335408
4143,vsp23_241025_Ag-0.167-Ga-0.833_pp0_rep1,vsp,23,241025,Ag-0.167-Ga-0.833,pp0,1,,CO2R,150.0,3.468125262458472,29.582539915043213,47.43123772102162,0.026420564005651,0.0014049284891399,77.04456887419751,22.95543112580249
4144,vsp23_241025_Ag-0.167-Ga-0.833_pp0_rep1,vsp,23,241025,Ag-0.167-Ga-0.833,pp0,1,,CO2R,200.0,3.592629365448505,18.70597836322166,45.45677799607073,0.0269709924224354,0.0010536963668549,64.19349964824974,35.80650035175026
4145,vsp23_241025_Ag-0.167-Ga-0.833_pp0_rep1,vsp,23,241025,Ag-0.167-Ga-0.833,pp0,1,,CO2R,300.0,3.767579853820597,14.590596162296762,41.06581532416503,0.0260536117277948,0.0009834499423979,55.685590475537126,44.31440952446288
4146,vsp23_241025_Ag-0.2-Ga-0.8_pp0,vsp,23,241025,Ag-0.2-Ga-0.8,pp0,avg,1.0,HER,50.0,3.0249224958677687,,,,,,
4147,vsp23_241025_Ag-0.2-Ga-0.8_pp0,vsp,23,241025,Ag-0.2-Ga-0.8,pp0,std,1.0,HER,50.0,0.0,0.0,0.0,0.0,0.0,0.0,0.0
4148,vsp23_241025_Ag-0.2-Ga-0.8_pp0,vsp,23,241025,Ag-0.2-Ga-0.8,pp0,avg,1.0,CO2R,50.0,3.0369777906976743,47.49251919897885,24.282907662082515,0.0473368438434581,0.0,71.82671803242201,28.173281967577992
4149,vsp23_241025_Ag-0.2-Ga-0.8_pp0,vsp,23,241025,Ag-0.2-Ga-0.8,pp0,std,1.0,CO2R,50.0,0.0,0.0,0.0,0.0,0.0,0.0,0.0
4150,vsp23_241025_Ag-0.2-Ga-0.8_pp0,vsp,23,241025,Ag-0.2-Ga-0.8,pp0,std,1.0,CO2R,100.0,0.0,0.0,0.0,0.0,0.0,0.0,0.0
4151,vsp23_241025_Ag-0.2-Ga-0.8_pp0,vsp,23,241025,Ag-0.2-Ga-0.8,pp0,avg,1.0,CO2R,100.0,3.3755895083056475,38.08240390047919,32.98379174852652,0.0363282755077702,0.0,71.10548967015137,28.89451032984863
4152,vsp23_241025_Ag-0.2-Ga-0.8_pp0,vsp,23,241025,Ag-0.2-Ga-0.8,pp0,avg,1.0,CO2R,150.0,3.5505606245847177,43.33465860344431,39.76915520628684,0.0308239913399262,0.0,83.13727401941586,16.862725980584145
4153,vsp23_241025_Ag-0.2-Ga-0.8_pp0,vsp,23,241025,Ag-0.2-Ga-0.8,pp0,std,1.0,CO2R,150.0,0.0,0.0,0.0,0.0,0.0,0.0,0.0
4154,vsp23_241025_Ag-0.2-Ga-0.8_pp0,vsp,23,241025,Ag-0.2-Ga-0.8,pp0,std,1.0,CO2R,200.0,0.0,0.0,0.0,0.0,0.0,0.0,0.0
4155,vsp23_241025_Ag-0.2-Ga-0.8_pp0,vsp,23,241025,Ag-0.2-Ga-0.8,pp0,avg,1.0,CO2R,300.0,3.9304253455149496,40.550545104521966,26.237721021611005,0.0831146909344439,0.0021073927337098,66.87859588284415,33.12140411715585
4156,vsp23_241025_Ag-0.2-Ga-0.8_pp0,vsp,23,241025,Ag-0.2-Ga-0.8,pp0,std,1.0,CO2R,300.0,0.0,0.0,0.0,0.0,0.0,0.0,0.0
4157,vsp23_241025_Ag-0.2-Ga-0.8_pp0,vsp,23,241025,Ag-0.2-Ga-0.8,pp0,avg,1.0,CO2R,200.0,3.695331056478405,37.54943606269225,43.43443025540275,0.0379795607581234,0.0010536963668549,81.02537102991822,18.97462897008178
4158,vsp23_241025_Ag-0.2-Ga-0.8_pp0_rep1,vsp,23,241025,Ag-0.2-Ga-0.8,pp0,1,,CO2R,100.0,3.3755895083056475,38.08240390047919,32.98379174852652,0.0363282755077702,0.0,71.10548967015137,28.89451032984863
4159,vsp23_241025_Ag-0.2-Ga-0.8_pp0_rep1,vsp,23,241025,Ag-0.2-Ga-0.8,pp0,1,,CO2R,150.0,3.5505606245847177,43.33465860344431,39.76915520628684,0.0308239913399262,0.0,83.13727401941586,16.862725980584145
4160,vsp23_241025_Ag-0.2-Ga-0.8_pp0_rep1,vsp,23,241025,Ag-0.2-Ga-0.8,pp0,1,,CO2R,50.0,3.0369777906976743,47.49251919897885,24.282907662082515,0.0473368438434581,0.0,71.82671803242201,28.173281967577992
4161,vsp23_241025_Ag-0.2-Ga-0.8_pp0_rep1,vsp,23,241025,Ag-0.2-Ga-0.8,pp0,1,,CO2R,200.0,3.695331056478405,37.54943606269225,43.43443025540275,0.0379795607581234,0.0010536963668549,81.02537102991822,18.97462897008178
4162,vsp23_241025_Ag-0.2-Ga-0.8_pp0_rep1,vsp,23,241025,Ag-0.2-Ga-0.8,pp0,1,,CO2R,300.0,3.9304253455149496,40.550545104521966,26.237721021611005,0.0831146909344439,0.0021073927337098,66.87859588284415,33.12140411715585
4163,vsp23_241025_Ag-0.2-Ga-0.8_pp0_rep1,vsp,23,241025,Ag-0.2-Ga-0.8,pp0,1,,HER,50.0,3.0249224958677687,,,,,,
4164,vsp23_241025_Ag-0.25-Ga-0.75_pp0,vsp,23,241025,Ag-0.25-Ga-0.75,pp0,std,3.0,CO2R,300.0,0.0428296684411562,11.249802014257227,9.36503409541537,0.0123002016733496,0.0006123941307061,14.87733514975002,14.87733514975002
4165,vsp23_241025_Ag-0.25-Ga-0.75_pp0,vsp,23,241025,Ag-0.25-Ga-0.75,pp0,avg,3.0,CO2R,100.0,3.3016507375415283,33.49013371277909,39.987721021611,0.0359613232299139,0.0,73.51727609419754,26.48272390580245
4166,vsp23_241025_Ag-0.25-Ga-0.75_pp0,vsp,23,241025,Ag-0.25-Ga-0.75,pp0,avg,3.0,CO2R,300.0,3.8036696578073097,36.98563825706055,25.06139489194499,0.063910855059966,0.0016859141869678,62.11685885184723,37.88314114815277
4167,vsp23_241025_Ag-0.25-Ga-0.75_pp0,vsp,23,241025,Ag-0.25-Ga-0.75,pp0,std,3.0,HER,50.0,0.0338131885427605,0.0,0.0,0.0,0.0,0.0,0.0
4168,vsp23_241025_Ag-0.25-Ga-0.75_pp0,vsp,23,241025,Ag-0.25-Ga-0.75,pp0,avg,3.0,HER,50.0,3.000339741046832,,,,,,
4169,vsp23_241025_Ag-0.25-Ga-0.75_pp0,vsp,23,241025,Ag-0.25-Ga-0.75,pp0,std,3.0,CO2R,100.0,0.048106031398227,4.616877583623341,6.010868330334182,0.0052314835621463,0.0,6.8885671295960105,6.888567129596008
4170,vsp23_241025_Ag-0.25-Ga-0.75_pp0,vsp,23,241025,Ag-0.25-Ga-0.75,pp0,std,3.0,CO2R,200.0,0.04824588712299,5.228902477505493,10.438224474739846,0.0086783437911911,0.000759831255893,11.31805642932072,11.318056429320714
4171,vsp23_241025_Ag-0.25-Ga-0.75_pp0,vsp,23,241025,Ag-0.25-Ga-0.75,pp0,avg,3.0,CO2R,150.0,3.472093599114064,33.16216423584228,41.84020956123118,0.0329033875811117,0.0008429570934839,75.03908588738595,24.96091411261405
4172,vsp23_241025_Ag-0.25-Ga-0.75_pp0,vsp,23,241025,Ag-0.25-Ga-0.75,pp0,avg,3.0,CO2R,200.0,3.611200592469546,27.638159409069036,40.6421905697446,0.0362365374383061,0.0008429570934839,68.3200656916902,31.6799343083098
4173,vsp23_241025_Ag-0.25-Ga-0.75_pp0,vsp,23,241025,Ag-0.25-Ga-0.75,pp0,avg,3.0,CO2R,50.0,2.9728008803986707,42.36665341396556,32.82907662082515,0.0466029392877455,0.0,75.24562824700944,24.75437175299057
4174,vsp23_241025_Ag-0.25-Ga-0.75_pp0,vsp,23,241025,Ag-0.25-Ga-0.75,pp0,std,3.0,CO2R,50.0,0.0459341907021479,5.461296648850566,5.942554658316912,0.0078101376635387,0.0,9.649959204348464,9.649959204348466
4175,vsp23_241025_Ag-0.25-Ga-0.75_pp0,vsp,23,241025,Ag-0.25-Ga-0.75,pp0,std,3.0,CO2R,150.0,0.0468602520692174,1.7122426867908331,7.910153077089836,0.0066085378342428,0.0007434182784187,7.915807114126385,7.915807114126387
4176,vsp23_241025_Ag-0.25-Ga-0.75_pp0_rep1,vsp,23,241025,Ag-0.25-Ga-0.75,pp0,1,,CO2R,300.0,3.7546299833887047,25.344116846973154,29.54322200392928,0.051373318899877,0.0012644356402259,54.94310711472696,45.05689288527304
4177,vsp23_241025_Ag-0.25-Ga-0.75_pp0_rep1,vsp,23,241025,Ag-0.25-Ga-0.75,pp0,1,,CO2R,200.0,3.573354102990033,33.21036221724665,35.20137524557957,0.0357778470909858,0.0010536963668549,68.45128760645211,31.548712393547888
4178,vsp23_241025_Ag-0.25-Ga-0.75_pp0_rep1,vsp,23,241025,Ag-0.25-Ga-0.75,pp0,1,,CO2R,150.0,3.444200086378737,34.80382514804663,36.01178781925344,0.0326587527292075,0.0011239427913119,70.85203188116537,29.147968118834623
4179,vsp23_241025_Ag-0.25-Ga-0.75_pp0_rep1,vsp,23,241025,Ag-0.25-Ga-0.75,pp0,1,,CO2R,100.0,3.276483541528239,38.0516436836929,35.39292730844794,0.0357778470909858,0.0,73.48380887580936,26.51619112419064
4180,vsp23_241025_Ag-0.25-Ga-0.75_pp0_rep1,vsp,23,241025,Ag-0.25-Ga-0.75,pp0,1,,CO2R,50.0,2.970289717607973,37.300215530770686,26.75834970530452,0.0550428416784397,0.0,64.11657382339152,35.88342617660848
4181,vsp23_241025_Ag-0.25-Ga-0.75_pp0_rep1,vsp,23,241025,Ag-0.25-Ga-0.75,pp0,1,,HER,50.0,3.0049715867768594,,,,,,
4182,vsp23_241025_Ag-0.25-Ga-0.75_pp0_rep2,vsp,23,241025,Ag-0.25-Ga-0.75,pp0,2,,CO2R,100.0,3.2713490299003323,33.5989453639959,46.79027504911591,0.0308239913399262,0.0,80.42251585914998,19.57748414085001
4183,vsp23_241025_Ag-0.25-Ga-0.75_pp0_rep2,vsp,23,241025,Ag-0.25-Ga-0.75,pp0,2,,CO2R,150.0,3.4458863122923584,33.295528259641344,50.84479371316307,0.026420564005651,0.0,84.16904922786176,15.830950772138236
4184,vsp23_241025_Ag-0.25-Ga-0.75_pp0_rep2,vsp,23,241025,Ag-0.25-Ga-0.75,pp0,2,,HER,50.0,2.964449404958678,,,,,,
4185,vsp23_241025_Ag-0.25-Ga-0.75_pp0_rep2,vsp,23,241025,Ag-0.25-Ga-0.75,pp0,2,,CO2R,300.0,3.82264754152824,47.79781958191215,31.343320235756384,0.0759591215162468,0.0014049284891399,79.2217991406049,20.7782008593951
4186,vsp23_241025_Ag-0.25-Ga-0.75_pp0_rep2,vsp,23,241025,Ag-0.25-Ga-0.75,pp0,2,,CO2R,200.0,3.5947204750830566,26.8655966854297,52.67681728880157,0.027796635047612,0.0,79.57194062756764,20.42805937243236
4187,vsp23_241025_Ag-0.25-Ga-0.75_pp0_rep2,vsp,23,241025,Ag-0.25-Ga-0.75,pp0,2,,CO2R,50.0,2.928173780730897,41.6480780095838,38.63457760314342,0.0451351301763205,0.0,80.33075648854143,19.66924351145857
