Repository: Graph4HEP/fairchem

File: src/fairchem/applications/ocx/data/experimental_data/ExpDataDump_241113.csv (part 20 of 25)
,sample id,source,batch number,batch date,composition,post processing id,rep,total reps,reaction,current density,voltage,fe_h2,fe_co,fe_ch4,fe_c2h4,fe_gas_total,fe_liquid
4188,vsp23_241025_Ag-0.25-Ga-0.75_pp0_rep3,vsp,23,241025,Ag-0.25-Ga-0.75,pp0,3,,CO2R,150.0,3.5261943986710964,31.387139299838875,38.66404715127702,0.0396308460084766,0.0014049284891399,70.09617655313069,29.90382344686931
4189,vsp23_241025_Ag-0.25-Ga-0.75_pp0_rep3,vsp,23,241025,Ag-0.25-Ga-0.75,pp0,3,,CO2R,200.0,3.665527199335549,22.83851932453075,34.048379174852656,0.0451351301763205,0.0014751749135968,56.936968841050856,43.06303115894914
4190,vsp23_241025_Ag-0.25-Ga-0.75_pp0_rep3,vsp,23,241025,Ag-0.25-Ga-0.75,pp0,3,,CO2R,50.0,3.019939142857143,48.1516667015422,33.0943025540275,0.0396308460084766,0.0,81.28955442909535,18.710445570904653
4191,vsp23_241025_Ag-0.25-Ga-0.75_pp0_rep3,vsp,23,241025,Ag-0.25-Ga-0.75,pp0,3,,CO2R,100.0,3.3571196411960136,28.81981209064848,37.77996070726916,0.0412821312588297,0.0,66.6455035476333,33.3544964523667
4192,vsp23_241025_Ag-0.25-Ga-0.75_pp0_rep3,vsp,23,241025,Ag-0.25-Ga-0.75,pp0,3,,CO2R,300.0,3.833731448504984,37.81497834229635,14.297642436149314,0.0644001247637744,0.0023883784315378,52.18567030020984,47.81432969979016
4193,vsp23_241025_Ag-0.25-Ga-0.75_pp0_rep3,vsp,23,241025,Ag-0.25-Ga-0.75,pp0,3,,HER,50.0,3.031598231404959,,,,,,
4194,vsp23_241025_Ag-0.3-Ga-0.7_pp0,vsp,23,241025,Ag-0.3-Ga-0.7,pp0,avg,1.0,HER,50.0,2.97433720661157,,,,,,
4195,vsp23_241025_Ag-0.3-Ga-0.7_pp0,vsp,23,241025,Ag-0.3-Ga-0.7,pp0,std,1.0,HER,50.0,0.0,0.0,0.0,0.0,0.0,0.0,0.0
4196,vsp23_241025_Ag-0.3-Ga-0.7_pp0,vsp,23,241025,Ag-0.3-Ga-0.7,pp0,avg,1.0,CO2R,50.0,2.9607011627906976,35.08799096026282,26.43418467583497,0.0605471258462836,0.0,61.58667708946126,38.41332291053874
4197,vsp23_241025_Ag-0.3-Ga-0.7_pp0,vsp,23,241025,Ag-0.3-Ga-0.7,pp0,std,1.0,CO2R,50.0,0.0,0.0,0.0,0.0,0.0,0.0,0.0
4198,vsp23_241025_Ag-0.3-Ga-0.7_pp0,vsp,23,241025,Ag-0.3-Ga-0.7,pp0,avg,1.0,CO2R,100.0,3.312045710963455,36.33158258176568,35.84233791748527,0.0390804175916922,0.0,72.21596666248053,27.784033337519475
4199,vsp23_241025_Ag-0.3-Ga-0.7_pp0,vsp,23,241025,Ag-0.3-Ga-0.7,pp0,std,1.0,CO2R,100.0,0.0,0.0,0.0,0.0,0.0,0.0,0.0
4200,vsp23_241025_Ag-0.3-Ga-0.7_pp0,vsp,23,241025,Ag-0.3-Ga-0.7,pp0,std,1.0,CO2R,150.0,0.0,0.0,0.0,0.0,0.0,0.0,0.0
4201,vsp23_241025_Ag-0.3-Ga-0.7_pp0,vsp,23,241025,Ag-0.3-Ga-0.7,pp0,avg,1.0,CO2R,200.0,3.670873897009966,34.52018246876896,44.49165029469548,0.0531163422196943,0.0014751749135968,79.06939002623561,20.93060997376439
4202,vsp23_241025_Ag-0.3-Ga-0.7_pp0,vsp,23,241025,Ag-0.3-Ga-0.7,pp0,std,1.0,CO2R,200.0,0.0,0.0,0.0,0.0,0.0,0.0,0.0
4203,vsp23_241025_Ag-0.3-Ga-0.7_pp0,vsp,23,241025,Ag-0.3-Ga-0.7,pp0,avg,1.0,CO2R,300.0,3.884460681063122,45.67243507920233,19.958251473477407,0.0948571638258444,0.0021073927337098,65.73259401863577,34.267405981364234
4204,vsp23_241025_Ag-0.3-Ga-0.7_pp0,vsp,23,241025,Ag-0.3-Ga-0.7,pp0,std,1.0,CO2R,300.0,0.0,0.0,0.0,0.0,0.0,0.0,0.0
4205,vsp23_241025_Ag-0.3-Ga-0.7_pp0,vsp,23,241025,Ag-0.3-Ga-0.7,pp0,avg,1.0,CO2R,150.0,3.502919970099668,31.22266630396116,39.32220039292731,0.0381630368970515,0.0014049284891399,70.58740040791254,29.41259959208746
4206,vsp23_241025_Ag-0.3-Ga-0.7_pp0_rep1,vsp,23,241025,Ag-0.3-Ga-0.7,pp0,1,,CO2R,100.0,3.312045710963455,36.33158258176568,35.84233791748527,0.0390804175916922,0.0,72.21596666248053,27.784033337519475
4207,vsp23_241025_Ag-0.3-Ga-0.7_pp0_rep1,vsp,23,241025,Ag-0.3-Ga-0.7,pp0,1,,CO2R,150.0,3.502919970099668,31.22266630396116,39.32220039292731,0.0381630368970515,0.0014049284891399,70.58740040791254,29.41259959208746
4208,vsp23_241025_Ag-0.3-Ga-0.7_pp0_rep1,vsp,23,241025,Ag-0.3-Ga-0.7,pp0,1,,CO2R,50.0,2.9607011627906976,35.08799096026282,26.43418467583497,0.0605471258462836,0.0,61.58667708946126,38.41332291053874
4209,vsp23_241025_Ag-0.3-Ga-0.7_pp0_rep1,vsp,23,241025,Ag-0.3-Ga-0.7,pp0,1,,CO2R,200.0,3.670873897009966,34.52018246876896,44.49165029469548,0.0531163422196943,0.0014751749135968,79.06939002623561,20.93060997376439
4210,vsp23_241025_Ag-0.3-Ga-0.7_pp0_rep1,vsp,23,241025,Ag-0.3-Ga-0.7,pp0,1,,HER,50.0,2.97433720661157,,,,,,
4211,vsp23_241025_Ag-0.3-Ga-0.7_pp0_rep1,vsp,23,241025,Ag-0.3-Ga-0.7,pp0,1,,CO2R,300.0,3.884460681063122,45.67243507920233,19.958251473477407,0.0948571638258444,0.0021073927337098,65.73259401863577,34.267405981364234
4212,vsp23_241025_Ag-0.667-Ga-0.333_pp0,vsp,23,241025,Ag-0.667-Ga-0.333,pp0,std,3.0,CO2R,300.0,0.0880978804831808,16.316974951737738,16.118355776951848,0.0135586259742342,0.0006639433007744,13.158631742458896,13.158631742458896
4213,vsp23_241025_Ag-0.667-Ga-0.333_pp0,vsp,23,241025,Ag-0.667-Ga-0.333,pp0,avg,3.0,HER,50.0,3.0520833691460054,,,,,,
4214,vsp23_241025_Ag-0.667-Ga-0.333_pp0,vsp,23,241025,Ag-0.667-Ga-0.333,pp0,std,3.0,CO2R,200.0,0.0181896080036506,24.3962970049236,19.53941963306629,0.0527646242387206,0.0037717816624964,4.93605710105323,4.936057101053231
4215,vsp23_241025_Ag-0.667-Ga-0.333_pp0,vsp,23,241025,Ag-0.667-Ga-0.333,pp0,avg,3.0,CO2R,100.0,3.308819086378738,42.16095754253072,43.30550098231828,0.0565106507898647,0.0025288712804518,85.5342305201864,14.465769479813597
4216,vsp23_241025_Ag-0.667-Ga-0.333_pp0,vsp,23,241025,Ag-0.667-Ga-0.333,pp0,std,3.0,HER,50.0,0.044440826251062,0.0,0.0,0.0,0.0,0.0,0.0
4217,vsp23_241025_Ag-0.667-Ga-0.333_pp0,vsp,23,241025,Ag-0.667-Ga-0.333,pp0,avg,3.0,CO2R,300.0,3.891780357696567,47.3543423521452,24.13801571709234,0.083298167073372,0.0031376736257457,71.58675748618653,28.41324251381348
4218,vsp23_241025_Ag-0.667-Ga-0.333_pp0,vsp,23,241025,Ag-0.667-Ga-0.333,pp0,avg,3.0,CO2R,200.0,3.6564537796234777,38.587436439347975,38.7917485265226,0.0626571014439571,0.0032313355250217,77.4526525305808,22.5473474694192
4219,vsp23_241025_Ag-0.667-Ga-0.333_pp0,vsp,23,241025,Ag-0.667-Ga-0.333,pp0,avg,3.0,CO2R,150.0,3.49665457696567,35.80266030537013,46.054354944335294,0.05271881058535,0.0027161950790037,81.91948017095588,18.080519829044125
4220,vsp23_241025_Ag-0.667-Ga-0.333_pp0,vsp,23,241025,Ag-0.667-Ga-0.333,pp0,std,3.0,CO2R,150.0,0.0205370930215088,2.1308223761907112,6.358540806901965,0.0382763650862267,0.00275786186075,4.882752905160498,4.882752905160494
4221,vsp23_241025_Ag-0.667-Ga-0.333_pp0,vsp,23,241025,Ag-0.667-Ga-0.333,pp0,std,3.0,CO2R,100.0,0.0160861828808122,8.740818077026283,2.8277812757743424,0.0402766693132499,0.0043801335435442,6.931797871512057,6.931797871512055
4222,vsp23_241025_Ag-0.667-Ga-0.333_pp0,vsp,23,241025,Ag-0.667-Ga-0.333,pp0,avg,3.0,CO2R,50.0,3.008791703211517,48.287262759212375,37.77013752455796,0.0686200759591214,0.0022478855826238,86.13683595493264,13.86316404506737
4223,vsp23_241025_Ag-0.667-Ga-0.333_pp0,vsp,23,241025,Ag-0.667-Ga-0.333,pp0,std,3.0,CO2R,50.0,0.0341108139935585,9.260814490598348,3.7830318846593887,0.0389107862446076,0.003893452038706,12.448212823821796,12.44821282382179
4224,vsp23_241025_Ag-0.667-Ga-0.333_pp0_rep1,vsp,23,241025,Ag-0.667-Ga-0.333,pp0,1,,CO2R,200.0,3.63567246179402,21.859842223105737,52.50000000000001,0.033300919215456,0.0010536963668549,74.39691543885611,25.603084561143888
4225,vsp23_241025_Ag-0.667-Ga-0.333_pp0_rep1,vsp,23,241025,Ag-0.667-Ga-0.333,pp0,1,,CO2R,150.0,3.475195199335548,33.34909707254808,51.99410609037328,0.0322918004513513,0.0011239427913119,85.379914179095,14.620085820905004
4226,vsp23_241025_Ag-0.667-Ga-0.333_pp0_rep1,vsp,23,241025,Ag-0.667-Ga-0.333,pp0,1,,CO2R,300.0,3.934274073089701,28.51388394818892,36.51277013752456,0.0743078362658936,0.0023883784315378,65.11027037356595,34.88972962643405
4227,vsp23_241025_Ag-0.667-Ga-0.333_pp0_rep1,vsp,23,241025,Ag-0.667-Ga-0.333,pp0,1,,HER,50.0,3.0025573223140496,,,,,,
4228,vsp23_241025_Ag-0.667-Ga-0.333_pp0_rep1,vsp,23,241025,Ag-0.667-Ga-0.333,pp0,1,,CO2R,100.0,3.3062949568106315,33.45518843248446,46.510314341846765,0.0357778470909858,0.0,80.00474065799975,19.995259342000253
4229,vsp23_241025_Ag-0.667-Ga-0.333_pp0_rep1,vsp,23,241025,Ag-0.667-Ga-0.333,pp0,1,,CO2R,50.0,2.9732217308970097,46.78566197242044,40.0638506876228,0.0429334165091829,0.0,86.8964004040696,13.103599595930405
4230,vsp23_241025_Ag-0.667-Ga-0.333_pp0_rep2,vsp,23,241025,Ag-0.667-Ga-0.333,pp0,2,,CO2R,300.0,3.95057692358804,56.62788507815607,29.9901768172888,0.0988936388822633,0.0033718283739357,86.72840078138198,13.271599218618022
4231,vsp23_241025_Ag-0.667-Ga-0.333_pp0_rep2,vsp,23,241025,Ag-0.667-Ga-0.333,pp0,2,,HER,50.0,3.0884810413223143,,,,,,
4232,vsp23_241025_Ag-0.667-Ga-0.333_pp0_rep2,vsp,23,241025,Ag-0.667-Ga-0.333,pp0,2,,CO2R,50.0,3.0412269601328905,39.869007512189,33.40373280943026,0.0495385575105957,0.0,73.32623320664703,26.673766793352968
4233,vsp23_241025_Ag-0.667-Ga-0.333_pp0_rep2,vsp,23,241025,Ag-0.667-Ga-0.333,pp0,2,,CO2R,150.0,3.5161246046511625,37.18889284144887,46.82220039292731,0.0289892299506449,0.0011239427913119,84.044172152756,15.955827847243995
4234,vsp23_241025_Ag-0.667-Ga-0.333_pp0_rep2,vsp,23,241025,Ag-0.667-Ga-0.333,pp0,2,,CO2R,100.0,3.32601811627907,42.09127623511687,41.161591355599214,0.0308239913399262,0.0,83.28715161863354,16.712848381366456
4235,vsp23_241025_Ag-0.667-Ga-0.333_pp0_rep2,vsp,23,241025,Ag-0.667-Ga-0.333,pp0,2,,CO2R,200.0,3.6642054119601335,27.32166398125092,47.45702357563851,0.0310992055483184,0.0010536963668549,74.81380620444249,25.186193795557514
4236,vsp23_241025_Ag-0.667-Ga-0.333_pp0_rep3,vsp,23,241025,Ag-0.667-Ga-0.333,pp0,3,,CO2R,300.0,3.790490076411961,56.921258030090605,5.911100196463655,0.0766930260719593,0.0036528140717637,62.92160130361163,37.07839869638837
4237,vsp23_241025_Ag-0.667-Ga-0.333_pp0_rep3,vsp,23,241025,Ag-0.667-Ga-0.333,pp0,3,,CO2R,100.0,3.294144186046512,50.9364079599908,42.24459724950884,0.1029301139386822,0.0075866138413554,93.31079928392592,6.689200716074083
4238,vsp23_241025_Ag-0.667-Ga-0.333_pp0_rep3,vsp,23,241025,Ag-0.667-Ga-0.333,pp0,3,,HER,50.0,3.0652117438016524,,,,,,
4239,vsp23_241025_Ag-0.667-Ga-0.333_pp0_rep3,vsp,23,241025,Ag-0.667-Ga-0.333,pp0,3,,CO2R,200.0,3.6694834651162793,66.58080311368725,16.418222003929273,0.1235711795680971,0.0075866138413554,83.14723594844381,16.852764051556193
4240,vsp23_241025_Ag-0.667-Ga-0.333_pp0_rep3,vsp,23,241025,Ag-0.667-Ga-0.333,pp0,3,,CO2R,50.0,3.011926418604652,58.20711879302768,39.84282907662083,0.1133882538575858,0.0067436567478715,98.18787425408128,1.8121257459187348
4241,vsp23_241025_Ag-0.667-Ga-0.333_pp0_rep3,vsp,23,241025,Ag-0.667-Ga-0.333,pp0,3,,CO2R,150.0,3.4986439269102987,36.86999100211346,39.3467583497053,0.0968754013540539,0.0059006996543875,76.33435418101662,23.66564581898338
4242,vsp23_241025_Ag-0.7-Ga-0.3_pp0,vsp,23,241025,Ag-0.7-Ga-0.3,pp0,std,1.0,CO2R,50.0,0.0,0.0,0.0,0.0,0.0,0.0,0.0
4243,vsp23_241025_Ag-0.7-Ga-0.3_pp0,vsp,23,241025,Ag-0.7-Ga-0.3,pp0,avg,1.0,CO2R,150.0,3.3930312757475085,23.105317123187344,60.86444007858547,0.0212832321156633,0.0,83.99301759764707,16.006982402352932
4244,vsp23_241025_Ag-0.7-Ga-0.3_pp0,vsp,23,241025,Ag-0.7-Ga-0.3,pp0,avg,1.0,CO2R,100.0,3.209381129568106,26.99365962878487,54.21660117878192,0.0297231345063574,0.0,81.24294968771103,18.757050312288968
4245,vsp23_241025_Ag-0.7-Ga-0.3_pp0,vsp,23,241025,Ag-0.7-Ga-0.3,pp0,avg,1.0,CO2R,200.0,3.586415078291815,26.225909728180127,52.5331532416503,0.0330257050070638,0.0012644356402259,78.79656600158542,21.20343399841458
4246,vsp23_241025_Ag-0.7-Ga-0.3_pp0,vsp,23,241025,Ag-0.7-Ga-0.3,pp0,std,1.0,CO2R,100.0,0.0,0.0,0.0,0.0,0.0,0.0,0.0
4247,vsp23_241025_Ag-0.7-Ga-0.3_pp0,vsp,23,241025,Ag-0.7-Ga-0.3,pp0,std,1.0,CO2R,200.0,0.0,0.0,0.0,0.0,0.0,0.0,0.0
4248,vsp23_241025_Ag-0.7-Ga-0.3_pp0,vsp,23,241025,Ag-0.7-Ga-0.3,pp0,std,1.0,HER,50.0,0.0,0.0,0.0,0.0,0.0,0.0,0.0
4249,vsp23_241025_Ag-0.7-Ga-0.3_pp0,vsp,23,241025,Ag-0.7-Ga-0.3,pp0,std,1.0,CO2R,300.0,0.0,0.0,0.0,0.0,0.0,0.0,0.0
4250,vsp23_241025_Ag-0.7-Ga-0.3_pp0,vsp,23,241025,Ag-0.7-Ga-0.3,pp0,avg,1.0,CO2R,50.0,2.9502430598006644,31.51603925589571,41.16895874263262,0.0528411280113021,0.0,72.7417934540568,27.2582065459432
4251,vsp23_241025_Ag-0.7-Ga-0.3_pp0,vsp,23,241025,Ag-0.7-Ga-0.3,pp0,std,1.0,CO2R,150.0,0.0,0.0,0.0,0.0,0.0,0.0,0.0
4252,vsp23_241025_Ag-0.7-Ga-0.3_pp0,vsp,23,241025,Ag-0.7-Ga-0.3,pp0,avg,1.0,HER,50.0,2.991763247933884,,,,,,
4253,vsp23_241025_Ag-0.7-Ga-0.3_pp0,vsp,23,241025,Ag-0.7-Ga-0.3,pp0,avg,1.0,CO2R,300.0,3.803967652968036,53.39827156877106,17.05058939096267,0.0546758894005834,0.0016859141869678,70.51065996365739,29.48934003634261
4254,vsp23_241025_Ag-0.7-Ga-0.3_pp0_rep1,vsp,23,241025,Ag-0.7-Ga-0.3,pp0,1,,CO2R,300.0,3.803967652968036,53.39827156877106,17.05058939096267,0.0546758894005834,0.0016859141869678,70.51065996365739,29.48934003634261
4255,vsp23_241025_Ag-0.7-Ga-0.3_pp0_rep1,vsp,23,241025,Ag-0.7-Ga-0.3,pp0,1,,CO2R,100.0,3.209381129568106,26.99365962878487,54.21660117878192,0.0297231345063574,0.0,81.24294968771103,18.757050312288968
4256,vsp23_241025_Ag-0.7-Ga-0.3_pp0_rep1,vsp,23,241025,Ag-0.7-Ga-0.3,pp0,1,,HER,50.0,2.991763247933884,,,,,,
4257,vsp23_241025_Ag-0.7-Ga-0.3_pp0_rep1,vsp,23,241025,Ag-0.7-Ga-0.3,pp0,1,,CO2R,50.0,2.9502430598006644,31.51603925589571,41.16895874263262,0.0528411280113021,0.0,72.7417934540568,27.2582065459432
4258,vsp23_241025_Ag-0.7-Ga-0.3_pp0_rep1,vsp,23,241025,Ag-0.7-Ga-0.3,pp0,1,,CO2R,150.0,3.3930312757475085,23.105317123187344,60.86444007858547,0.0212832321156633,0.0,83.99301759764707,16.006982402352932
4259,vsp23_241025_Ag-0.7-Ga-0.3_pp0_rep1,vsp,23,241025,Ag-0.7-Ga-0.3,pp0,1,,CO2R,200.0,3.586415078291815,26.225909728180127,52.5331532416503,0.0330257050070638,0.0012644356402259,78.79656600158542,21.20343399841458
4260,vsp23_241025_Ag-0.714-Ga-0.286_pp0,vsp,23,241025,Ag-0.714-Ga-0.286,pp0,avg,1.0,HER,50.0,3.030502851239669,,,,,,
4261,vsp23_241025_Ag-0.714-Ga-0.286_pp0,vsp,23,241025,Ag-0.714-Ga-0.286,pp0,std,1.0,HER,50.0,0.0,0.0,0.0,0.0,0.0,0.0,0.0
4262,vsp23_241025_Ag-0.714-Ga-0.286_pp0,vsp,23,241025,Ag-0.714-Ga-0.286,pp0,avg,1.0,CO2R,100.0,3.2451807940199333,20.14480319738852,53.97347740667977,0.0341265618406326,0.0,74.1553729115468,25.8446270884532
4263,vsp23_241025_Ag-0.714-Ga-0.286_pp0,vsp,23,241025,Ag-0.714-Ga-0.286,pp0,avg,1.0,CO2R,50.0,2.987740850498339,29.179518299190192,45.47151277013752,0.0506394143441645,0.0,74.70562481118905,25.294375188810942
4264,vsp23_241025_Ag-0.714-Ga-0.286_pp0,vsp,23,241025,Ag-0.714-Ga-0.286,pp0,std,1.0,CO2R,50.0,0.0,0.0,0.0,0.0,0.0,0.0,0.0
4265,vsp23_241025_Ag-0.714-Ga-0.286_pp0,vsp,23,241025,Ag-0.714-Ga-0.286,pp0,std,1.0,CO2R,100.0,0.0,0.0,0.0,0.0,0.0,0.0,0.0
4266,vsp23_241025_Ag-0.714-Ga-0.286_pp0,vsp,23,241025,Ag-0.714-Ga-0.286,pp0,std,1.0,CO2R,300.0,0.0,0.0,0.0,0.0,0.0,0.0,0.0
4267,vsp23_241025_Ag-0.714-Ga-0.286_pp0,vsp,23,241025,Ag-0.714-Ga-0.286,pp0,avg,1.0,CO2R,200.0,3.5997002591362124,25.94184854255164,50.74656188605108,0.034676990257417,0.0014751749135968,76.72802263035126,23.27197736964873
4268,vsp23_241025_Ag-0.714-Ga-0.286_pp0,vsp,23,241025,Ag-0.714-Ga-0.286,pp0,avg,1.0,CO2R,150.0,3.42286034219269,14.677017723743958,57.32809430255403,0.0275214208392198,0.0008429570934839,72.03611262257547,27.963887377424527
4269,vsp23_241025_Ag-0.714-Ga-0.286_pp0,vsp,23,241025,Ag-0.714-Ga-0.286,pp0,std,1.0,CO2R,150.0,0.0,0.0,0.0,0.0,0.0,0.0,0.0
4270,vsp23_241025_Ag-0.714-Ga-0.286_pp0,vsp,23,241025,Ag-0.714-Ga-0.286,pp0,std,1.0,CO2R,200.0,0.0,0.0,0.0,0.0,0.0,0.0,0.0
4271,vsp23_241025_Ag-0.714-Ga-0.286_pp0,vsp,23,241025,Ag-0.714-Ga-0.286,pp0,avg,1.0,CO2R,300.0,3.8697199534883726,41.11908598212978,13.293222003929271,0.06384969634699,0.0023883784315378,54.4846423157599,45.5153576842401
4272,vsp23_241025_Ag-0.714-Ga-0.286_pp0_rep1,vsp,23,241025,Ag-0.714-Ga-0.286,pp0,1,,CO2R,100.0,3.2451807940199333,20.14480319738852,53.97347740667977,0.0341265618406326,0.0,74.1553729115468,25.8446270884532
4273,vsp23_241025_Ag-0.714-Ga-0.286_pp0_rep1,vsp,23,241025,Ag-0.714-Ga-0.286,pp0,1,,CO2R,150.0,3.42286034219269,14.677017723743958,57.32809430255403,0.0275214208392198,0.0008429570934839,72.03611262257547,27.963887377424527
4274,vsp23_241025_Ag-0.714-Ga-0.286_pp0_rep1,vsp,23,241025,Ag-0.714-Ga-0.286,pp0,1,,CO2R,200.0,3.5997002591362124,25.94184854255164,50.74656188605108,0.034676990257417,0.0014751749135968,76.72802263035126,23.27197736964873
4275,vsp23_241025_Ag-0.714-Ga-0.286_pp0_rep1,vsp,23,241025,Ag-0.714-Ga-0.286,pp0,1,,CO2R,300.0,3.8697199534883726,41.11908598212978,13.293222003929271,0.06384969634699,0.0023883784315378,54.4846423157599,45.5153576842401
4276,vsp23_241025_Ag-0.714-Ga-0.286_pp0_rep1,vsp,23,241025,Ag-0.714-Ga-0.286,pp0,1,,HER,50.0,3.030502851239669,,,,,,
4277,vsp23_241025_Ag-0.714-Ga-0.286_pp0_rep1,vsp,23,241025,Ag-0.714-Ga-0.286,pp0,1,,CO2R,50.0,2.987740850498339,29.179518299190192,45.47151277013752,0.0506394143441645,0.0,74.70562481118905,25.294375188810942
4278,vsp23_241025_Ag-0.722-Ga-0.278_pp0,vsp,23,241025,Ag-0.722-Ga-0.278,pp0,std,1.0,CO2R,150.0,0.0,0.0,0.0,0.0,0.0,0.0,0.0
4279,vsp23_241025_Ag-0.722-Ga-0.278_pp0,vsp,23,241025,Ag-0.722-Ga-0.278,pp0,std,1.0,HER,50.0,0.0,0.0,0.0,0.0,0.0,0.0,0.0
4280,vsp23_241025_Ag-0.722-Ga-0.278_pp0,vsp,23,241025,Ag-0.722-Ga-0.278,pp0,avg,1.0,CO2R,50.0,3.048473089700996,28.27931113854653,44.49901768172888,0.0517402711777333,0.0,72.83501200084962,27.164987999150384
4281,vsp23_241025_Ag-0.722-Ga-0.278_pp0,vsp,23,241025,Ag-0.722-Ga-0.278,pp0,std,1.0,CO2R,300.0,0.0,0.0,0.0,0.0,0.0,0.0,0.0
4282,vsp23_241025_Ag-0.722-Ga-0.278_pp0,vsp,23,241025,Ag-0.722-Ga-0.278,pp0,avg,1.0,CO2R,150.0,3.4731798770764115,23.884157442089183,59.49410609037328,0.0256866594499385,0.0011239427913119,83.4077103530485,16.5922896469515
4283,vsp23_241025_Ag-0.722-Ga-0.278_pp0,vsp,23,241025,Ag-0.722-Ga-0.278,pp0,avg,1.0,HER,50.0,3.055584578512397,,,,,,
4284,vsp23_241025_Ag-0.722-Ga-0.278_pp0,vsp,23,241025,Ag-0.722-Ga-0.278,pp0,avg,1.0,CO2R,300.0,3.870878784053156,26.62474628052481,27.308447937131632,0.0642166486248463,0.0022478855826238,54.005260715846575,45.99473928415343
4285,vsp23_241025_Ag-0.722-Ga-0.278_pp0,vsp,23,241025,Ag-0.722-Ga-0.278,pp0,std,1.0,CO2R,200.0,0.0,0.0,0.0,0.0,0.0,0.0,0.0
4286,vsp23_241025_Ag-0.722-Ga-0.278_pp0,vsp,23,241025,Ag-0.722-Ga-0.278,pp0,avg,1.0,CO2R,100.0,3.3076297308970104,25.28929251501392,53.457760314341854,0.0335761334238482,0.0,78.78408899935715,21.215911000642848
4287,vsp23_241025_Ag-0.722-Ga-0.278_pp0,vsp,23,241025,Ag-0.722-Ga-0.278,pp0,std,1.0,CO2R,100.0,0.0,0.0,0.0,0.0,0.0,0.0,0.0
4288,vsp23_241025_Ag-0.722-Ga-0.278_pp0,vsp,23,241025,Ag-0.722-Ga-0.278,pp0,avg,1.0,CO2R,200.0,3.603621481727575,20.232689531063635,61.009332023575645,0.022292350879768,0.0008429570934839,81.26762831731077,18.73237168268924
4289,vsp23_241025_Ag-0.722-Ga-0.278_pp0,vsp,23,241025,Ag-0.722-Ga-0.278,pp0,std,1.0,CO2R,50.0,0.0,0.0,0.0,0.0,0.0,0.0,0.0
4290,vsp23_241025_Ag-0.722-Ga-0.278_pp0_rep1,vsp,23,241025,Ag-0.722-Ga-0.278,pp0,1,,CO2R,300.0,3.870878784053156,26.62474628052481,27.308447937131632,0.0642166486248463,0.0022478855826238,54.005260715846575,45.99473928415343
4291,vsp23_241025_Ag-0.722-Ga-0.278_pp0_rep1,vsp,23,241025,Ag-0.722-Ga-0.278,pp0,1,,HER,50.0,3.055584578512397,,,,,,
4292,vsp23_241025_Ag-0.722-Ga-0.278_pp0_rep1,vsp,23,241025,Ag-0.722-Ga-0.278,pp0,1,,CO2R,150.0,3.4731798770764115,23.884157442089183,59.49410609037328,0.0256866594499385,0.0011239427913119,83.4077103530485,16.5922896469515
4293,vsp23_241025_Ag-0.722-Ga-0.278_pp0_rep1,vsp,23,241025,Ag-0.722-Ga-0.278,pp0,1,,CO2R,100.0,3.3076297308970104,25.28929251501392,53.457760314341854,0.0335761334238482,0.0,78.78408899935715,21.215911000642848
4294,vsp23_241025_Ag-0.722-Ga-0.278_pp0_rep1,vsp,23,241025,Ag-0.722-Ga-0.278,pp0,1,,CO2R,50.0,3.048473089700996,28.27931113854653,44.49901768172888,0.0517402711777333,0.0,72.83501200084962,27.164987999150384
4295,vsp23_241025_Ag-0.722-Ga-0.278_pp0_rep1,vsp,23,241025,Ag-0.722-Ga-0.278,pp0,1,,CO2R,200.0,3.603621481727575,20.232689531063635,61.009332023575645,0.022292350879768,0.0008429570934839,81.26762831731077,18.73237168268924
4296,vsp23_241025_Ag-0.75-Ga-0.25_pp0,vsp,23,241025,Ag-0.75-Ga-0.25,pp0,std,2.0,HER,50.0,0.0119534823518009,0.0,0.0,0.0,0.0,0.0,0.0
4297,vsp23_241025_Ag-0.75-Ga-0.25_pp0,vsp,23,241025,Ag-0.75-Ga-0.25,pp0,std,2.0,CO2R,300.0,0.0847608616705276,3.4452016767765783,18.64837849499591,0.0090816055415404,9.934344617523576e-05,15.193762858248064,15.193762858248064
4298,vsp23_241025_Ag-0.75-Ga-0.25_pp0,vsp,23,241025,Ag-0.75-Ga-0.25,pp0,avg,2.0,CO2R,300.0,3.817773438538206,37.687124652116594,39.748280943025534,0.0812799295451626,0.0028801034027367,77.52730951947784,22.47269048052216
4299,vsp23_241025_Ag-0.75-Ga-0.25_pp0,vsp,23,241025,Ag-0.75-Ga-0.25,pp0,avg,2.0,HER,50.0,3.043138280991736,,,,,,
4300,vsp23_241025_Ag-0.75-Ga-0.25_pp0,vsp,23,241025,Ag-0.75-Ga-0.25,pp0,avg,2.0,CO2R,200.0,3.568205466777409,37.247169850802486,53.18148330058939,0.0415573454672219,0.0016859141869678,90.47634502950288,9.523654970497113
4301,vsp23_241025_Ag-0.75-Ga-0.25_pp0,vsp,23,241025,Ag-0.75-Ga-0.25,pp0,avg,2.0,CO2R,50.0,3.0058737607973427,48.038669986817055,36.299115913556,0.0715556941819715,0.0,84.41477879489113,15.585221205108866
4302,vsp23_241025_Ag-0.75-Ga-0.25_pp0,vsp,23,241025,Ag-0.75-Ga-0.25,pp0,avg,2.0,CO2R,100.0,3.2680152275747507,40.59281424595619,41.62205304518665,0.0492633433022035,0.0008429570934839,82.26942220999533,17.730577790004666
4303,vsp23_241025_Ag-0.75-Ga-0.25_pp0,vsp,23,241025,Ag-0.75-Ga-0.25,pp0,std,2.0,CO2R,100.0,0.0270464655572472,11.852831365738895,5.402281916187002,0.0042813283267262,0.0011921213541035,17.26128576455734,17.261285764557336
4304,vsp23_241025_Ag-0.75-Ga-0.25_pp0,vsp,23,241025,Ag-0.75-Ga-0.25,pp0,std,2.0,CO2R,200.0,0.0485335565855515,4.732787357557784,5.5012629734749074,0.0101195033177165,0.0005960606770517,10.246163960928666,10.246163960928676
4305,vsp23_241025_Ag-0.75-Ga-0.25_pp0,vsp,23,241025,Ag-0.75-Ga-0.25,pp0,avg,2.0,CO2R,150.0,3.435460255813953,42.71338592563142,49.277996070726914,0.0420160358145422,0.0016859141869678,92.03986209210976,8.040384267700631
4306,vsp23_241025_Ag-0.75-Ga-0.25_pp0,vsp,23,241025,Ag-0.75-Ga-0.25,pp0,std,2.0,CO2R,150.0,0.0391020653228297,6.0076481051573065,5.466532777935299,0.0085626566534524,0.0003973737847011,11.484305968448442,11.3708204780735
4307,vsp23_241025_Ag-0.75-Ga-0.25_pp0,vsp,23,241025,Ag-0.75-Ga-0.25,pp0,std,2.0,CO2R,50.0,0.0113664337634261,14.272048313655782,3.448708417083709,0.0155684666426409,0.0,17.705887297047454,17.705887297047454
4308,vsp23_241025_Ag-0.75-Ga-0.25_pp0_rep1,vsp,23,241025,Ag-0.75-Ga-0.25,pp0,1,,HER,50.0,3.051590669421488,,,,,,
4309,vsp23_241025_Ag-0.75-Ga-0.25_pp0_rep1,vsp,23,241025,Ag-0.75-Ga-0.25,pp0,1,,CO2R,150.0,3.4631095913621257,38.46533721149218,45.412573673870334,0.0359613232299139,0.0014049284891399,83.91923146459874,16.080768535401262
4310,vsp23_241025_Ag-0.75-Ga-0.25_pp0_rep1,vsp,23,241025,Ag-0.75-Ga-0.25,pp0,1,,CO2R,200.0,3.6025238737541527,33.900583816359415,49.291502946954814,0.0344017760490248,0.0012644356402259,83.231213011581,16.768786988418995
4311,vsp23_241025_Ag-0.75-Ga-0.25_pp0_rep1,vsp,23,241025,Ag-0.75-Ga-0.25,pp0,1,,CO2R,100.0,3.2871399667774086,32.21159681098161,37.80206286836936,0.0462359870098893,0.0,70.06384999387802,29.936150006121977
4312,vsp23_241025_Ag-0.75-Ga-0.25_pp0_rep1,vsp,23,241025,Ag-0.75-Ga-0.25,pp0,1,,CO2R,50.0,3.0139110431893688,37.94680784280902,33.86051080550098,0.0825642625176595,0.0,71.89482582022413,28.105174179775872
4313,vsp23_241025_Ag-0.75-Ga-0.25_pp0_rep1,vsp,23,241025,Ag-0.75-Ga-0.25,pp0,1,,CO2R,300.0,3.877708418604651,40.12325012032058,26.56188605108055,0.0877015944076472,0.0029503498271937,66.78369677067033,33.21630322932967
4314,vsp23_241025_Ag-0.75-Ga-0.25_pp0_rep2,vsp,23,241025,Ag-0.75-Ga-0.25,pp0,2,,CO2R,300.0,3.757838458471761,35.25099918391261,52.93467583497053,0.074858264682678,0.0028098569782798,88.27092226828535,11.729077731714654
4315,vsp23_241025_Ag-0.75-Ga-0.25_pp0_rep2,vsp,23,241025,Ag-0.75-Ga-0.25,pp0,2,,HER,50.0,3.0346858925619835,,,,,,
4316,vsp23_241025_Ag-0.75-Ga-0.25_pp0_rep2,vsp,23,241025,Ag-0.75-Ga-0.25,pp0,2,,CO2R,150.0,3.407810920265781,46.961434639770665,53.1434184675835,0.0480707483991706,0.0019668998847958,100.1604927196208,0.0
4317,vsp23_241025_Ag-0.75-Ga-0.25_pp0_rep2,vsp,23,241025,Ag-0.75-Ga-0.25,pp0,2,,CO2R,100.0,3.248890488372093,48.97403168093077,45.44204322200393,0.0522906995945177,0.0016859141869678,94.47499442611264,5.525005573887356
4318,vsp23_241025_Ag-0.75-Ga-0.25_pp0_rep2,vsp,23,241025,Ag-0.75-Ga-0.25,pp0,2,,CO2R,50.0,2.997836478405316,58.13053213082509,38.73772102161101,0.0605471258462836,0.0,96.93473176955814,3.065268230441859
4319,vsp23_241025_Ag-0.75-Ga-0.25_pp0_rep2,vsp,23,241025,Ag-0.75-Ga-0.25,pp0,2,,CO2R,200.0,3.533887059800664,40.59375588524556,57.07146365422397,0.0487129148854191,0.0021073927337098,97.72147704742476,2.27852295257523
4320,vsp23_241025_Ag-0.875-Ga-0.125_pp0,vsp,23,241025,Ag-0.875-Ga-0.125,pp0,std,2.0,HER,50.0,0.0052601089066696,0.0,0.0,0.0,0.0,0.0,0.0
4321,vsp23_241025_Ag-0.875-Ga-0.125_pp0,vsp,23,241025,Ag-0.875-Ga-0.125,pp0,avg,2.0,CO2R,200.0,3.668651945182724,27.42257632509574,35.888384086444006,0.0677026952644808,0.0061114389277585,63.39564894640422,36.60435105359579
4322,vsp23_241025_Ag-0.875-Ga-0.125_pp0,vsp,23,241025,Ag-0.875-Ga-0.125,pp0,std,2.0,CO2R,300.0,0.0247648363540586,5.414607033154178,3.6952928054149616,0.0072652844332324,0.0004967172308764,1.7265488169086514,1.7265488169086514
4323,vsp23_241025_Ag-0.875-Ga-0.125_pp0,vsp,23,241025,Ag-0.875-Ga-0.125,pp0,avg,2.0,CO2R,300.0,3.799716151162791,51.62589717298961,19.23379174852652,0.0719226464598278,0.0055494675321025,70.94820019982684,29.05179980017316
4324,vsp23_241025_Ag-0.875-Ga-0.125_pp0,vsp,23,241025,Ag-0.875-Ga-0.125,pp0,avg,2.0,HER,50.0,3.069632276859504,,,,,,
4325,vsp23_241025_Ag-0.875-Ga-0.125_pp0,vsp,23,241025,Ag-0.875-Ga-0.125,pp0,avg,2.0,CO2R,50.0,3.08889273255814,22.73431124317312,44.351669941060905,0.1199933948589986,0.0080080923880974,67.23078856342912,32.76921143657088
4326,vsp23_241025_Ag-0.875-Ga-0.125_pp0,vsp,23,241025,Ag-0.875-Ga-0.125,pp0,std,2.0,CO2R,50.0,0.0142825914620707,13.42598822141182,1.3336395087211936,0.0,0.0017881820311553,14.759237614003078,14.759237614003077
4327,vsp23_241025_Ag-0.875-Ga-0.125_pp0,vsp,23,241025,Ag-0.875-Ga-0.125,pp0,std,2.0,CO2R,200.0,0.0493028699699469,20.66610529095284,20.423959741958686,0.0276340282906876,0.0002980303385259,0.2726271952240421,0.2726271952240396
4328,vsp23_241025_Ag-0.875-Ga-0.125_pp0,vsp,23,241025,Ag-0.875-Ga-0.125,pp0,avg,2.0,CO2R,100.0,3.3541969833887046,22.26788591516876,47.18811394891945,0.0941232592701319,0.0084295709348394,69.57634716812048,30.42365283187952
4329,vsp23_241025_Ag-0.875-Ga-0.125_pp0,vsp,23,241025,Ag-0.875-Ga-0.125,pp0,std,2.0,CO2R,100.0,0.0049750905512138,7.246109625283558,2.781888662723107,0.0062273866570563,0.0023842427082072,4.469462172410524,4.469462172410524
4330,vsp23_241025_Ag-0.875-Ga-0.125_pp0,vsp,23,241025,Ag-0.875-Ga-0.125,pp0,avg,2.0,CO2R,150.0,3.5300487126245845,23.320220134340545,53.04273084479371,0.0655009815973432,0.0067436567478715,76.4473881273241,23.552611872675904
4331,vsp23_241025_Ag-0.875-Ga-0.125_pp0,vsp,23,241025,Ag-0.875-Ga-0.125,pp0,std,2.0,CO2R,150.0,0.0282660720573168,5.847846618689394,4.796240004020735,0.0080437077653644,0.0023842427082072,1.058198123659949,1.0581981236599527
4332,vsp23_241025_Ag-0.875-Ga-0.125_pp0_rep1,vsp,23,241025,Ag-0.875-Ga-0.125,pp0,1,,CO2R,200.0,3.633789551495016,12.809433133147795,50.33030451866404,0.0481624864686347,0.0063221782011295,63.20287240792543,36.797127592074574
4333,vsp23_241025_Ag-0.875-Ga-0.125_pp0_rep1,vsp,23,241025,Ag-0.875-Ga-0.125,pp0,1,,CO2R,50.0,3.098992049833887,13.240703927682103,43.40864440078585,0.1199933948589986,0.0092725280283233,56.794431561423984,43.205568438576016
4334,vsp23_241025_Ag-0.875-Ga-0.125_pp0_rep1,vsp,23,241025,Ag-0.875-Ga-0.125,pp0,1,,CO2R,100.0,3.350679063122924,17.144112661909645,49.155206286836936,0.0897198319358567,0.0101154851218073,66.41596015775224,33.58403984224776
4335,vsp23_241025_Ag-0.875-Ga-0.125_pp0_rep1,vsp,23,241025,Ag-0.875-Ga-0.125,pp0,1,,CO2R,150.0,3.510061581395348,19.18516813492645,56.43418467583497,0.0598132212905711,0.0084295709348394,75.69912905824526,24.30087094175473
4336,vsp23_241025_Ag-0.875-Ga-0.125_pp0_rep1,vsp,23,241025,Ag-0.875-Ga-0.125,pp0,1,,HER,50.0,3.0659128181818183,,,,,,
4337,vsp23_241025_Ag-0.875-Ga-0.125_pp0_rep1,vsp,23,241025,Ag-0.875-Ga-0.125,pp0,1,,CO2R,300.0,3.782204767441861,47.79719182238591,21.846758349705304,0.0667853145698401,0.0059006996543875,69.72734582334112,30.272654176658875
4338,vsp23_241025_Ag-0.875-Ga-0.125_pp0_rep2,vsp,23,241025,Ag-0.875-Ga-0.125,pp0,2,,CO2R,200.0,3.703514338870432,42.03571951704368,21.44646365422397,0.0872429040603269,0.0059006996543875,63.58842548488301,36.411574515117
4339,vsp23_241025_Ag-0.875-Ga-0.125_pp0_rep2,vsp,23,241025,Ag-0.875-Ga-0.125,pp0,2,,HER,50.0,3.07335173553719,,,,,,
4340,vsp23_241025_Ag-0.875-Ga-0.125_pp0_rep2,vsp,23,241025,Ag-0.875-Ga-0.125,pp0,2,,CO2R,50.0,3.0787934152823926,32.22791855866413,45.29469548133596,0.1199933948589986,0.0067436567478715,77.66714556543425,22.332854434565743
4341,vsp23_241025_Ag-0.875-Ga-0.125_pp0_rep2,vsp,23,241025,Ag-0.875-Ga-0.125,pp0,2,,CO2R,300.0,3.817227534883721,55.4546025235933,16.62082514734774,0.0770599783498156,0.0051982354098176,72.16905457631256,27.83094542368744
4342,vsp23_241025_Ag-0.875-Ga-0.125_pp0_rep2,vsp,23,241025,Ag-0.875-Ga-0.125,pp0,2,,CO2R,150.0,3.550035843853821,27.45527213375464,49.651277013752456,0.0711887419041153,0.0050577425609036,77.19564719640293,22.80435280359707
4343,vsp23_241025_Ag-0.875-Ga-0.125_pp0_rep2,vsp,23,241025,Ag-0.875-Ga-0.125,pp0,2,,CO2R,100.0,3.357714903654485,27.39165916842788,45.221021611001966,0.0985266866044071,0.0067436567478715,72.73673417848872,27.263265821511283
4344,vsp26_241004_Au-0.333-Ga-0.667_pp0,vsp,26,241004,Au-0.333-Ga-0.667,pp0,std,3.0,CO2R,100.0,0.038889972344228,0.8046790797458825,0.8695181486231575,0.0033178249490899,0.0,0.5130584015864604,0.5130584015864595
4345,vsp26_241004_Au-0.333-Ga-0.667_pp0,vsp,26,241004,Au-0.333-Ga-0.667,pp0,avg,3.0,CO2R,50.0,3.0338678017718714,73.30933896921886,5.667976424361494,0.0179806616149569,0.0,78.99793227354009,21.002067726459902
4346,vsp26_241004_Au-0.333-Ga-0.667_pp0,vsp,26,241004,Au-0.333-Ga-0.667,pp0,std,3.0,HER,50.0,0.0330537628814718,0.0,0.0,0.0,0.0,0.0,0.0
4347,vsp26_241004_Au-0.333-Ga-0.667_pp0,vsp,26,241004,Au-0.333-Ga-0.667,pp0,avg,3.0,HER,50.0,3.021902597796144,,,,,,
4348,vsp26_241004_Au-0.333-Ga-0.667_pp0,vsp,26,241004,Au-0.333-Ga-0.667,pp0,std,3.0,CO2R,50.0,0.0432004462755515,1.216357804495461,1.270128407882351,0.0016815865897128,0.0,1.693894808656517,1.693894808656513
4349,vsp26_241004_Au-0.333-Ga-0.667_pp0,vsp,26,241004,Au-0.333-Ga-0.667,pp0,avg,3.0,CO2R,150.0,3.4766629601328902,71.47711816526817,8.515062213490504,0.0155343130959151,0.0,80.01024106776833,19.989758932231663
4350,vsp26_241004_Au-0.333-Ga-0.667_pp0,vsp,26,241004,Au-0.333-Ga-0.667,pp0,avg,3.0,CO2R,300.0,3.773232394241418,74.04528238716023,4.503110674525213,0.0132102820028255,0.0007492951942079,78.56421996021002,21.435780039789982
4351,vsp26_241004_Au-0.333-Ga-0.667_pp0,vsp,26,241004,Au-0.333-Ga-0.667,pp0,std,3.0,CO2R,150.0,0.0472076781442249,1.0523207168669293,0.9857544680697742,0.0018830528372555,0.0,0.3657498687552193,0.3657498687552226
4352,vsp26_241004_Au-0.333-Ga-0.667_pp0,vsp,26,241004,Au-0.333-Ga-0.667,pp0,avg,3.0,CO2R,200.0,3.628594215946844,70.12283161396975,7.303536345776031,0.0145863530447864,0.0006322178201129,77.44381083983909,22.556189160160912
4353,vsp26_241004_Au-0.333-Ga-0.667_pp0,vsp,26,241004,Au-0.333-Ga-0.667,pp0,std,3.0,CO2R,200.0,0.0649255583904366,4.218180076894518,1.1113669355915827,0.001376071041961,0.000557563708814,4.784226873320277,4.78422687332028
4354,vsp26_241004_Au-0.333-Ga-0.667_pp0,vsp,26,241004,Au-0.333-Ga-0.667,pp0,avg,3.0,CO2R,100.0,3.2928371937984497,70.82550377701982,8.629666011787819,0.0174302331981725,0.0,79.47540100399713,20.524598996002865
4355,vsp26_241004_Au-0.333-Ga-0.667_pp0,vsp,26,241004,Au-0.333-Ga-0.667,pp0,std,3.0,CO2R,300.0,0.0551348823718882,1.3701210038752651,1.5968382183516217,0.0012031335016975,8.111358413971528e-05,0.8717061607329271,0.8717061607329214
4356,vsp26_241004_Au-0.333-Ga-0.667_pp0_rep1,vsp,26,241004,Au-0.333-Ga-0.667,pp0,1,,CO2R,100.0,3.336985940199336,69.96631023875787,9.607072691552062,0.0143111388363943,0.0,79.59016552384456,20.40983447615544
4357,vsp26_241004_Au-0.333-Ga-0.667_pp0_rep1,vsp,26,241004,Au-0.333-Ga-0.667,pp0,1,,HER,50.0,3.059841338842975,,,,,,
4358,vsp26_241004_Au-0.333-Ga-0.667_pp0_rep1,vsp,26,241004,Au-0.333-Ga-0.667,pp0,1,,CO2R,300.0,3.825674033222592,73.04400594279018,4.700392927308449,0.0143111388363943,0.0008429570934839,77.76153012978708,22.238469870212924
4359,vsp26_241004_Au-0.333-Ga-0.667_pp0_rep1,vsp,26,241004,Au-0.333-Ga-0.667,pp0,1,,CO2R,50.0,3.082217651162791,72.769884282994,7.05795677799607,0.0176137093371007,0.0,79.84545477032717,20.154545229672834
4360,vsp26_241004_Au-0.333-Ga-0.667_pp0_rep1,vsp,26,241004,Au-0.333-Ga-0.667,pp0,1,,CO2R,200.0,3.70355977076412,65.28353805268995,6.645383104125737,0.0145863530447865,0.0008429570934839,71.94657477618237,28.053425223817623
4361,vsp26_241004_Au-0.333-Ga-0.667_pp0_rep1,vsp,26,241004,Au-0.333-Ga-0.667,pp0,1,,CO2R,150.0,3.531111906976744,70.41327502144846,9.25834970530452,0.013944186558538,0.0,79.6882051316563,20.311794868343696
4362,vsp26_241004_Au-0.333-Ga-0.667_pp0_rep2,vsp,26,241004,Au-0.333-Ga-0.667,pp0,2,,CO2R,100.0,3.2778759136212625,71.56144719496119,8.339882121807467,0.0170632809203163,0.0,79.92135834332684,20.07864165667316
4363,vsp26_241004_Au-0.333-Ga-0.667_pp0_rep2,vsp,26,241004,Au-0.333-Ga-0.667,pp0,2,,CO2R,50.0,3.020322910299003,74.702128104794,5.37819253438114,0.0165128525035319,0.0,80.10078781919586,19.899212180804145
4364,vsp26_241004_Au-0.333-Ga-0.667_pp0_rep2,vsp,26,241004,Au-0.333-Ga-0.667,pp0,2,,CO2R,150.0,3.451685488372093,71.50055452091486,8.889980353634577,0.0150450433921068,0.0,80.40788660899324,19.59211339100676
4365,vsp26_241004_Au-0.333-Ga-0.667_pp0_rep2,vsp,26,241004,Au-0.333-Ga-0.667,pp0,2,,CO2R,200.0,3.591783990033222,72.06396869572497,8.586689587426326,0.0132102820028255,0.0,80.6658457289127,19.3341542710873
4366,vsp26_241004_Au-0.333-Ga-0.667_pp0_rep2,vsp,26,241004,Au-0.333-Ga-0.667,pp0,2,,HER,50.0,2.9993221074380165,,,,,,
4367,vsp26_241004_Au-0.333-Ga-0.667_pp0_rep2,vsp,26,241004,Au-0.333-Ga-0.667,pp0,2,,CO2R,300.0,3.778272750830564,73.48511163656909,5.992141453831041,0.0119259490303286,0.0007024642445699,79.49152914014051,20.50847085985949
4368,vsp26_241004_Au-0.333-Ga-0.667_pp0_rep3,vsp,26,241004,Au-0.333-Ga-0.667,pp0,3,,CO2R,150.0,3.4471914850498337,72.51752495344117,7.396856581532416,0.0176137093371007,0.0,79.93463146265547,20.06536853734453
4369,vsp26_241004_Au-0.333-Ga-0.667_pp0_rep3,vsp,26,241004,Au-0.333-Ga-0.667,pp0,3,,CO2R,100.0,3.2636497275747507,70.94875389734038,7.942043222003929,0.020916279837807,0.0,78.91467914482,21.08532085518
4370,vsp26_241004_Au-0.333-Ga-0.667_pp0_rep3,vsp,26,241004,Au-0.333-Ga-0.667,pp0,3,,CO2R,50.0,2.999062843853821,72.45600451986859,4.567779960707269,0.0198154230042383,0.0,77.04755423109727,22.95244576890273
4371,vsp26_241004_Au-0.333-Ga-0.667_pp0_rep3,vsp,26,241004,Au-0.333-Ga-0.667,pp0,3,,CO2R,300.0,3.715750398671097,75.6067295821214,2.8167976424361494,0.0133937581417536,0.0007024642445699,78.43960061070246,21.560399389297544
4372,vsp26_241004_Au-0.333-Ga-0.667_pp0_rep3,vsp,26,241004,Au-0.333-Ga-0.667,pp0,3,,CO2R,200.0,3.5904388870431894,73.02098809349432,6.678536345776031,0.0159624240867475,0.0010536963668549,79.71901201442219,20.28098798557781
4373,vsp26_241004_Au-0.333-Ga-0.667_pp0_rep3,vsp,26,241004,Au-0.333-Ga-0.667,pp0,3,,HER,50.0,3.006544347107438,,,,,,
4374,vsp26_241004_Au-0.6-Ga-0.4_pp0,vsp,26,241004,Au-0.6-Ga-0.4,pp0,avg,3.0,CO2R,200.0,3.5512219756367664,68.64069137249159,12.197937131630647,0.0097242353631909,0.0,80.84983561230437,19.15016438769564
4375,vsp26_241004_Au-0.6-Ga-0.4_pp0,vsp,26,241004,Au-0.6-Ga-0.4,pp0,std,3.0,CO2R,100.0,0.0348127495050956,0.600232329293452,0.950250137763432,0.0020838883532283,0.0,1.547214656907807,1.547214656907807
4376,vsp26_241004_Au-0.6-Ga-0.4_pp0,vsp,26,241004,Au-0.6-Ga-0.4,pp0,std,3.0,CO2R,50.0,0.0470665679793249,0.7440858141918245,1.0634928023488934,0.0006355799892001,0.0,1.7207435818382066,1.7207435818382066
4377,vsp26_241004_Au-0.6-Ga-0.4_pp0,vsp,26,241004,Au-0.6-Ga-0.4,pp0,avg,3.0,CO2R,150.0,3.4045728947951277,63.415569831272194,19.161755075311067,0.009907711502119,0.0,82.58888025455087,17.41111974544913
4378,vsp26_241004_Au-0.6-Ga-0.4_pp0,vsp,26,241004,Au-0.6-Ga-0.4,pp0,std,3.0,CO2R,150.0,0.0326596667440495,1.435352222494359,0.7436047662720014,0.0016815865897128,0.0,2.134045683649818,2.134045683649819
4379,vsp26_241004_Au-0.6-Ga-0.4_pp0,vsp,26,241004,Au-0.6-Ga-0.4,pp0,avg,3.0,CO2R,100.0,3.224014624584717,58.98428508652619,23.244106090373283,0.0119259490303285,0.0,82.24179999874873,17.758200001251257
4380,vsp26_241004_Au-0.6-Ga-0.4_pp0,vsp,26,241004,Au-0.6-Ga-0.4,pp0,std,3.0,CO2R,200.0,0.0262534373437145,1.8104261585323265,2.8216258765714395,0.0020656349649006,0.0,1.5061362014683062,1.5061362014683055
4381,vsp26_241004_Au-0.6-Ga-0.4_pp0,vsp,26,241004,Au-0.6-Ga-0.4,pp0,std,3.0,CO2R,300.0,0.0092102047691642,3.714152476850858,2.0587483609981985,0.0007415099874001,0.0,1.959022783517044,1.9590227835170413
4382,vsp26_241004_Au-0.6-Ga-0.4_pp0,vsp,26,241004,Au-0.6-Ga-0.4,pp0,avg,3.0,CO2R,300.0,3.7408853342082335,75.3895945370971,4.060248853962016,0.0088680133815263,0.0,79.46002951361304,20.539970486386963
4383,vsp26_241004_Au-0.6-Ga-0.4_pp0,vsp,26,241004,Au-0.6-Ga-0.4,pp0,std,3.0,HER,50.0,0.0561752376870446,0.0,0.0,0.0,0.0,0.0,0.0
4384,vsp26_241004_Au-0.6-Ga-0.4_pp0,vsp,26,241004,Au-0.6-Ga-0.4,pp0,avg,3.0,CO2R,50.0,2.9655572148394245,57.96312959049154,21.709233791748527,0.0117424728914004,0.0,79.68410585513146,20.315894144868537
4385,vsp26_241004_Au-0.6-Ga-0.4_pp0,vsp,26,241004,Au-0.6-Ga-0.4,pp0,avg,3.0,HER,50.0,2.9884618898071627,,,,,,
4386,vsp26_241004_Au-0.6-Ga-0.4_pp0_rep1,vsp,26,241004,Au-0.6-Ga-0.4,pp0,1,,CO2R,200.0,3.5305733421926915,69.42863420452406,12.56876227897839,0.0085316404601581,0.0,82.00716385131173,17.99283614868827
4387,vsp26_241004_Au-0.6-Ga-0.4_pp0_rep1,vsp,26,241004,Au-0.6-Ga-0.4,pp0,1,,CO2R,150.0,3.3722451794019936,64.28885308334554,19.87229862475442,0.008439902390694,0.0,84.17090971966304,15.829090280336956
4388,vsp26_241004_Au-0.6-Ga-0.4_pp0_rep1,vsp,26,241004,Au-0.6-Ga-0.4,pp0,1,,HER,50.0,2.92464679338843,,,,,,
4389,vsp26_241004_Au-0.6-Ga-0.4_pp0_rep1,vsp,26,241004,Au-0.6-Ga-0.4,pp0,1,,CO2R,100.0,3.186589774086379,59.50469773378811,24.08398821218075,0.0104581399189035,0.0,83.59914408588776,16.400855914112242
4390,vsp26_241004_Au-0.6-Ga-0.4_pp0_rep1,vsp,26,241004,Au-0.6-Ga-0.4,pp0,1,,CO2R,300.0,3.741401415282392,79.55805729351943,2.1242632612966603,0.0080729501128378,0.0,81.69154685045477,18.30845314954523
4391,vsp26_241004_Au-0.6-Ga-0.4_pp0_rep1,vsp,26,241004,Au-0.6-Ga-0.4,pp0,1,,CO2R,50.0,2.916523594684386,58.74448094749838,22.308447937131632,0.0121094251692567,0.0,81.06503830979926,18.934961690200737
4392,vsp26_241004_Au-0.6-Ga-0.4_pp0_rep2,vsp,26,241004,Au-0.6-Ga-0.4,pp0,2,,HER,50.0,3.03043832231405,,,,,,
4393,vsp26_241004_Au-0.6-Ga-0.4_pp0_rep2,vsp,26,241004,Au-0.6-Ga-0.4,pp0,2,,CO2R,50.0,3.0103727906976743,57.26296846554647,20.481335952848724,0.0121094251692567,0.0,77.75641384356445,22.243586156435555
4394,vsp26_241004_Au-0.6-Ga-0.4_pp0_rep2,vsp,26,241004,Au-0.6-Ga-0.4,pp0,2,,CO2R,100.0,3.255433857142857,58.32764862206784,22.212671905697448,0.0143111388363943,0.0,80.55710312129992,19.442896878700083
4395,vsp26_241004_Au-0.6-Ga-0.4_pp0_rep2,vsp,26,241004,Au-0.6-Ga-0.4,pp0,2,,CO2R,150.0,3.437554687707641,61.758982192554775,18.388998035363457,0.0117424728914004,0.0,80.16169986456822,19.83830013543178
4396,vsp26_241004_Au-0.6-Ga-0.4_pp0_rep2,vsp,26,241004,Au-0.6-Ga-0.4,pp0,2,,CO2R,300.0,3.731427939501779,74.17878591307624,3.8334970530451855,0.0095407592242628,0.0,78.02330659816464,21.97669340183536
4397,vsp26_241004_Au-0.6-Ga-0.4_pp0_rep2,vsp,26,241004,Au-0.6-Ga-0.4,pp0,2,,CO2R,200.0,3.5807678538205976,69.92362259097283,9.209233791748527,0.0121094251692567,0.0,79.1469429716492,20.853057028350804
4398,vsp26_241004_Au-0.6-Ga-0.4_pp0_rep3,vsp,26,241004,Au-0.6-Ga-0.4,pp0,3,,HER,50.0,3.010300553719008,,,,,,
