Repository: Graph4HEP/fairchem

File: src/fairchem/applications/ocx/data/experimental_data/ExpDataDump_241113.csv (part 21 of 25)
,sample id,source,batch number,batch date,composition,post processing id,rep,total reps,reaction,current density,voltage,fe_h2,fe_co,fe_ch4,fe_c2h4,fe_gas_total,fe_liquid
4399,vsp26_241004_Au-0.6-Ga-0.4_pp0_rep3,vsp,26,241004,Au-0.6-Ga-0.4,pp0,3,,CO2R,150.0,3.403918817275748,64.19887421791626,19.223968565815323,0.0095407592242628,0.0,83.43403117942134,16.56596882057866
4400,vsp26_241004_Au-0.6-Ga-0.4_pp0_rep3,vsp,26,241004,Au-0.6-Ga-0.4,pp0,3,,CO2R,50.0,2.9697752591362123,57.88193935842977,22.337917485265223,0.0110085683356879,0.0,80.23086541203068,19.76913458796932
4401,vsp26_241004_Au-0.6-Ga-0.4_pp0_rep3,vsp,26,241004,Au-0.6-Ga-0.4,pp0,3,,CO2R,300.0,3.74982664784053,72.43194040469564,6.222986247544204,0.0089903308074784,0.0,78.6652350922197,21.334764907780297
4402,vsp26_241004_Au-0.6-Ga-0.4_pp0_rep3,vsp,26,241004,Au-0.6-Ga-0.4,pp0,3,,CO2R,200.0,3.54232473089701,66.56981732197787,14.815815324165028,0.0085316404601581,0.0,81.39540001395217,18.60459998604783
4403,vsp26_241004_Au-0.6-Ga-0.4_pp0_rep3,vsp,26,241004,Au-0.6-Ga-0.4,pp0,3,,CO2R,100.0,3.2300202425249167,59.120508903722616,23.43565815324165,0.0110085683356879,0.0,82.56915278905855,17.43084721094145
4404,vsp26_241004_Au-0.778-Ga-0.222_pp0,vsp,26,241004,Au-0.778-Ga-0.222,pp0,std,3.0,CO2R,150.0,0.0627000331938745,0.6647998082333508,0.1748278166066568,0.0031208926290719,0.0,0.7733667972784163,0.7733667972784133
4405,vsp26_241004_Au-0.778-Ga-0.222_pp0,vsp,26,241004,Au-0.778-Ga-0.222,pp0,avg,3.0,CO2R,200.0,3.557368699889258,66.29967147251459,12.271611001964637,0.0117424728914004,0.0,78.58475496565939,21.41524503434061
4406,vsp26_241004_Au-0.778-Ga-0.222_pp0,vsp,26,241004,Au-0.778-Ga-0.222,pp0,std,3.0,CO2R,50.0,0.0102067650933045,3.019144118520648,1.906943924274136,0.0066051410014127,0.0,1.379648118287215,1.379648118287219
4407,vsp26_241004_Au-0.778-Ga-0.222_pp0,vsp,26,241004,Au-0.778-Ga-0.222,pp0,avg,3.0,CO2R,150.0,3.4180320686600223,63.55144489317626,15.805500982318271,0.012598694873065,0.0,79.37163157655722,20.62836842344278
4408,vsp26_241004_Au-0.778-Ga-0.222_pp0,vsp,26,241004,Au-0.778-Ga-0.222,pp0,avg,3.0,CO2R,50.0,3.003796252491694,58.27282429010861,20.46660117878193,0.0187145661706694,0.0,78.75945814423359,21.24054185576641
4409,vsp26_241004_Au-0.778-Ga-0.222_pp0,vsp,26,241004,Au-0.778-Ga-0.222,pp0,std,3.0,CO2R,100.0,0.0310236941920751,0.5626828003320142,0.4612910017123829,0.0041556434151904,0.0,1.004403519461015,1.0044035194610077
4410,vsp26_241004_Au-0.778-Ga-0.222_pp0,vsp,26,241004,Au-0.778-Ga-0.222,pp0,avg,3.0,CO2R,300.0,3.756936504983389,72.4985526655367,5.286509495743288,0.0118647903173525,0.0,77.79851966684731,22.201480333152684
4411,vsp26_241004_Au-0.778-Ga-0.222_pp0,vsp,26,241004,Au-0.778-Ga-0.222,pp0,avg,3.0,CO2R,100.0,3.247216549280177,60.74284877273013,18.929273084479373,0.015411995669963,0.0,79.69017007122424,20.309829928775752
4412,vsp26_241004_Au-0.778-Ga-0.222_pp0,vsp,26,241004,Au-0.778-Ga-0.222,pp0,std,3.0,HER,50.0,0.0101617816958587,0.0,0.0,0.0,0.0,0.0,0.0
4413,vsp26_241004_Au-0.778-Ga-0.222_pp0,vsp,26,241004,Au-0.778-Ga-0.222,pp0,avg,3.0,HER,50.0,3.002261366391185,,,,,,
4414,vsp26_241004_Au-0.778-Ga-0.222_pp0,vsp,26,241004,Au-0.778-Ga-0.222,pp0,std,3.0,CO2R,200.0,0.0921297723009887,2.263763203141422,1.907165689864593,0.0017693798067983,0.0,0.3838984020929923,0.3838984020929972
4415,vsp26_241004_Au-0.778-Ga-0.222_pp0,vsp,26,241004,Au-0.778-Ga-0.222,pp0,std,3.0,CO2R,300.0,0.1251455005781042,4.955415651881437,3.874115821501664,0.0015387221040321,0.0,1.1499791204215415,1.1499791204215366
4416,vsp26_241004_Au-0.778-Ga-0.222_pp0_rep1,vsp,26,241004,Au-0.778-Ga-0.222,pp0,1,,CO2R,100.0,3.2823020431893686,61.38797631254055,19.405697445972496,0.0115589967524723,0.0,80.8072099190241,19.192790080975897
4417,vsp26_241004_Au-0.778-Ga-0.222_pp0_rep1,vsp,26,241004,Au-0.778-Ga-0.222,pp0,1,,CO2R,200.0,3.663524817275747,68.89754964531586,10.071218074656189,0.0110085683356879,0.0,78.98125916112667,21.018740838873327
4418,vsp26_241004_Au-0.778-Ga-0.222_pp0_rep1,vsp,26,241004,Au-0.778-Ga-0.222,pp0,1,,CO2R,300.0,3.900721491694352,75.09573332775325,2.907662082514735,0.0100911876410472,0.0,78.01480470708142,21.985195292918576
4419,vsp26_241004_Au-0.778-Ga-0.222_pp0_rep1,vsp,26,241004,Au-0.778-Ga-0.222,pp0,1,,HER,50.0,3.001300495867768,,,,,,
4420,vsp26_241004_Au-0.778-Ga-0.222_pp0_rep1,vsp,26,241004,Au-0.778-Ga-0.222,pp0,1,,CO2R,150.0,3.490399372093024,64.21519596559878,15.82023575638507,0.0095407592242628,0.0,80.04662011767361,19.953379882326388
4421,vsp26_241004_Au-0.778-Ga-0.222_pp0_rep1,vsp,26,241004,Au-0.778-Ga-0.222,pp0,1,,CO2R,50.0,3.0000537707641195,61.64347443972462,18.654223968565816,0.0121094251692567,0.0,80.3098078334597,19.6901921665403
4422,vsp26_241004_Au-0.778-Ga-0.222_pp0_rep2,vsp,26,241004,Au-0.778-Ga-0.222,pp0,2,,CO2R,300.0,3.6975261794019936,75.61551821548892,3.1949901768172886,0.0128433297249692,0.0,78.82499935849667,21.17500064150333
4423,vsp26_241004_Au-0.778-Ga-0.222_pp0_rep2,vsp,26,241004,Au-0.778-Ga-0.222,pp0,2,,CO2R,200.0,3.510295139534884,65.25152231685117,13.294449901768171,0.0104581399189035,0.0,78.55816037682702,21.44183962317298
4424,vsp26_241004_Au-0.778-Ga-0.222_pp0_rep2,vsp,26,241004,Au-0.778-Ga-0.222,pp0,2,,CO2R,50.0,2.9959889900332226,57.35838791353659,20.28978388998036,0.0187145661706695,0.0,77.66688636968762,22.333113630312383
4425,vsp26_241004_Au-0.778-Ga-0.222_pp0_rep2,vsp,26,241004,Au-0.778-Ga-0.222,pp0,2,,CO2R,150.0,3.3799711295681067,63.553537424930425,15.972495088408644,0.012476377447113,0.0,79.54048605454477,20.459513945455228
4426,vsp26_241004_Au-0.778-Ga-0.222_pp0_rep2,vsp,26,241004,Au-0.778-Ga-0.222,pp0,2,,HER,50.0,3.012869454545455,,,,,,
4427,vsp26_241004_Au-0.778-Ga-0.222_pp0_rep2,vsp,26,241004,Au-0.778-Ga-0.222,pp0,2,,CO2R,100.0,3.223410760797342,60.48714139237063,18.89734774066798,0.0148615672531787,0.0,79.40182215499003,20.59817784500997
4428,vsp26_241004_Au-0.778-Ga-0.222_pp0_rep3,vsp,26,241004,Au-0.778-Ga-0.222,pp0,3,,CO2R,300.0,3.672561843853821,66.78440645336794,9.75687622789784,0.0126598535860411,0.0,76.55575493496386,23.444245065036142
4429,vsp26_241004_Au-0.778-Ga-0.222_pp0_rep3,vsp,26,241004,Au-0.778-Ga-0.222,pp0,3,,CO2R,150.0,3.383725704318937,62.88560128899957,15.623772102161102,0.0157789479478193,0.0,78.52778855745328,21.472211442546723
4430,vsp26_241004_Au-0.778-Ga-0.222_pp0_rep3,vsp,26,241004,Au-0.778-Ga-0.222,pp0,3,,CO2R,100.0,3.2359368438538207,60.353428613279206,18.484774066797645,0.0198154230042383,0.0,78.86147813965862,21.138521860341385
4431,vsp26_241004_Au-0.778-Ga-0.222_pp0_rep3,vsp,26,241004,Au-0.778-Ga-0.222,pp0,3,,CO2R,50.0,3.0153459966777407,55.8166105170646,22.455795677799607,0.0253197071720822,0.0,78.30168022955345,21.698319770446545
4432,vsp26_241004_Au-0.778-Ga-0.222_pp0_rep3,vsp,26,241004,Au-0.778-Ga-0.222,pp0,3,,HER,50.0,2.992614148760332,,,,,,
4433,vsp26_241004_Au-0.778-Ga-0.222_pp0_rep3,vsp,26,241004,Au-0.778-Ga-0.222,pp0,3,,CO2R,200.0,3.498286142857143,64.74994245537675,13.449165029469548,0.0137607104196099,0.0,78.21484535902448,21.78515464097552
4434,vsp26_241004_Au-0.8-Ga-0.2_pp0,vsp,26,241004,Au-0.8-Ga-0.2,pp0,std,1.0,CO2R,100.0,0.0,0.0,0.0,0.0,0.0,0.0,0.0
4435,vsp26_241004_Au-0.8-Ga-0.2_pp0,vsp,26,241004,Au-0.8-Ga-0.2,pp0,std,1.0,CO2R,200.0,0.0,0.0,0.0,0.0,0.0,0.0,0.0
4436,vsp26_241004_Au-0.8-Ga-0.2_pp0,vsp,26,241004,Au-0.8-Ga-0.2,pp0,std,1.0,CO2R,150.0,0.0,0.0,0.0,0.0,0.0,0.0,0.0
4437,vsp26_241004_Au-0.8-Ga-0.2_pp0,vsp,26,241004,Au-0.8-Ga-0.2,pp0,avg,1.0,CO2R,150.0,3.4610116478405315,65.50963610872796,13.99803536345776,0.0161459002256756,0.0,79.52645359075619,20.47354640924381
4438,vsp26_241004_Au-0.8-Ga-0.2_pp0,vsp,26,241004,Au-0.8-Ga-0.2,pp0,avg,1.0,CO2R,200.0,3.5949401528239204,66.74904266672247,11.552062868369353,0.0140359246280021,0.0,78.31514145971983,21.68485854028017
4439,vsp26_241004_Au-0.8-Ga-0.2_pp0,vsp,26,241004,Au-0.8-Ga-0.2,pp0,avg,1.0,CO2R,300.0,3.771867943521594,73.11033919939734,4.6463654223968565,0.0172467570592444,0.0009834499423979,77.77691199255442,22.223088007445583
4440,vsp26_241004_Au-0.8-Ga-0.2_pp0,vsp,26,241004,Au-0.8-Ga-0.2,pp0,std,1.0,CO2R,50.0,0.0,0.0,0.0,0.0,0.0,0.0,0.0
4441,vsp26_241004_Au-0.8-Ga-0.2_pp0,vsp,26,241004,Au-0.8-Ga-0.2,pp0,avg,1.0,CO2R,50.0,3.044738209302326,58.88133252422106,19.95088408644401,0.0198154230042383,0.0,78.85598636118648,21.14401363881352
4442,vsp26_241004_Au-0.8-Ga-0.2_pp0,vsp,26,241004,Au-0.8-Ga-0.2,pp0,std,1.0,HER,50.0,0.0,0.0,0.0,0.0,0.0,0.0,0.0
4443,vsp26_241004_Au-0.8-Ga-0.2_pp0,vsp,26,241004,Au-0.8-Ga-0.2,pp0,avg,1.0,HER,50.0,3.0336919008264465,,,,,,
4444,vsp26_241004_Au-0.8-Ga-0.2_pp0,vsp,26,241004,Au-0.8-Ga-0.2,pp0,std,1.0,CO2R,300.0,0.0,0.0,0.0,0.0,0.0,0.0,0.0
4445,vsp26_241004_Au-0.8-Ga-0.2_pp0,vsp,26,241004,Au-0.8-Ga-0.2,pp0,avg,1.0,CO2R,100.0,3.290485488372093,62.60017995773086,17.342829076620827,0.0187145661706695,0.0,79.96468934616024,20.03531065383976
4446,vsp26_241004_Au-0.8-Ga-0.2_pp0_rep1,vsp,26,241004,Au-0.8-Ga-0.2,pp0,1,,CO2R,100.0,3.290485488372093,62.60017995773086,17.342829076620827,0.0187145661706695,0.0,79.96468934616024,20.03531065383976
4447,vsp26_241004_Au-0.8-Ga-0.2_pp0_rep1,vsp,26,241004,Au-0.8-Ga-0.2,pp0,1,,CO2R,300.0,3.771867943521594,73.11033919939734,4.6463654223968565,0.0172467570592444,0.0009834499423979,77.77691199255442,22.223088007445583
4448,vsp26_241004_Au-0.8-Ga-0.2_pp0_rep1,vsp,26,241004,Au-0.8-Ga-0.2,pp0,1,,HER,50.0,3.0336919008264465,,,,,,
4449,vsp26_241004_Au-0.8-Ga-0.2_pp0_rep1,vsp,26,241004,Au-0.8-Ga-0.2,pp0,1,,CO2R,200.0,3.5949401528239204,66.74904266672247,11.552062868369353,0.0140359246280021,0.0,78.31514145971983,21.68485854028017
4450,vsp26_241004_Au-0.8-Ga-0.2_pp0_rep1,vsp,26,241004,Au-0.8-Ga-0.2,pp0,1,,CO2R,150.0,3.4610116478405315,65.50963610872796,13.99803536345776,0.0161459002256756,0.0,79.52645359075619,20.47354640924381
4451,vsp26_241004_Au-0.8-Ga-0.2_pp0_rep1,vsp,26,241004,Au-0.8-Ga-0.2,pp0,1,,CO2R,50.0,3.044738209302326,58.88133252422106,19.95088408644401,0.0198154230042383,0.0,78.85598636118648,21.14401363881352
4452,vsp26_241004_Au-0.875-Ga-0.125_pp0,vsp,26,241004,Au-0.875-Ga-0.125,pp0,std,1.0,CO2R,100.0,0.0,0.0,0.0,0.0,0.0,0.0,0.0
4453,vsp26_241004_Au-0.875-Ga-0.125_pp0,vsp,26,241004,Au-0.875-Ga-0.125,pp0,avg,1.0,HER,50.0,3.1056926363636363,,,,,,
4454,vsp26_241004_Au-0.875-Ga-0.125_pp0,vsp,26,241004,Au-0.875-Ga-0.125,pp0,std,1.0,CO2R,50.0,0.0,0.0,0.0,0.0,0.0,0.0,0.0
4455,vsp26_241004_Au-0.875-Ga-0.125_pp0,vsp,26,241004,Au-0.875-Ga-0.125,pp0,std,1.0,HER,50.0,0.0,0.0,0.0,0.0,0.0,0.0,0.0
4456,vsp26_241004_Au-0.875-Ga-0.125_pp0,vsp,26,241004,Au-0.875-Ga-0.125,pp0,avg,1.0,CO2R,50.0,3.0681953056478406,63.61840590930967,13.88015717092338,0.0220171366713758,0.0,77.5245345444216,22.4754654555784
4457,vsp26_241004_Au-0.875-Ga-0.125_pp0,vsp,26,241004,Au-0.875-Ga-0.125,pp0,avg,1.0,CO2R,100.0,3.29887434551495,65.13130636757413,14.815815324165028,0.0165128525035319,0.0,79.96660028988057,20.033399710119426
4458,vsp26_241004_Au-0.875-Ga-0.125_pp0,vsp,26,241004,Au-0.875-Ga-0.125,pp0,avg,1.0,CO2R,150.0,3.4694989435215944,66.06583104898617,12.578585461689588,0.0135772342806818,0.0,78.66030043600813,21.33969956399187
4459,vsp26_241004_Au-0.875-Ga-0.125_pp0,vsp,26,241004,Au-0.875-Ga-0.125,pp0,std,1.0,CO2R,150.0,0.0,0.0,0.0,0.0,0.0,0.0,0.0
4460,vsp26_241004_Au-0.875-Ga-0.125_pp0,vsp,26,241004,Au-0.875-Ga-0.125,pp0,avg,1.0,CO2R,200.0,3.605892598006645,71.47826905773296,7.492632612966602,0.0140359246280021,0.0,78.98716190455598,21.012838095444025
4461,vsp26_241004_Au-0.875-Ga-0.125_pp0,vsp,26,241004,Au-0.875-Ga-0.125,pp0,std,1.0,CO2R,200.0,0.0,0.0,0.0,0.0,0.0,0.0,0.0
4462,vsp26_241004_Au-0.875-Ga-0.125_pp0,vsp,26,241004,Au-0.875-Ga-0.125,pp0,std,1.0,CO2R,300.0,0.0,0.0,0.0,0.0,0.0,0.0,0.0
4463,vsp26_241004_Au-0.875-Ga-0.125_pp0,vsp,26,241004,Au-0.875-Ga-0.125,pp0,avg,1.0,CO2R,300.0,3.789111574750832,75.40563728054573,2.43614931237721,0.0119259490303286,0.0,77.85536017841876,22.14463982158124
4464,vsp26_241004_Au-0.875-Ga-0.125_pp0_rep1,vsp,26,241004,Au-0.875-Ga-0.125,pp0,1,,CO2R,300.0,3.789111574750832,75.40563728054573,2.43614931237721,0.0119259490303286,0.0,77.85536017841876,22.14463982158124
4465,vsp26_241004_Au-0.875-Ga-0.125_pp0_rep1,vsp,26,241004,Au-0.875-Ga-0.125,pp0,1,,HER,50.0,3.1056926363636363,,,,,,
4466,vsp26_241004_Au-0.875-Ga-0.125_pp0_rep1,vsp,26,241004,Au-0.875-Ga-0.125,pp0,1,,CO2R,200.0,3.605892598006645,71.47826905773296,7.492632612966602,0.0140359246280021,0.0,78.98716190455598,21.012838095444025
4467,vsp26_241004_Au-0.875-Ga-0.125_pp0_rep1,vsp,26,241004,Au-0.875-Ga-0.125,pp0,1,,CO2R,50.0,3.0681953056478406,63.61840590930967,13.88015717092338,0.0220171366713758,0.0,77.5245345444216,22.4754654555784
4468,vsp26_241004_Au-0.875-Ga-0.125_pp0_rep1,vsp,26,241004,Au-0.875-Ga-0.125,pp0,1,,CO2R,100.0,3.29887434551495,65.13130636757413,14.815815324165028,0.0165128525035319,0.0,79.96660028988057,20.033399710119426
4469,vsp26_241004_Au-0.875-Ga-0.125_pp0_rep1,vsp,26,241004,Au-0.875-Ga-0.125,pp0,1,,CO2R,150.0,3.4694989435215944,66.06583104898617,12.578585461689588,0.0135772342806818,0.0,78.66030043600813,21.33969956399187
4470,vsp2_240718_Au-0.75-In-0.25_pp0,vsp,2,240718,Au-0.75-In-0.25,pp0,std,3.0,CO2R,200.0,0.0265498191268021,15.280092323343624,5.0582665390673,0.0015157616683355,0.0,19.823696962619906,19.823696962619906
4471,vsp2_240718_Au-0.75-In-0.25_pp0,vsp,2,240718,Au-0.75-In-0.25,pp0,std,3.0,CO2R,300.0,0.0562831261667942,14.864201367396118,3.957644329274858,0.0001834761389281,0.0,18.37106825141463,18.37106825141463
4472,vsp2_240718_Au-0.75-In-0.25_pp0,vsp,2,240718,Au-0.75-In-0.25,pp0,avg,3.0,CO2R,300.0,3.623382891556019,50.00139502116944,7.093156516044533,0.0051373318899876,0.0,57.10056760855222,42.89943239144778
4473,vsp2_240718_Au-0.75-In-0.25_pp0,vsp,2,240718,Au-0.75-In-0.25,pp0,avg,3.0,CO2R,200.0,3.396624623477298,49.41921781163029,11.290520628683694,0.004311689264811,0.0,60.71437965687189,39.28562034312811
4474,vsp2_240718_Au-0.75-In-0.25_pp0,vsp,2,240718,Au-0.75-In-0.25,pp0,std,3.0,HER,50.0,0.0380255487273648,0.0,0.0,0.0,0.0,0.0,0.0
4475,vsp2_240718_Au-0.75-In-0.25_pp0,vsp,2,240718,Au-0.75-In-0.25,pp0,avg,3.0,CO2R,150.0,3.2713453743078627,52.58002190183237,13.881794368041914,0.0044034273342751,0.0,66.46654922450165,33.53345077549835
4476,vsp2_240718_Au-0.75-In-0.25_pp0,vsp,2,240718,Au-0.75-In-0.25,pp0,std,3.0,CO2R,50.0,0.0482182909152077,0.8287452925707653,1.777175021272069,0.0,0.0,1.9955027585720635,1.995502758572062
4477,vsp2_240718_Au-0.75-In-0.25_pp0,vsp,2,240718,Au-0.75-In-0.25,pp0,std,3.0,CO2R,150.0,0.0256832650479547,7.577129085660997,3.6267449096970537,0.0009708644702363,0.0,11.132573868390947,11.132573868390953
4478,vsp2_240718_Au-0.75-In-0.25_pp0,vsp,2,240718,Au-0.75-In-0.25,pp0,avg,3.0,HER,50.0,2.888010090909091,,,,,,
4479,vsp2_240718_Au-0.75-In-0.25_pp0,vsp,2,240718,Au-0.75-In-0.25,pp0,std,3.0,CO2R,100.0,0.0514866192971275,3.6724463105276026,2.4455101404563533,0.0006355799892001,0.0,6.112801319151735,6.112801319151739
4480,vsp2_240718_Au-0.75-In-0.25_pp0,vsp,2,240718,Au-0.75-In-0.25,pp0,avg,3.0,CO2R,100.0,3.137514264673312,53.43572788717069,15.135068762278976,0.0051373318899876,0.0,68.57593398133966,31.42406601866034
4481,vsp2_240718_Au-0.75-In-0.25_pp0,vsp,2,240718,Au-0.75-In-0.25,pp0,avg,3.0,CO2R,50.0,2.878889071982281,55.41233338215907,14.882121807465618,0.0088068546685503,0.0,70.30326204429325,29.696737955706755
4482,vsp2_240718_Au-0.75-In-0.25_pp0_rep1,vsp,2,240718,Au-0.75-In-0.25,pp0,1,,CO2R,150.0,3.2810599833887046,53.51273305572413,13.31041257367387,0.0040364750564189,0.0,66.82718210445441,33.17281789554559
4483,vsp2_240718_Au-0.75-In-0.25_pp0_rep1,vsp,2,240718,Au-0.75-In-0.25,pp0,1,,CO2R,50.0,2.879047916943522,54.576157693193,15.795677799607072,0.0088068546685503,0.0,70.38064234746862,29.619357652531377
4484,vsp2_240718_Au-0.75-In-0.25_pp0_rep1,vsp,2,240718,Au-0.75-In-0.25,pp0,1,,CO2R,100.0,3.1745519169435217,53.29803929774634,15.279960707269156,0.0044034273342751,0.0,68.58240343234978,31.41759656765022
4485,vsp2_240718_Au-0.75-In-0.25_pp0_rep1,vsp,2,240718,Au-0.75-In-0.25,pp0,1,,CO2R,300.0,3.6789663455149495,54.98001632174768,5.979862475442044,0.0049538557510595,0.0,60.96565647117353,39.03434352882647
4486,vsp2_240718_Au-0.75-In-0.25_pp0_rep1,vsp,2,240718,Au-0.75-In-0.25,pp0,1,,HER,50.0,2.850356404958678,,,,,,
4487,vsp2_240718_Au-0.75-In-0.25_pp0_rep1,vsp,2,240718,Au-0.75-In-0.25,pp0,1,,CO2R,200.0,3.4242210730897016,55.92835171273724,10.439587426326131,0.0044034273342751,0.0,66.37234256639765,33.62765743360235
4488,vsp2_240718_Au-0.75-In-0.25_pp0_rep2,vsp,2,240718,Au-0.75-In-0.25,pp0,2,,CO2R,200.0,3.371262667774086,60.3669254430936,16.720284872298627,0.0057794983762361,0.0,77.09397839564775,22.906021604352247
4489,vsp2_240718_Au-0.75-In-0.25_pp0_rep2,vsp,2,240718,Au-0.75-In-0.25,pp0,2,,HER,50.0,2.9263969008264463,,,,,,
4490,vsp2_240718_Au-0.75-In-0.25_pp0_rep2,vsp,2,240718,Au-0.75-In-0.25,pp0,2,,CO2R,100.0,3.078720990033222,57.17508213187136,17.504911591355597,0.0055042841678439,0.0,74.6854980073948,25.3145019926052
4491,vsp2_240718_Au-0.75-In-0.25_pp0_rep2,vsp,2,240718,Au-0.75-In-0.25,pp0,2,,CO2R,150.0,3.242221840531561,59.64761765259788,17.76031434184676,0.0055042841678439,0.0,77.41442486049178,22.585575139508222
4492,vsp2_240718_Au-0.75-In-0.25_pp0_rep2,vsp,2,240718,Au-0.75-In-0.25,pp0,2,,CO2R,50.0,2.830591554817276,56.23344284249514,16.01669941060904,0.0088068546685503,0.0,72.25894910777272,27.74105089222728
4493,vsp2_240718_Au-0.75-In-0.25_pp0_rep2,vsp,2,240718,Au-0.75-In-0.25,pp0,2,,CO2R,300.0,3.5664252593856656,61.737219862311406,11.488212180746563,0.0053208080289158,0.0,73.23157666931962,26.768423330680378
4494,vsp2_240718_Au-0.75-In-0.25_pp0_rep3,vsp,2,240718,Au-0.75-In-0.25,pp0,3,,HER,50.0,2.8872769669421485,,,,,,
4495,vsp2_240718_Au-0.75-In-0.25_pp0_rep3,vsp,2,240718,Au-0.75-In-0.25,pp0,3,,CO2R,200.0,3.394390129568106,31.962376279060035,6.711689587426327,0.0027521420839219,0.0,38.67681800857028,61.32318199142972
4496,vsp2_240718_Au-0.75-In-0.25_pp0_rep3,vsp,2,240718,Au-0.75-In-0.25,pp0,3,,CO2R,50.0,2.9270277441860464,55.427399610789095,12.833988212180747,0.0088068546685503,0.0,68.27019467763839,31.729805322361614
4497,vsp2_240718_Au-0.75-In-0.25_pp0_rep3,vsp,2,240718,Au-0.75-In-0.25,pp0,3,,CO2R,100.0,3.1592698870431897,49.83406223189437,12.62033398821218,0.0055042841678439,0.0,62.4599005042744,37.540099495725606
4498,vsp2_240718_Au-0.75-In-0.25_pp0_rep3,vsp,2,240718,Au-0.75-In-0.25,pp0,3,,CO2R,300.0,3.6247570697674414,33.28694887944925,3.81139489194499,0.0051373318899877,0.0,37.10446968516352,62.89553031483648
4499,vsp2_240718_Au-0.75-In-0.25_pp0_rep3,vsp,2,240718,Au-0.75-In-0.25,pp0,3,,CO2R,150.0,3.2907542990033223,44.57971499717509,10.57465618860511,0.0036695227785626,0.0,55.158040708558765,44.84195929144124
4500,vsp2_240718_Au-0.769-In-0.231_pp0,vsp,2,240718,Au-0.769-In-0.231,pp0,avg,1.0,CO2R,200.0,3.408906524916944,53.153654606708656,13.478634577603144,0.0027521420839219,0.0,66.63504132639572,33.36495867360428
4501,vsp2_240718_Au-0.769-In-0.231_pp0,vsp,2,240718,Au-0.769-In-0.231,pp0,avg,1.0,HER,50.0,2.9080693636363635,,,,,,
4502,vsp2_240718_Au-0.769-In-0.231_pp0,vsp,2,240718,Au-0.769-In-0.231,pp0,avg,1.0,CO2R,300.0,3.564890501661129,50.950009416392895,11.102652259332023,0.0027521420839219,0.0,62.05541381780884,37.94458618219116
4503,vsp2_240718_Au-0.769-In-0.231_pp0,vsp,2,240718,Au-0.769-In-0.231,pp0,std,1.0,CO2R,150.0,0.0,0.0,0.0,0.0,0.0,0.0,0.0
4504,vsp2_240718_Au-0.769-In-0.231_pp0,vsp,2,240718,Au-0.769-In-0.231,pp0,std,1.0,CO2R,300.0,0.0,0.0,0.0,0.0,0.0,0.0,0.0
4505,vsp2_240718_Au-0.769-In-0.231_pp0,vsp,2,240718,Au-0.769-In-0.231,pp0,std,1.0,HER,50.0,0.0,0.0,0.0,0.0,0.0,0.0,0.0
4506,vsp2_240718_Au-0.769-In-0.231_pp0,vsp,2,240718,Au-0.769-In-0.231,pp0,avg,1.0,CO2R,150.0,3.297204980066445,54.000292954445584,13.762278978388998,0.0036695227785626,0.0,67.76624145561314,32.23375854438686
4507,vsp2_240718_Au-0.769-In-0.231_pp0,vsp,2,240718,Au-0.769-In-0.231,pp0,std,1.0,CO2R,50.0,0.0,0.0,0.0,0.0,0.0,0.0,0.0
4508,vsp2_240718_Au-0.769-In-0.231_pp0,vsp,2,240718,Au-0.769-In-0.231,pp0,avg,1.0,CO2R,100.0,3.159060408637873,54.375902404318985,14.020137524557956,0.0055042841678439,0.0,68.40154421304479,31.598455786955213
4509,vsp2_240718_Au-0.769-In-0.231_pp0,vsp,2,240718,Au-0.769-In-0.231,pp0,std,1.0,CO2R,100.0,0.0,0.0,0.0,0.0,0.0,0.0,0.0
4510,vsp2_240718_Au-0.769-In-0.231_pp0,vsp,2,240718,Au-0.769-In-0.231,pp0,std,1.0,CO2R,200.0,0.0,0.0,0.0,0.0,0.0,0.0,0.0
4511,vsp2_240718_Au-0.769-In-0.231_pp0,vsp,2,240718,Au-0.769-In-0.231,pp0,avg,1.0,CO2R,50.0,2.897847910299004,52.61252589508046,15.26522593320236,0.0088068546685503,0.0,67.88655868295137,32.113441317048625
4512,vsp2_240718_Au-0.769-In-0.231_pp0_rep1,vsp,2,240718,Au-0.769-In-0.231,pp0,1,,CO2R,200.0,3.408906524916944,53.153654606708656,13.478634577603144,0.0027521420839219,0.0,66.63504132639572,33.36495867360428
4513,vsp2_240718_Au-0.769-In-0.231_pp0_rep1,vsp,2,240718,Au-0.769-In-0.231,pp0,1,,CO2R,50.0,2.897847910299004,52.61252589508046,15.26522593320236,0.0088068546685503,0.0,67.88655868295137,32.113441317048625
4514,vsp2_240718_Au-0.769-In-0.231_pp0_rep1,vsp,2,240718,Au-0.769-In-0.231,pp0,1,,HER,50.0,2.9080693636363635,,,,,,
4515,vsp2_240718_Au-0.769-In-0.231_pp0_rep1,vsp,2,240718,Au-0.769-In-0.231,pp0,1,,CO2R,100.0,3.159060408637873,54.375902404318985,14.020137524557956,0.0055042841678439,0.0,68.40154421304479,31.598455786955213
4516,vsp2_240718_Au-0.769-In-0.231_pp0_rep1,vsp,2,240718,Au-0.769-In-0.231,pp0,1,,CO2R,300.0,3.564890501661129,50.950009416392895,11.102652259332023,0.0027521420839219,0.0,62.05541381780884,37.94458618219116
4517,vsp2_240718_Au-0.769-In-0.231_pp0_rep1,vsp,2,240718,Au-0.769-In-0.231,pp0,1,,CO2R,150.0,3.297204980066445,54.000292954445584,13.762278978388998,0.0036695227785626,0.0,67.76624145561314,32.23375854438686
4518,vsp2_240718_Au-0.8-In-0.2_pp0,vsp,2,240718,Au-0.8-In-0.2,pp0,avg,1.0,CO2R,200.0,3.5305000830564786,37.72552260980561,4.026277013752456,0.0110085683356879,0.0,41.76453821018252,58.23546178981748
4519,vsp2_240718_Au-0.8-In-0.2_pp0,vsp,2,240718,Au-0.8-In-0.2,pp0,avg,1.0,HER,50.0,2.883382107438017,,,,,,
4520,vsp2_240718_Au-0.8-In-0.2_pp0,vsp,2,240718,Au-0.8-In-0.2,pp0,avg,1.0,CO2R,300.0,3.718672139534883,60.231015505660295,1.8320235756385068,0.0093572830853347,0.0,62.073714473556535,37.926285526443465
4521,vsp2_240718_Au-0.8-In-0.2_pp0,vsp,2,240718,Au-0.8-In-0.2,pp0,std,1.0,CO2R,300.0,0.0,0.0,0.0,0.0,0.0,0.0,0.0
4522,vsp2_240718_Au-0.8-In-0.2_pp0,vsp,2,240718,Au-0.8-In-0.2,pp0,std,1.0,CO2R,150.0,0.0,0.0,0.0,0.0,0.0,0.0,0.0
4523,vsp2_240718_Au-0.8-In-0.2_pp0,vsp,2,240718,Au-0.8-In-0.2,pp0,std,1.0,HER,50.0,0.0,0.0,0.0,0.0,0.0,0.0,0.0
4524,vsp2_240718_Au-0.8-In-0.2_pp0,vsp,2,240718,Au-0.8-In-0.2,pp0,avg,1.0,CO2R,150.0,3.3820431162790694,35.84716148067547,5.697445972495089,0.0113755206135442,0.0,41.557960137542686,58.442039862457314
4525,vsp2_240718_Au-0.8-In-0.2_pp0,vsp,2,240718,Au-0.8-In-0.2,pp0,std,1.0,CO2R,50.0,0.0,0.0,0.0,0.0,0.0,0.0,0.0
4526,vsp2_240718_Au-0.8-In-0.2_pp0,vsp,2,240718,Au-0.8-In-0.2,pp0,avg,1.0,CO2R,100.0,3.2494725514950167,44.07185754043818,8.63457760314342,0.0132102820028255,0.0,52.72211688028266,47.27788311971734
4527,vsp2_240718_Au-0.8-In-0.2_pp0,vsp,2,240718,Au-0.8-In-0.2,pp0,std,1.0,CO2R,100.0,0.0,0.0,0.0,0.0,0.0,0.0,0.0
4528,vsp2_240718_Au-0.8-In-0.2_pp0,vsp,2,240718,Au-0.8-In-0.2,pp0,std,1.0,CO2R,200.0,0.0,0.0,0.0,0.0,0.0,0.0,0.0
4529,vsp2_240718_Au-0.8-In-0.2_pp0,vsp,2,240718,Au-0.8-In-0.2,pp0,avg,1.0,CO2R,50.0,2.9338497873754155,53.66716189918182,11.345776031434186,0.0143111388363943,0.0,65.02724906945241,34.97275093054759
4530,vsp2_240718_Au-0.8-In-0.2_pp0_rep1,vsp,2,240718,Au-0.8-In-0.2,pp0,1,,CO2R,200.0,3.5305000830564786,37.72552260980561,4.026277013752456,0.0110085683356879,0.0,41.76453821018252,58.23546178981748
4531,vsp2_240718_Au-0.8-In-0.2_pp0_rep1,vsp,2,240718,Au-0.8-In-0.2,pp0,1,,CO2R,50.0,2.9338497873754155,53.66716189918182,11.345776031434186,0.0143111388363943,0.0,65.02724906945241,34.97275093054759
4532,vsp2_240718_Au-0.8-In-0.2_pp0_rep1,vsp,2,240718,Au-0.8-In-0.2,pp0,1,,CO2R,100.0,3.2494725514950167,44.07185754043818,8.63457760314342,0.0132102820028255,0.0,52.72211688028266,47.27788311971734
4533,vsp2_240718_Au-0.8-In-0.2_pp0_rep1,vsp,2,240718,Au-0.8-In-0.2,pp0,1,,HER,50.0,2.883382107438017,,,,,,
4534,vsp2_240718_Au-0.8-In-0.2_pp0_rep1,vsp,2,240718,Au-0.8-In-0.2,pp0,1,,CO2R,300.0,3.718672139534883,60.231015505660295,1.8320235756385068,0.0093572830853347,0.0,62.073714473556535,37.926285526443465
4535,vsp2_240718_Au-0.8-In-0.2_pp0_rep1,vsp,2,240718,Au-0.8-In-0.2,pp0,1,,CO2R,150.0,3.3820431162790694,35.84716148067547,5.697445972495089,0.0113755206135442,0.0,41.557960137542686,58.442039862457314
4536,vsp2_240718_Au-0.875-In-0.125_pp0,vsp,2,240718,Au-0.875-In-0.125,pp0,std,1.0,HER,50.0,0.0,0.0,0.0,0.0,0.0,0.0,0.0
4537,vsp2_240718_Au-0.875-In-0.125_pp0,vsp,2,240718,Au-0.875-In-0.125,pp0,avg,1.0,HER,50.0,2.835349495867768,,,,,,
4538,vsp2_240718_Au-0.875-In-0.125_pp0,vsp,2,240718,Au-0.875-In-0.125,pp0,avg,1.0,CO2R,50.0,2.8144207043189367,59.46514888363431,14.778978388998034,0.0099077115021191,0.0,74.25403498413445,25.74596501586555
4539,vsp2_240718_Au-0.875-In-0.125_pp0,vsp,2,240718,Au-0.875-In-0.125,pp0,std,1.0,CO2R,50.0,0.0,0.0,0.0,0.0,0.0,0.0,0.0
4540,vsp2_240718_Au-0.875-In-0.125_pp0,vsp,2,240718,Au-0.875-In-0.125,pp0,avg,1.0,CO2R,150.0,3.2271428671096345,60.82110946033606,15.446954813359527,0.0073390455571252,0.0,76.2767214284251,23.72327857157489
4541,vsp2_240718_Au-0.875-In-0.125_pp0,vsp,2,240718,Au-0.875-In-0.125,pp0,avg,1.0,CO2R,100.0,3.080215215946844,59.91399694490364,15.279960707269156,0.0077059978349815,0.0,75.20166365000777,24.798336349992223
4542,vsp2_240718_Au-0.875-In-0.125_pp0,vsp,2,240718,Au-0.875-In-0.125,pp0,std,1.0,CO2R,150.0,0.0,0.0,0.0,0.0,0.0,0.0,0.0
4543,vsp2_240718_Au-0.875-In-0.125_pp0,vsp,2,240718,Au-0.875-In-0.125,pp0,avg,1.0,CO2R,200.0,3.352306019933555,61.14409173659211,14.613212180746562,0.0074307836265893,0.0,75.76597042831438,24.234029571685625
4544,vsp2_240718_Au-0.875-In-0.125_pp0,vsp,2,240718,Au-0.875-In-0.125,pp0,std,1.0,CO2R,200.0,0.0,0.0,0.0,0.0,0.0,0.0,0.0
4545,vsp2_240718_Au-0.875-In-0.125_pp0,vsp,2,240718,Au-0.875-In-0.125,pp0,avg,1.0,CO2R,300.0,3.5534490996677746,63.80150243779949,11.439096267190571,0.0067886171403409,0.0,75.24837590400969,24.75162409599031
4546,vsp2_240718_Au-0.875-In-0.125_pp0,vsp,2,240718,Au-0.875-In-0.125,pp0,std,1.0,CO2R,300.0,0.0,0.0,0.0,0.0,0.0,0.0,0.0
4547,vsp2_240718_Au-0.875-In-0.125_pp0,vsp,2,240718,Au-0.875-In-0.125,pp0,std,1.0,CO2R,100.0,0.0,0.0,0.0,0.0,0.0,0.0,0.0
4548,vsp2_240718_Au-0.875-In-0.125_pp0_rep1,vsp,2,240718,Au-0.875-In-0.125,pp0,1,,CO2R,100.0,3.080215215946844,59.91399694490364,15.279960707269156,0.0077059978349815,0.0,75.20166365000777,24.798336349992223
4549,vsp2_240718_Au-0.875-In-0.125_pp0_rep1,vsp,2,240718,Au-0.875-In-0.125,pp0,1,,CO2R,300.0,3.5534490996677746,63.80150243779949,11.439096267190571,0.0067886171403409,0.0,75.24837590400969,24.75162409599031
4550,vsp2_240718_Au-0.875-In-0.125_pp0_rep1,vsp,2,240718,Au-0.875-In-0.125,pp0,1,,HER,50.0,2.835349495867768,,,,,,
4551,vsp2_240718_Au-0.875-In-0.125_pp0_rep1,vsp,2,240718,Au-0.875-In-0.125,pp0,1,,CO2R,50.0,2.8144207043189367,59.46514888363431,14.778978388998034,0.0099077115021191,0.0,74.25403498413445,25.74596501586555
4552,vsp2_240718_Au-0.875-In-0.125_pp0_rep1,vsp,2,240718,Au-0.875-In-0.125,pp0,1,,CO2R,150.0,3.2271428671096345,60.82110946033606,15.446954813359527,0.0073390455571252,0.0,76.2767214284251,23.72327857157489
4553,vsp2_240718_Au-0.875-In-0.125_pp0_rep1,vsp,2,240718,Au-0.875-In-0.125,pp0,1,,CO2R,200.0,3.352306019933555,61.14409173659211,14.613212180746562,0.0074307836265893,0.0,75.76597042831438,24.234029571685625
4554,vsp2_240718_Au-0.889-In-0.111_pp0,vsp,2,240718,Au-0.889-In-0.111,pp0,std,2.0,CO2R,300.0,0.1281752094762532,2.124028090969237,2.082075222599878,0.0012973722202201,0.0,0.0435997570648775,0.0435997570648763
4555,vsp2_240718_Au-0.889-In-0.111_pp0,vsp,2,240718,Au-0.889-In-0.111,pp0,avg,2.0,CO2R,50.0,2.858940803986711,51.19504488480613,19.840373280943027,0.0088068546685503,0.0,71.04422502041771,28.95577497958229
4556,vsp2_240718_Au-0.889-In-0.111_pp0,vsp,2,240718,Au-0.889-In-0.111,pp0,avg,2.0,CO2R,100.0,3.122338784053156,53.02841658122162,18.27111984282908,0.0060547125846283,0.0,71.30559113663533,28.69440886336467
4557,vsp2_240718_Au-0.889-In-0.111_pp0,vsp,2,240718,Au-0.889-In-0.111,pp0,std,2.0,CO2R,50.0,0.0534015169356269,3.629269314893312,3.365355947788629,0.001556846664264,0.0,0.2623565204404182,0.2623565204404233
4558,vsp2_240718_Au-0.889-In-0.111_pp0,vsp,2,240718,Au-0.889-In-0.111,pp0,std,2.0,HER,50.0,0.0735766403413804,0.0,0.0,0.0,0.0,0.0,0.0
4559,vsp2_240718_Au-0.889-In-0.111_pp0,vsp,2,240718,Au-0.889-In-0.111,pp0,avg,2.0,HER,50.0,2.882060847107438,,,,,,
4560,vsp2_240718_Au-0.889-In-0.111_pp0,vsp,2,240718,Au-0.889-In-0.111,pp0,avg,2.0,CO2R,150.0,3.265584772425249,55.95199732155936,15.594302554027504,0.0058712364457002,0.0,71.55217111203257,28.447828887967432
4561,vsp2_240718_Au-0.889-In-0.111_pp0,vsp,2,240718,Au-0.889-In-0.111,pp0,avg,2.0,CO2R,200.0,3.3798048438538206,57.93074766159577,13.169204322200391,0.0061923196888244,0.0,71.10713288536428,28.89286711463572
4562,vsp2_240718_Au-0.889-In-0.111_pp0,vsp,2,240718,Au-0.889-In-0.111,pp0,std,2.0,CO2R,200.0,0.0858824222947846,0.0401723181259589,0.859572339605454,0.000194605833033,0.0,0.8999392635644493,0.8999392635644493
4563,vsp2_240718_Au-0.889-In-0.111_pp0,vsp,2,240718,Au-0.889-In-0.111,pp0,avg,2.0,CO2R,300.0,3.619254676079734,60.73730356358158,9.88089390962672,0.0053208080289158,0.0,70.62425971764668,29.375740282353316
4564,vsp2_240718_Au-0.889-In-0.111_pp0,vsp,2,240718,Au-0.889-In-0.111,pp0,std,2.0,CO2R,100.0,0.0258828990314813,2.3619547485992367,1.7608209138584487,0.000778423332132,0.0,0.6003554114086475,0.6003554114086487
4565,vsp2_240718_Au-0.889-In-0.111_pp0,vsp,2,240718,Au-0.889-In-0.111,pp0,std,2.0,CO2R,150.0,0.0967578584933753,0.1849554241526692,1.0974741790518123,0.000518948888088,0.0,0.9130377037872306,0.9130377037872306
4566,vsp2_240718_Au-0.889-In-0.111_pp0_rep1,vsp,2,240718,Au-0.889-In-0.111,pp0,1,,CO2R,100.0,3.1406407574750834,51.35826236163133,19.51620825147348,0.0066051410014127,0.0,70.88107575410623,29.11892424589377
4567,vsp2_240718_Au-0.889-In-0.111_pp0_rep1,vsp,2,240718,Au-0.889-In-0.111,pp0,1,,HER,50.0,2.934087388429752,,,,,,
4568,vsp2_240718_Au-0.889-In-0.111_pp0_rep1,vsp,2,240718,Au-0.889-In-0.111,pp0,1,,CO2R,150.0,3.334002910299003,55.821214086923774,16.37033398821218,0.0062381887235565,0.0,72.19778626385951,27.802213736140487
4569,vsp2_240718_Au-0.889-In-0.111_pp0_rep1,vsp,2,240718,Au-0.889-In-0.111,pp0,1,,CO2R,300.0,3.709888235880399,59.23538889702652,11.353143418467583,0.0044034273342751,0.0,70.59343003376803,29.40656996623197
4570,vsp2_240718_Au-0.889-In-0.111_pp0_rep1,vsp,2,240718,Au-0.889-In-0.111,pp0,1,,CO2R,50.0,2.896701378737541,48.628763941492814,22.22003929273085,0.0099077115021191,0.0,70.85871094572578,29.141289054274225
4571,vsp2_240718_Au-0.889-In-0.111_pp0_rep1,vsp,2,240718,Au-0.889-In-0.111,pp0,1,,CO2R,200.0,3.4405328870431893,57.959153780158616,13.777013752455796,0.0063299267930205,0.0,71.74348604128673,28.25651395871327
4572,vsp2_240718_Au-0.889-In-0.111_pp0_rep2,vsp,2,240718,Au-0.889-In-0.111,pp0,2,,CO2R,200.0,3.3190768006644515,57.90234154303292,12.56139489194499,0.0060547125846283,0.0,70.47077972944183,29.52922027055817
4573,vsp2_240718_Au-0.889-In-0.111_pp0_rep2,vsp,2,240718,Au-0.889-In-0.111,pp0,2,,CO2R,100.0,3.104036810631229,54.69857080081191,17.026031434184674,0.0055042841678439,0.0,71.73010651916442,28.269893480835577
4574,vsp2_240718_Au-0.889-In-0.111_pp0_rep2,vsp,2,240718,Au-0.889-In-0.111,pp0,2,,CO2R,50.0,2.821180229235881,53.761325828119446,17.460707269155208,0.0077059978349815,0.0,71.22973909510964,28.770260904890364
4575,vsp2_240718_Au-0.889-In-0.111_pp0_rep2,vsp,2,240718,Au-0.889-In-0.111,pp0,2,,CO2R,300.0,3.5286211162790693,62.23921823013664,8.408644400785855,0.0062381887235565,0.0,70.65508940152534,29.34491059847465
4576,vsp2_240718_Au-0.889-In-0.111_pp0_rep2,vsp,2,240718,Au-0.889-In-0.111,pp0,2,,HER,50.0,2.8300343057851243,,,,,,
4577,vsp2_240718_Au-0.889-In-0.111_pp0_rep2,vsp,2,240718,Au-0.889-In-0.111,pp0,2,,CO2R,150.0,3.197166634551495,56.08278055619495,14.818271119842828,0.0055042841678439,0.0,70.90655596020562,29.093444039794377
4578,vsp3_240718_Au-0.125-Cu-0.875_pp0,vsp,3,240718,Au-0.125-Cu-0.875,pp0,std,1.0,HER,50.0,0.0,0.0,0.0,0.0,0.0,0.0,0.0
4579,vsp3_240718_Au-0.125-Cu-0.875_pp0,vsp,3,240718,Au-0.125-Cu-0.875,pp0,avg,1.0,HER,50.0,2.946394016528926,,,,,,
4580,vsp3_240718_Au-0.125-Cu-0.875_pp0,vsp,3,240718,Au-0.125-Cu-0.875,pp0,avg,1.0,CO2R,50.0,2.935846275747508,21.029944129402164,57.33300589390963,0.0099077115021191,0.1213858214616876,78.49424355627559,21.505756443724408
4581,vsp3_240718_Au-0.125-Cu-0.875_pp0,vsp,3,240718,Au-0.125-Cu-0.875,pp0,std,1.0,CO2R,50.0,0.0,0.0,0.0,0.0,0.0,0.0,0.0
4582,vsp3_240718_Au-0.125-Cu-0.875_pp0,vsp,3,240718,Au-0.125-Cu-0.875,pp0,avg,1.0,CO2R,100.0,3.2407006677740866,16.45797149971751,64.80353634577604,0.0588958405959305,2.1191941330186297,83.43959781910812,16.560402180891884
4583,vsp3_240718_Au-0.125-Cu-0.875_pp0,vsp,3,240718,Au-0.125-Cu-0.875,pp0,std,1.0,CO2R,100.0,0.0,0.0,0.0,0.0,0.0,0.0,0.0
4584,vsp3_240718_Au-0.125-Cu-0.875_pp0,vsp,3,240718,Au-0.125-Cu-0.875,pp0,std,1.0,CO2R,200.0,0.0,0.0,0.0,0.0,0.0,0.0,0.0
4585,vsp3_240718_Au-0.125-Cu-0.875_pp0,vsp,3,240718,Au-0.125-Cu-0.875,pp0,avg,1.0,CO2R,200.0,3.5790733089700995,31.2144008035322,22.01006876227898,0.462910298515678,21.98200286605412,75.66938273038097,24.330617269619022
4586,vsp3_240718_Au-0.125-Cu-0.875_pp0,vsp,3,240718,Au-0.125-Cu-0.875,pp0,avg,1.0,CO2R,150.0,3.414636408026756,22.55414425913913,48.69842829076621,0.2190705098801901,10.27677091236056,81.7484139721461,18.251586027853904
4587,vsp3_240718_Au-0.125-Cu-0.875_pp0,vsp,3,240718,Au-0.125-Cu-0.875,pp0,avg,1.0,CO2R,300.0,3.798940235880399,61.424804871413926,4.580058939096268,1.6595416766049575,11.017027733288376,78.68143322040352,21.31856677959648
4588,vsp3_240718_Au-0.125-Cu-0.875_pp0,vsp,3,240718,Au-0.125-Cu-0.875,pp0,std,1.0,CO2R,300.0,0.0,0.0,0.0,0.0,0.0,0.0,0.0
4589,vsp3_240718_Au-0.125-Cu-0.875_pp0,vsp,3,240718,Au-0.125-Cu-0.875,pp0,std,1.0,CO2R,150.0,0.0,0.0,0.0,0.0,0.0,0.0,0.0
4590,vsp3_240718_Au-0.125-Cu-0.875_pp0_rep1,vsp,3,240718,Au-0.125-Cu-0.875,pp0,1,,CO2R,100.0,3.2407006677740866,16.45797149971751,64.80353634577604,0.0588958405959305,2.1191941330186297,83.43959781910812,16.560402180891884
4591,vsp3_240718_Au-0.125-Cu-0.875_pp0_rep1,vsp,3,240718,Au-0.125-Cu-0.875,pp0,1,,CO2R,300.0,3.798940235880399,61.424804871413926,4.580058939096268,1.6595416766049575,11.017027733288376,78.68143322040352,21.31856677959648
4592,vsp3_240718_Au-0.125-Cu-0.875_pp0_rep1,vsp,3,240718,Au-0.125-Cu-0.875,pp0,1,,HER,50.0,2.946394016528926,,,,,,
4593,vsp3_240718_Au-0.125-Cu-0.875_pp0_rep1,vsp,3,240718,Au-0.125-Cu-0.875,pp0,1,,CO2R,200.0,3.5790733089700995,31.2144008035322,22.01006876227898,0.462910298515678,21.98200286605412,75.66938273038097,24.330617269619022
4594,vsp3_240718_Au-0.125-Cu-0.875_pp0_rep1,vsp,3,240718,Au-0.125-Cu-0.875,pp0,1,,CO2R,150.0,3.414636408026756,22.55414425913913,48.69842829076621,0.2190705098801901,10.27677091236056,81.7484139721461,18.251586027853904
4595,vsp3_240718_Au-0.125-Cu-0.875_pp0_rep1,vsp,3,240718,Au-0.125-Cu-0.875,pp0,1,,CO2R,50.0,2.935846275747508,21.029944129402164,57.33300589390963,0.0099077115021191,0.1213858214616876,78.49424355627559,21.505756443724408
4596,vsp3_240718_Au-0.25-Cu-0.75_pp0,vsp,3,240718,Au-0.25-Cu-0.75,pp0,avg,3.0,CO2R,100.0,3.138938754152824,32.956747368641324,56.08055009823183,0.3192484817349504,1.1346202478293856,90.49610910583397,9.503890894166034
4597,vsp3_240718_Au-0.25-Cu-0.75_pp0,vsp,3,240718,Au-0.25-Cu-0.75,pp0,std,3.0,HER,50.0,0.0,0.0,0.0,0.0,0.0,0.0,0.0
4598,vsp3_240718_Au-0.25-Cu-0.75_pp0,vsp,3,240718,Au-0.25-Cu-0.75,pp0,avg,3.0,CO2R,50.0,2.8489225149501665,44.48052899202745,40.69744597249509,0.0352274186742014,0.0404619404872292,85.25366432368398,14.746335676316022
4599,vsp3_240718_Au-0.25-Cu-0.75_pp0,vsp,3,240718,Au-0.25-Cu-0.75,pp0,avg,3.0,HER,50.0,2.6117177603305786,,,,,,
4600,vsp3_240718_Au-0.25-Cu-0.75_pp0,vsp,3,240718,Au-0.25-Cu-0.75,pp0,std,3.0,CO2R,100.0,0.0,0.0,0.0,0.0,0.0,0.0,0.0
4601,vsp3_240718_Au-0.25-Cu-0.75_pp0,vsp,3,240718,Au-0.25-Cu-0.75,pp0,std,3.0,CO2R,50.0,0.0,0.0,0.0,0.0,0.0,0.0,0.0
4602,vsp3_240718_Au-0.25-Cu-0.75_pp0,vsp,3,240718,Au-0.25-Cu-0.75,pp0,avg,3.0,CO2R,200.0,3.45083919269103,43.77869384167905,43.05500982318272,0.6462029613048823,2.828964005732108,90.32444079649764,9.67555920350236
4603,vsp3_240718_Au-0.25-Cu-0.75_pp0,vsp,3,240718,Au-0.25-Cu-0.75,pp0,std,3.0,CO2R,200.0,0.0,0.0,0.0,0.0,0.0,0.0,0.0
4604,vsp3_240718_Au-0.25-Cu-0.75_pp0,vsp,3,240718,Au-0.25-Cu-0.75,pp0,avg,3.0,CO2R,300.0,3.628963707641196,70.59846408169244,15.19155206286837,0.8599526631561566,1.6998229790103685,88.36264335115814,11.63735664884186
4605,vsp3_240718_Au-0.25-Cu-0.75_pp0,vsp,3,240718,Au-0.25-Cu-0.75,pp0,std,3.0,CO2R,150.0,0.0,0.0,0.0,0.0,0.0,0.0,0.0
4606,vsp3_240718_Au-0.25-Cu-0.75_pp0,vsp,3,240718,Au-0.25-Cu-0.75,pp0,std,3.0,CO2R,300.0,0.0,0.0,0.0,0.0,0.0,0.0,0.0
4607,vsp3_240718_Au-0.25-Cu-0.75_pp0,vsp,3,240718,Au-0.25-Cu-0.75,pp0,avg,3.0,CO2R,150.0,3.3238312990033227,35.45167297913746,52.760314341846765,0.5662073647322167,2.5114501671864904,91.29887161710968,8.701128382890317
4608,vsp3_240718_Au-0.25-Cu-0.75_pp0_rep1,vsp,3,240718,Au-0.25-Cu-0.75,pp0,1,,CO2R,50.0,2.8489225149501665,44.48052899202745,40.69744597249509,0.0352274186742014,0.0404619404872292,85.25366432368398,14.746335676316022
4609,vsp3_240718_Au-0.25-Cu-0.75_pp0_rep1,vsp,3,240718,Au-0.25-Cu-0.75,pp0,1,,CO2R,150.0,3.3238312990033227,35.45167297913746,52.760314341846765,0.5662073647322167,2.5114501671864904,91.29887161710968,8.701128382890317
4610,vsp3_240718_Au-0.25-Cu-0.75_pp0_rep1,vsp,3,240718,Au-0.25-Cu-0.75,pp0,1,,CO2R,200.0,3.45083919269103,43.77869384167905,43.05500982318272,0.6462029613048823,2.828964005732108,90.32444079649764,9.67555920350236
4611,vsp3_240718_Au-0.25-Cu-0.75_pp0_rep1,vsp,3,240718,Au-0.25-Cu-0.75,pp0,1,,CO2R,100.0,3.138938754152824,32.956747368641324,56.08055009823183,0.3192484817349504,1.1346202478293856,90.49610910583397,9.503890894166034
4612,vsp3_240718_Au-0.25-Cu-0.75_pp0_rep1,vsp,3,240718,Au-0.25-Cu-0.75,pp0,1,,CO2R,300.0,3.628963707641196,70.59846408169244,15.19155206286837,0.8599526631561566,1.6998229790103685,88.36264335115814,11.63735664884186
4613,vsp3_240718_Au-0.25-Cu-0.75_pp0_rep1,vsp,3,240718,Au-0.25-Cu-0.75,pp0,1,,HER,50.0,2.6117177603305786,,,,,,
4614,vsp3_240718_Au-0.333-Cu-0.667_pp0,vsp,3,240718,Au-0.333-Cu-0.667,pp0,avg,4.0,CO2R,50.0,2.748127842746401,44.02561258867104,42.29371316306484,0.0102746637799753,0.0,86.32960041551586,13.670399584484151
4615,vsp3_240718_Au-0.333-Cu-0.667_pp0,vsp,3,240718,Au-0.333-Cu-0.667,pp0,avg,4.0,HER,50.0,2.565584595041322,,,,,,
4616,vsp3_240718_Au-0.333-Cu-0.667_pp0,vsp,3,240718,Au-0.333-Cu-0.667,pp0,std,4.0,CO2R,300.0,0.0507071583038721,13.780879786705606,12.878595583276166,0.0576886834145852,0.2907713600089446,1.9293516512627955,1.929351651262796
4617,vsp3_240718_Au-0.333-Cu-0.667_pp0,vsp,3,240718,Au-0.333-Cu-0.667,pp0,std,4.0,CO2R,50.0,0.0469650722292548,12.922662840059958,11.779429725736335,0.0006355799892001,0.0,2.0222996009072305,2.0222996009072274
4618,vsp3_240718_Au-0.333-Cu-0.667_pp0,vsp,3,240718,Au-0.333-Cu-0.667,pp0,std,4.0,CO2R,100.0,0.0092528068676151,5.214372656502082,5.578904070350629,0.0022245299622006,0.0236140855227707,2.7978542716784016,2.797854271678405
4619,vsp3_240718_Au-0.333-Cu-0.667_pp0,vsp,3,240718,Au-0.333-Cu-0.667,pp0,std,4.0,HER,50.0,0.0386384260561557,0.0,0.0,0.0,0.0,0.0,0.0
4620,vsp3_240718_Au-0.333-Cu-0.667_pp0,vsp,3,240718,Au-0.333-Cu-0.667,pp0,std,4.0,CO2R,150.0,0.0318382017534116,2.4428321931779795,2.086890797671375,0.0210702195768388,0.2095916626643808,2.3372033811990414,2.337203381199045
4621,vsp3_240718_Au-0.333-Cu-0.667_pp0,vsp,3,240718,Au-0.333-Cu-0.667,pp0,avg,4.0,CO2R,200.0,3.371331333333333,40.8140994789596,49.13801571709234,0.0816468818230188,0.8708449239933689,90.911115165907,9.088884834093
