Repository: Graph4HEP/fairchem

File: src/fairchem/applications/ocx/data/experimental_data/ExpDataDump_241113.csv (part 23 of 25)
,sample id,source,batch number,batch date,composition,post processing id,rep,total reps,reaction,current density,voltage,fe_h2,fe_co,fe_ch4,fe_c2h4,fe_gas_total,fe_liquid
4848,vsp3_240718_Au-0.8-Cu-0.2_pp0_rep1,vsp,3,240718,Au-0.8-Cu-0.2,pp0,1,,CO2R,200.0,3.488341302325582,75.97428278474126,17.132858546168958,0.0514650569693411,0.0149624884093399,93.17925322209484,6.820746777905157
4849,vsp3_240718_Au-0.8-Cu-0.2_pp0_rep1,vsp,3,240718,Au-0.8-Cu-0.2,pp0,1,,CO2R,150.0,3.343023302325581,67.30000627759526,27.27406679764244,0.0399977982863328,0.0207929416392705,94.63914766997355,5.360852330026432
4850,vsp3_240718_Au-0.8-Cu-0.2_pp0_rep1,vsp,3,240718,Au-0.8-Cu-0.2,pp0,1,,CO2R,50.0,2.8307955780730896,58.606373851723205,33.56581532416503,0.0242188503385134,0.0,92.20036235374393,7.799637646256073
4851,vsp3_240718_Au-0.8-Cu-0.2_pp0_rep1,vsp,3,240718,Au-0.8-Cu-0.2,pp0,1,,CO2R,300.0,3.628100830564784,81.38295423633053,5.785854616895874,0.0427499403702548,0.0060411925033015,87.22353147737573,12.77646852262427
4852,vsp3_240718_Au-0.8-Cu-0.2_pp0_rep1,vsp,3,240718,Au-0.8-Cu-0.2,pp0,1,,CO2R,100.0,3.195563714285714,61.71378350666472,32.84381139489195,0.0341265618406326,0.0219168844305824,94.61759267534508,5.382407324654935
4853,vsp3_240718_Au-0.8-Cu-0.2_pp0_rep1,vsp,3,240718,Au-0.8-Cu-0.2,pp0,1,,HER,50.0,2.7034039338842977,,,,,,
4854,vsp3_240718_Au-0.833-Cu-0.167_pp0,vsp,3,240718,Au-0.833-Cu-0.167,pp0,avg,1.0,CO2R,100.0,3.266055202657808,60.9240620226412,31.81237721021612,0.0401812744252609,0.0172806204164208,92.7993383280351,7.200661671964895
4855,vsp3_240718_Au-0.833-Cu-0.167_pp0,vsp,3,240718,Au-0.833-Cu-0.167,pp0,std,1.0,HER,50.0,0.0,0.0,0.0,0.0,0.0,0.0,0.0
4856,vsp3_240718_Au-0.833-Cu-0.167_pp0,vsp,3,240718,Au-0.833-Cu-0.167,pp0,avg,1.0,CO2R,50.0,2.88121807641196,58.85245558601352,31.827111984282908,0.0253197071720822,0.0,90.70884160498568,9.29115839501432
4857,vsp3_240718_Au-0.833-Cu-0.167_pp0,vsp,3,240718,Au-0.833-Cu-0.167,pp0,std,1.0,CO2R,50.0,0.0,0.0,0.0,0.0,0.0,0.0,0.0
4858,vsp3_240718_Au-0.833-Cu-0.167_pp0,vsp,3,240718,Au-0.833-Cu-0.167,pp0,avg,1.0,CO2R,150.0,3.400921900332226,64.0980141873653,26.50294695481336,0.0429334165091829,0.014330270589227,90.66382679325974,9.336173206740256
4859,vsp3_240718_Au-0.833-Cu-0.167_pp0,vsp,3,240718,Au-0.833-Cu-0.167,pp0,avg,1.0,HER,50.0,2.740109975206612,,,,,,
4860,vsp3_240718_Au-0.833-Cu-0.167_pp0,vsp,3,240718,Au-0.833-Cu-0.167,pp0,std,1.0,CO2R,150.0,0.0,0.0,0.0,0.0,0.0,0.0,0.0
4861,vsp3_240718_Au-0.833-Cu-0.167_pp0,vsp,3,240718,Au-0.833-Cu-0.167,pp0,std,1.0,CO2R,200.0,0.0,0.0,0.0,0.0,0.0,0.0,0.0
4862,vsp3_240718_Au-0.833-Cu-0.167_pp0,vsp,3,240718,Au-0.833-Cu-0.167,pp0,avg,1.0,CO2R,300.0,3.6860250586080574,80.12136684174182,6.208251473477407,0.0420160358145423,0.0050577425609036,86.38262358487043,13.61737641512957
4863,vsp3_240718_Au-0.833-Cu-0.167_pp0,vsp,3,240718,Au-0.833-Cu-0.167,pp0,std,1.0,CO2R,300.0,0.0,0.0,0.0,0.0,0.0,0.0,0.0
4864,vsp3_240718_Au-0.833-Cu-0.167_pp0,vsp,3,240718,Au-0.833-Cu-0.167,pp0,std,1.0,CO2R,100.0,0.0,0.0,0.0,0.0,0.0,0.0,0.0
4865,vsp3_240718_Au-0.833-Cu-0.167_pp0,vsp,3,240718,Au-0.833-Cu-0.167,pp0,avg,1.0,CO2R,200.0,3.5405152192691025,71.04919542154052,20.45186640471513,0.0473368438434581,0.0103262243951782,91.56515067670968,8.434849323290308
4866,vsp3_240718_Au-0.833-Cu-0.167_pp0_rep1,vsp,3,240718,Au-0.833-Cu-0.167,pp0,1,,CO2R,150.0,3.400921900332226,64.0980141873653,26.50294695481336,0.0429334165091829,0.014330270589227,90.66382679325974,9.336173206740256
4867,vsp3_240718_Au-0.833-Cu-0.167_pp0_rep1,vsp,3,240718,Au-0.833-Cu-0.167,pp0,1,,CO2R,50.0,2.88121807641196,58.85245558601352,31.827111984282908,0.0253197071720822,0.0,90.70884160498568,9.29115839501432
4868,vsp3_240718_Au-0.833-Cu-0.167_pp0_rep1,vsp,3,240718,Au-0.833-Cu-0.167,pp0,1,,CO2R,200.0,3.5405152192691025,71.04919542154052,20.45186640471513,0.0473368438434581,0.0103262243951782,91.56515067670968,8.434849323290308
4869,vsp3_240718_Au-0.833-Cu-0.167_pp0_rep1,vsp,3,240718,Au-0.833-Cu-0.167,pp0,1,,CO2R,300.0,3.6860250586080574,80.12136684174182,6.208251473477407,0.0420160358145423,0.0050577425609036,86.38262358487043,13.61737641512957
4870,vsp3_240718_Au-0.833-Cu-0.167_pp0_rep1,vsp,3,240718,Au-0.833-Cu-0.167,pp0,1,,HER,50.0,2.740109975206612,,,,,,
4871,vsp3_240718_Au-0.833-Cu-0.167_pp0_rep1,vsp,3,240718,Au-0.833-Cu-0.167,pp0,1,,CO2R,100.0,3.266055202657808,60.9240620226412,31.81237721021612,0.0401812744252609,0.0172806204164208,92.7993383280351,7.200661671964895
4872,vsp3_240718_Au-0.875-Cu-0.125_pp0,vsp,3,240718,Au-0.875-Cu-0.125,pp0,std,1.0,CO2R,150.0,0.0,0.0,0.0,0.0,0.0,0.0,0.0
4873,vsp3_240718_Au-0.875-Cu-0.125_pp0,vsp,3,240718,Au-0.875-Cu-0.125,pp0,std,1.0,CO2R,300.0,0.0,0.0,0.0,0.0,0.0,0.0,0.0
4874,vsp3_240718_Au-0.875-Cu-0.125_pp0,vsp,3,240718,Au-0.875-Cu-0.125,pp0,avg,1.0,CO2R,300.0,3.949501521594685,75.58078218836971,7.954322200392927,0.0240353741995853,0.0022478855826238,83.56435339418272,16.435646605817283
4875,vsp3_240718_Au-0.875-Cu-0.125_pp0,vsp,3,240718,Au-0.875-Cu-0.125,pp0,std,1.0,HER,50.0,0.0,0.0,0.0,0.0,0.0,0.0,0.0
4876,vsp3_240718_Au-0.875-Cu-0.125_pp0,vsp,3,240718,Au-0.875-Cu-0.125,pp0,avg,1.0,CO2R,50.0,3.1549365149501662,58.62897319466824,29.55795677799607,0.037429132341339,0.0,88.2302905962814,11.769709403718592
4877,vsp3_240718_Au-0.875-Cu-0.125_pp0,vsp,3,240718,Au-0.875-Cu-0.125,pp0,std,1.0,CO2R,50.0,0.0,0.0,0.0,0.0,0.0,0.0,0.0
4878,vsp3_240718_Au-0.875-Cu-0.125_pp0,vsp,3,240718,Au-0.875-Cu-0.125,pp0,std,1.0,CO2R,200.0,0.0,0.0,0.0,0.0,0.0,0.0,0.0
4879,vsp3_240718_Au-0.875-Cu-0.125_pp0,vsp,3,240718,Au-0.875-Cu-0.125,pp0,avg,1.0,CO2R,100.0,3.489448056478405,65.6906401054636,22.93467583497053,0.0330257050070638,0.0042147854674197,88.66700504936544,11.332994950634555
4880,vsp3_240718_Au-0.875-Cu-0.125_pp0,vsp,3,240718,Au-0.875-Cu-0.125,pp0,std,1.0,CO2R,100.0,0.0,0.0,0.0,0.0,0.0,0.0,0.0
4881,vsp3_240718_Au-0.875-Cu-0.125_pp0,vsp,3,240718,Au-0.875-Cu-0.125,pp0,avg,1.0,CO2R,200.0,3.8191333887043193,75.34589549896421,11.12843811394892,0.023668421921729,0.0021073927337098,86.50282802773661,13.497171972263388
4882,vsp3_240718_Au-0.875-Cu-0.125_pp0,vsp,3,240718,Au-0.875-Cu-0.125,pp0,avg,1.0,CO2R,150.0,3.6863608239202654,70.03787482475047,18.177799607072693,0.0267875162835073,0.0030908426761077,88.24917759100686,11.750822408993145
4883,vsp3_240718_Au-0.875-Cu-0.125_pp0,vsp,3,240718,Au-0.875-Cu-0.125,pp0,avg,1.0,HER,50.0,3.03542826446281,,,,,,
4884,vsp3_240718_Au-0.875-Cu-0.125_pp0_rep1,vsp,3,240718,Au-0.875-Cu-0.125,pp0,1,,CO2R,150.0,3.6863608239202654,70.03787482475047,18.177799607072693,0.0267875162835073,0.0030908426761077,88.24917759100686,11.750822408993145
4885,vsp3_240718_Au-0.875-Cu-0.125_pp0_rep1,vsp,3,240718,Au-0.875-Cu-0.125,pp0,1,,HER,50.0,3.03542826446281,,,,,,
4886,vsp3_240718_Au-0.875-Cu-0.125_pp0_rep1,vsp,3,240718,Au-0.875-Cu-0.125,pp0,1,,CO2R,50.0,3.1549365149501662,58.62897319466824,29.55795677799607,0.037429132341339,0.0,88.2302905962814,11.769709403718592
4887,vsp3_240718_Au-0.875-Cu-0.125_pp0_rep1,vsp,3,240718,Au-0.875-Cu-0.125,pp0,1,,CO2R,100.0,3.489448056478405,65.6906401054636,22.93467583497053,0.0330257050070638,0.0042147854674197,88.66700504936544,11.332994950634555
4888,vsp3_240718_Au-0.875-Cu-0.125_pp0_rep1,vsp,3,240718,Au-0.875-Cu-0.125,pp0,1,,CO2R,200.0,3.8191333887043193,75.34589549896421,11.12843811394892,0.023668421921729,0.0021073927337098,86.50282802773661,13.497171972263388
4889,vsp3_240718_Au-0.875-Cu-0.125_pp0_rep1,vsp,3,240718,Au-0.875-Cu-0.125,pp0,1,,CO2R,300.0,3.949501521594685,75.58078218836971,7.954322200392927,0.0240353741995853,0.0022478855826238,83.56435339418272,16.435646605817283
4890,vsp3_240718_Au-0.889-Cu-0.111_pp0,vsp,3,240718,Au-0.889-Cu-0.111,pp0,avg,1.0,CO2R,50.0,2.907874970099668,55.38220092489903,36.8664047151277,0.0253197071720822,0.0,92.277879674716,7.72212032528401
4891,vsp3_240718_Au-0.889-Cu-0.111_pp0,vsp,3,240718,Au-0.889-Cu-0.111,pp0,avg,1.0,HER,50.0,2.734075239669421,,,,,,
4892,vsp3_240718_Au-0.889-Cu-0.111_pp0,vsp,3,240718,Au-0.889-Cu-0.111,pp0,std,1.0,HER,50.0,0.0,0.0,0.0,0.0,0.0,0.0,0.0
4893,vsp3_240718_Au-0.889-Cu-0.111_pp0,vsp,3,240718,Au-0.889-Cu-0.111,pp0,std,1.0,CO2R,50.0,0.0,0.0,0.0,0.0,0.0,0.0,0.0
4894,vsp3_240718_Au-0.889-Cu-0.111_pp0,vsp,3,240718,Au-0.889-Cu-0.111,pp0,avg,1.0,CO2R,150.0,3.393184202657808,64.98189960032644,28.158153241650293,0.0366952277856264,0.0036528140717637,93.1856733205237,6.814326679476295
4895,vsp3_240718_Au-0.889-Cu-0.111_pp0,vsp,3,240718,Au-0.889-Cu-0.111,pp0,avg,1.0,CO2R,100.0,3.2173392059800663,58.31634895059533,33.131139489194496,0.0368787039245546,0.0037933069206777,91.49260906909188,8.507390930908116
4896,vsp3_240718_Au-0.889-Cu-0.111_pp0,vsp,3,240718,Au-0.889-Cu-0.111,pp0,avg,1.0,CO2R,300.0,3.659939116788321,77.2694553139844,9.113457760314343,0.0379795607581234,0.0026693641293658,86.42916396316889,13.57083603683111
4897,vsp3_240718_Au-0.889-Cu-0.111_pp0,vsp,3,240718,Au-0.889-Cu-0.111,pp0,std,1.0,CO2R,150.0,0.0,0.0,0.0,0.0,0.0,0.0,0.0
4898,vsp3_240718_Au-0.889-Cu-0.111_pp0,vsp,3,240718,Au-0.889-Cu-0.111,pp0,avg,1.0,CO2R,200.0,3.51328177076412,66.58111699345038,23.88138506876228,0.0357778470909858,0.0035825676473067,90.50631109540778,9.49368890459222
4899,vsp3_240718_Au-0.889-Cu-0.111_pp0,vsp,3,240718,Au-0.889-Cu-0.111,pp0,std,1.0,CO2R,200.0,0.0,0.0,0.0,0.0,0.0,0.0,0.0
4900,vsp3_240718_Au-0.889-Cu-0.111_pp0,vsp,3,240718,Au-0.889-Cu-0.111,pp0,std,1.0,CO2R,300.0,0.0,0.0,0.0,0.0,0.0,0.0,0.0
4901,vsp3_240718_Au-0.889-Cu-0.111_pp0,vsp,3,240718,Au-0.889-Cu-0.111,pp0,std,1.0,CO2R,100.0,0.0,0.0,0.0,0.0,0.0,0.0,0.0
4902,vsp3_240718_Au-0.889-Cu-0.111_pp0_rep1,vsp,3,240718,Au-0.889-Cu-0.111,pp0,1,,CO2R,100.0,3.2173392059800663,58.31634895059533,33.131139489194496,0.0368787039245546,0.0037933069206777,91.49260906909188,8.507390930908116
4903,vsp3_240718_Au-0.889-Cu-0.111_pp0_rep1,vsp,3,240718,Au-0.889-Cu-0.111,pp0,1,,HER,50.0,2.734075239669421,,,,,,
4904,vsp3_240718_Au-0.889-Cu-0.111_pp0_rep1,vsp,3,240718,Au-0.889-Cu-0.111,pp0,1,,CO2R,300.0,3.659939116788321,77.2694553139844,9.113457760314343,0.0379795607581234,0.0026693641293658,86.42916396316889,13.57083603683111
4905,vsp3_240718_Au-0.889-Cu-0.111_pp0_rep1,vsp,3,240718,Au-0.889-Cu-0.111,pp0,1,,CO2R,50.0,2.907874970099668,55.38220092489903,36.8664047151277,0.0253197071720822,0.0,92.277879674716,7.72212032528401
4906,vsp3_240718_Au-0.889-Cu-0.111_pp0_rep1,vsp,3,240718,Au-0.889-Cu-0.111,pp0,1,,CO2R,200.0,3.51328177076412,66.58111699345038,23.88138506876228,0.0357778470909858,0.0035825676473067,90.50631109540778,9.49368890459222
4907,vsp3_240718_Au-0.889-Cu-0.111_pp0_rep1,vsp,3,240718,Au-0.889-Cu-0.111,pp0,1,,CO2R,150.0,3.393184202657808,64.98189960032644,28.158153241650293,0.0366952277856264,0.0036528140717637,93.1856733205237,6.814326679476295
4908,vsp3_240718_Au-1.0_pp0,vsp,3,240718,Au-1.0,pp0,avg,1.0,CO2R,50.0,2.8548551162790696,68.32283579903326,23.192534381139488,0.0231179935049446,0.0,91.54244250119488,8.45755749880513
4909,vsp3_240718_Au-1.0_pp0,vsp,3,240718,Au-1.0,pp0,std,1.0,CO2R,300.0,0.0,0.0,0.0,0.0,0.0,0.0,0.0
4910,vsp3_240718_Au-1.0_pp0,vsp,3,240718,Au-1.0,pp0,avg,1.0,CO2R,300.0,3.5999068272425245,79.90206951390488,3.9096267190569742,0.0218336605324477,0.0026693641293658,83.8386707123219,16.1613292876781
4911,vsp3_240718_Au-1.0_pp0,vsp,3,240718,Au-1.0,pp0,std,1.0,CO2R,200.0,0.0,0.0,0.0,0.0,0.0,0.0,0.0
4912,vsp3_240718_Au-1.0_pp0,vsp,3,240718,Au-1.0,pp0,avg,1.0,CO2R,200.0,3.431264475083057,72.42932474000293,11.68835952848723,0.0206410656294148,0.0046362640141616,84.14543305283198,15.854566947168024
4913,vsp3_240718_Au-1.0_pp0,vsp,3,240718,Au-1.0,pp0,std,1.0,CO2R,150.0,0.0,0.0,0.0,0.0,0.0,0.0,0.0
4914,vsp3_240718_Au-1.0_pp0,vsp,3,240718,Au-1.0,pp0,std,1.0,CO2R,100.0,0.0,0.0,0.0,0.0,0.0,0.0,0.0
4915,vsp3_240718_Au-1.0_pp0,vsp,3,240718,Au-1.0,pp0,avg,1.0,CO2R,100.0,3.1411356710963454,69.82129778819395,17.61542239685658,0.0247692787552978,0.0050577425609036,87.47000724294426,12.529992757055735
4916,vsp3_240718_Au-1.0_pp0,vsp,3,240718,Au-1.0,pp0,avg,1.0,CO2R,150.0,3.3088645780730896,70.12073908221558,13.742632612966602,0.0227510412270884,0.0050577425609036,83.89447575190115,16.105524248098845
4917,vsp3_240718_Au-1.0_pp0,vsp,3,240718,Au-1.0,pp0,std,1.0,CO2R,50.0,0.0,0.0,0.0,0.0,0.0,0.0,0.0
4918,vsp3_240718_Au-1.0_pp0,vsp,3,240718,Au-1.0,pp0,std,1.0,HER,50.0,0.0,0.0,0.0,0.0,0.0,0.0,0.0
4919,vsp3_240718_Au-1.0_pp0,vsp,3,240718,Au-1.0,pp0,avg,1.0,HER,50.0,2.729426785123967,,,,,,
4920,vsp3_240718_Au-1.0_pp0_rep1,vsp,3,240718,Au-1.0,pp0,1,,HER,50.0,2.729426785123967,,,,,,
4921,vsp3_240718_Au-1.0_pp0_rep1,vsp,3,240718,Au-1.0,pp0,1,,CO2R,300.0,3.5999068272425245,79.90206951390488,3.9096267190569742,0.0218336605324477,0.0026693641293658,83.8386707123219,16.1613292876781
4922,vsp3_240718_Au-1.0_pp0_rep1,vsp,3,240718,Au-1.0,pp0,1,,CO2R,100.0,3.1411356710963454,69.82129778819395,17.61542239685658,0.0247692787552978,0.0050577425609036,87.47000724294426,12.529992757055735
4923,vsp3_240718_Au-1.0_pp0_rep1,vsp,3,240718,Au-1.0,pp0,1,,CO2R,50.0,2.8548551162790696,68.32283579903326,23.192534381139488,0.0231179935049446,0.0,91.54244250119488,8.45755749880513
4924,vsp3_240718_Au-1.0_pp0_rep1,vsp,3,240718,Au-1.0,pp0,1,,CO2R,200.0,3.431264475083057,72.42932474000293,11.68835952848723,0.0206410656294148,0.0046362640141616,84.14543305283198,15.854566947168024
4925,vsp3_240718_Au-1.0_pp0_rep1,vsp,3,240718,Au-1.0,pp0,1,,CO2R,150.0,3.3088645780730896,70.12073908221558,13.742632612966602,0.0227510412270884,0.0050577425609036,83.89447575190115,16.105524248098845
4926,vsp3_240718_Cu-1.0_pp0,vsp,3,240718,Cu-1.0,pp0,std,3.0,HER,50.0,0.0,0.0,0.0,0.0,0.0,0.0,0.0
4927,vsp3_240718_Cu-1.0_pp0,vsp,3,240718,Cu-1.0,pp0,avg,3.0,HER,50.0,2.730441256198347,,,,,,
4928,vsp3_240718_Cu-1.0_pp0,vsp,3,240718,Cu-1.0,pp0,avg,3.0,CO2R,100.0,3.1652953720930235,14.63935215216891,46.39980353634578,0.8338990514283617,15.308943774761866,77.19237862443751,22.80762137556249
4929,vsp3_240718_Cu-1.0_pp0,vsp,3,240718,Cu-1.0,pp0,avg,3.0,CO2R,50.0,2.882939514950166,24.23779530854381,43.01080550098232,0.3302570500706383,1.4524150720728315,69.0312729316696,30.968727068330395
4930,vsp3_240718_Cu-1.0_pp0,vsp,3,240718,Cu-1.0,pp0,std,3.0,CO2R,50.0,0.0,0.0,0.0,0.0,0.0,0.0,0.0
4931,vsp3_240718_Cu-1.0_pp0,vsp,3,240718,Cu-1.0,pp0,std,3.0,CO2R,300.0,0.0,0.0,0.0,0.0,0.0,0.0,0.0
4932,vsp3_240718_Cu-1.0_pp0,vsp,3,240718,Cu-1.0,pp0,avg,3.0,CO2R,300.0,3.6757256345514953,40.58151457448367,3.6345776031434185,1.0940682164284534,24.855292365618592,70.18835490654443,29.811645093455567
4933,vsp3_240718_Cu-1.0_pp0,vsp,3,240718,Cu-1.0,pp0,std,3.0,CO2R,150.0,0.0,0.0,0.0,0.0,0.0,0.0,0.0
4934,vsp3_240718_Cu-1.0_pp0,vsp,3,240718,Cu-1.0,pp0,avg,3.0,CO2R,200.0,3.458415162790698,28.13900688442948,15.534135559921411,0.9511403042034384,26.943016100480488,71.5944848507154,28.4055151492846
4935,vsp3_240718_Cu-1.0_pp0,vsp,3,240718,Cu-1.0,pp0,std,3.0,CO2R,200.0,0.0,0.0,0.0,0.0,0.0,0.0,0.0
4936,vsp3_240718_Cu-1.0_pp0,vsp,3,240718,Cu-1.0,pp0,std,3.0,CO2R,100.0,0.0,0.0,0.0,0.0,0.0,0.0,0.0
4937,vsp3_240718_Cu-1.0_pp0,vsp,3,240718,Cu-1.0,pp0,avg,3.0,CO2R,150.0,3.3405426744186046,17.939693234844842,29.25834970530452,0.9834321046547896,24.62811542892467,72.83331643883189,27.16668356116812
4938,vsp3_240718_Cu-1.0_pp0_rep1,vsp,3,240718,Cu-1.0,pp0,1,,CO2R,200.0,3.458415162790698,28.13900688442948,15.534135559921411,0.9511403042034384,26.943016100480488,71.5944848507154,28.4055151492846
4939,vsp3_240718_Cu-1.0_pp0_rep1,vsp,3,240718,Cu-1.0,pp0,1,,CO2R,100.0,3.1652953720930235,14.63935215216891,46.39980353634578,0.8338990514283617,15.308943774761866,77.19237862443751,22.80762137556249
4940,vsp3_240718_Cu-1.0_pp0_rep1,vsp,3,240718,Cu-1.0,pp0,1,,CO2R,300.0,3.6757256345514953,40.58151457448367,3.6345776031434185,1.0940682164284534,24.855292365618592,70.18835490654443,29.811645093455567
4941,vsp3_240718_Cu-1.0_pp0_rep1,vsp,3,240718,Cu-1.0,pp0,1,,HER,50.0,2.730441256198347,,,,,,
4942,vsp3_240718_Cu-1.0_pp0_rep1,vsp,3,240718,Cu-1.0,pp0,1,,CO2R,50.0,2.882939514950166,24.23779530854381,43.01080550098232,0.3302570500706383,1.4524150720728315,69.0312729316696,30.968727068330395
4943,vsp3_240718_Cu-1.0_pp0_rep1,vsp,3,240718,Cu-1.0,pp0,1,,CO2R,150.0,3.3405426744186046,17.939693234844842,29.25834970530452,0.9834321046547896,24.62811542892467,72.83331643883189,27.16668356116812
4944,vsp4_240726_Pd-0.25-Sn-0.75_pp0,vsp,4,240726,Pd-0.25-Sn-0.75,pp0,avg,3.0,HER,50.0,2.913925002754821,,,,,,
4945,vsp4_240726_Pd-0.25-Sn-0.75_pp0,vsp,4,240726,Pd-0.25-Sn-0.75,pp0,avg,3.0,CO2R,200.0,3.3143927641196016,27.662955910355937,8.594056974459725,0.0047703796121313,0.0,36.2617832644278,63.7382167355722
4946,vsp4_240726_Pd-0.25-Sn-0.75_pp0,vsp,4,240726,Pd-0.25-Sn-0.75,pp0,std,3.0,HER,50.0,0.0427680606407378,0.0,0.0,0.0,0.0,0.0,0.0
4947,vsp4_240726_Pd-0.25-Sn-0.75_pp0,vsp,4,240726,Pd-0.25-Sn-0.75,pp0,avg,3.0,CO2R,300.0,3.5475739612403103,38.45048023603759,6.192698100851342,0.0114978380394962,0.0004214785467419,44.65652560507859,55.34347439492141
4948,vsp4_240726_Pd-0.25-Sn-0.75_pp0,vsp,4,240726,Pd-0.25-Sn-0.75,pp0,avg,3.0,CO2R,50.0,2.8098951683277966,11.111762120990186,12.136542239685658,0.0124763774471129,0.0,23.26078073812296,76.73921926187704
4949,vsp4_240726_Pd-0.25-Sn-0.75_pp0,vsp,4,240726,Pd-0.25-Sn-0.75,pp0,std,3.0,CO2R,50.0,0.0212704920200516,1.0496246908583549,0.7152565515734385,0.0044490599244013,0.0,1.7536391040953885,1.7536391040953885
4950,vsp4_240726_Pd-0.25-Sn-0.75_pp0,vsp,4,240726,Pd-0.25-Sn-0.75,pp0,std,3.0,CO2R,300.0,0.0466077075573727,6.97662013980822,1.947376808463028,0.0092402294788858,0.0007300222572573,6.644467292456553,6.644467292456553
4951,vsp4_240726_Pd-0.25-Sn-0.75_pp0,vsp,4,240726,Pd-0.25-Sn-0.75,pp0,avg,3.0,CO2R,150.0,3.1928773444075307,22.979207209469404,9.160117878192535,0.0046480621861793,0.0,32.143973149848115,67.85602685015188
4952,vsp4_240726_Pd-0.25-Sn-0.75_pp0,vsp,4,240726,Pd-0.25-Sn-0.75,pp0,std,3.0,CO2R,150.0,0.036931216711098,2.304157411523017,0.8709457818592476,0.0009234763144867,0.0,3.151914693639063,3.151914693639064
4953,vsp4_240726_Pd-0.25-Sn-0.75_pp0,vsp,4,240726,Pd-0.25-Sn-0.75,pp0,std,3.0,CO2R,200.0,0.0409214679956253,4.526168194253233,0.9025049115913546,0.000692607235865,0.0,5.409719462658011,5.409719462658016
4954,vsp4_240726_Pd-0.25-Sn-0.75_pp0,vsp,4,240726,Pd-0.25-Sn-0.75,pp0,std,3.0,CO2R,100.0,0.0164907914729572,0.8982590273245786,0.4125956000348255,0.0003177899946,0.0,1.3049926504020453,1.3049926504020413
4955,vsp4_240726_Pd-0.25-Sn-0.75_pp0,vsp,4,240726,Pd-0.25-Sn-0.75,pp0,avg,3.0,CO2R,100.0,3.081405862679956,17.526627466571806,9.75933202357564,0.0062381887235564,0.0,27.292197678871,72.707802321129
4956,vsp4_240726_Pd-0.25-Sn-0.75_pp0_rep1,vsp,4,240726,Pd-0.25-Sn-0.75,pp0,1,,CO2R,50.0,2.802111355481728,12.238799723785808,12.833988212180747,0.0099077115021191,0.0,25.082695647468675,74.91730435253132
4957,vsp4_240726_Pd-0.25-Sn-0.75_pp0_rep1,vsp,4,240726,Pd-0.25-Sn-0.75,pp0,1,,CO2R,300.0,3.4968483654485047,31.52440938291239,5.697445972495089,0.0086233785296222,0.0,37.23179684310949,62.76820315689051
4958,vsp4_240726_Pd-0.25-Sn-0.75_pp0_rep1,vsp,4,240726,Pd-0.25-Sn-0.75,pp0,1,,CO2R,100.0,3.0710754385382057,16.543974554813868,9.349214145383105,0.0060547125846283,0.0,25.8992434127816,74.1007565872184
4959,vsp4_240726_Pd-0.25-Sn-0.75_pp0_rep1,vsp,4,240726,Pd-0.25-Sn-0.75,pp0,1,,CO2R,200.0,3.297874209302326,23.303689133482603,7.87573673870334,0.0041282131258829,0.0,31.183554085311822,68.81644591468817
4960,vsp4_240726_Pd-0.25-Sn-0.75_pp0_rep1,vsp,4,240726,Pd-0.25-Sn-0.75,pp0,1,,HER,50.0,2.864840181818182,,,,,,
4961,vsp4_240726_Pd-0.25-Sn-0.75_pp0_rep1,vsp,4,240726,Pd-0.25-Sn-0.75,pp0,1,,CO2R,150.0,3.1771772225913626,20.79725459833853,8.521611001964637,0.0036695227785626,0.0,29.322535123081728,70.67746487691826
4962,vsp4_240726_Pd-0.25-Sn-0.75_pp0_rep2,vsp,4,240726,Pd-0.25-Sn-0.75,pp0,2,,CO2R,150.0,3.2350646212624588,22.75167925673272,8.806483300589392,0.0055042841678439,0.0,31.56366684148996,68.43633315851004
4963,vsp4_240726_Pd-0.25-Sn-0.75_pp0_rep2,vsp,4,240726,Pd-0.25-Sn-0.75,pp0,2,,HER,50.0,2.943170314049587,,,,,,
4964,vsp4_240726_Pd-0.25-Sn-0.75_pp0_rep2,vsp,4,240726,Pd-0.25-Sn-0.75,pp0,2,,CO2R,50.0,2.8339611428571425,10.162171210948124,11.404715127701374,0.0176137093371007,0.0,21.5845000479866,78.41549995201339
4965,vsp4_240726_Pd-0.25-Sn-0.75_pp0_rep2,vsp,4,240726,Pd-0.25-Sn-0.75,pp0,2,,CO2R,100.0,3.1004241594684383,17.730440059427902,9.75442043222004,0.0060547125846283,0.0,27.49091520423257,72.50908479576742
4966,vsp4_240726_Pd-0.25-Sn-0.75_pp0_rep2,vsp,4,240726,Pd-0.25-Sn-0.75,pp0,2,,CO2R,200.0,3.360991571428572,27.34583272301157,8.299361493123772,0.0055042841678439,0.0,35.65069850030319,64.34930149969681
4967,vsp4_240726_Pd-0.25-Sn-0.75_pp0_rep2,vsp,4,240726,Pd-0.25-Sn-0.75,pp0,2,,CO2R,300.0,3.557365508305648,38.35045721818828,8.339882121807467,0.0040364750564189,0.0,46.69437581505217,53.30562418494783
4968,vsp4_240726_Pd-0.25-Sn-0.75_pp0_rep3,vsp,4,240726,Pd-0.25-Sn-0.75,pp0,3,,CO2R,150.0,3.1663901893687707,25.38868777333696,10.152259332023576,0.0047703796121314,0.0,35.54571748497267,64.45428251502733
4969,vsp4_240726_Pd-0.25-Sn-0.75_pp0_rep3,vsp,4,240726,Pd-0.25-Sn-0.75,pp0,3,,CO2R,100.0,3.0727179900332224,18.305467785473645,10.174361493123772,0.0066051410014127,0.0,28.48643441959883,71.51356558040118
4970,vsp4_240726_Pd-0.25-Sn-0.75_pp0_rep3,vsp,4,240726,Pd-0.25-Sn-0.75,pp0,3,,CO2R,200.0,3.284312511627907,32.339345874573645,9.607072691552062,0.0046786415426673,0.0,41.951097207668376,58.04890279233162
4971,vsp4_240726_Pd-0.25-Sn-0.75_pp0_rep3,vsp,4,240726,Pd-0.25-Sn-0.75,pp0,3,,CO2R,300.0,3.588508009966777,45.47657410701208,4.5407662082514735,0.0218336605324477,0.0012644356402259,50.04340415707411,49.95659584292589
4972,vsp4_240726_Pd-0.25-Sn-0.75_pp0_rep3,vsp,4,240726,Pd-0.25-Sn-0.75,pp0,3,,CO2R,50.0,2.7936130066445184,10.934315428236625,12.170923379174852,0.0099077115021191,0.0,23.1151465189136,76.8848534810864
4973,vsp4_240726_Pd-0.25-Sn-0.75_pp0_rep3,vsp,4,240726,Pd-0.25-Sn-0.75,pp0,3,,HER,50.0,2.9337645123966944,,,,,,
4974,vsp4_240726_Pd-0.5-Sn-0.5_pp0,vsp,4,240726,Pd-0.5-Sn-0.5,pp0,std,3.0,HER,50.0,0.068741267343533,0.0,0.0,0.0,0.0,0.0,0.0
4975,vsp4_240726_Pd-0.5-Sn-0.5_pp0,vsp,4,240726,Pd-0.5-Sn-0.5,pp0,std,3.0,CO2R,300.0,0.1325236985176448,2.105984527806343,2.8353799845318703,0.0052827110613683,0.0004866815048382,4.543901911082402,4.543901911082401
4976,vsp4_240726_Pd-0.5-Sn-0.5_pp0,vsp,4,240726,Pd-0.5-Sn-0.5,pp0,avg,3.0,CO2R,300.0,3.584911066445183,58.628903443609765,8.456941715782582,0.008439902390694,0.0002809856978279,67.09517018085154,32.90482981914846
4977,vsp4_240726_Pd-0.5-Sn-0.5_pp0,vsp,4,240726,Pd-0.5-Sn-0.5,pp0,std,3.0,CO2R,200.0,0.0361765081525297,3.527292703623836,0.6361849973942798,0.0,0.0,4.11567346100551,4.115673461005507
4978,vsp4_240726_Pd-0.5-Sn-0.5_pp0,vsp,4,240726,Pd-0.5-Sn-0.5,pp0,avg,3.0,CO2R,200.0,3.331387627712038,55.36608843039193,11.733791748526524,0.0046786415426673,0.0,67.10455882046112,32.89544117953887
4979,vsp4_240726_Pd-0.5-Sn-0.5_pp0,vsp,4,240726,Pd-0.5-Sn-0.5,pp0,std,3.0,CO2R,150.0,0.0336440532173738,3.509005283834092,0.2986123674748007,0.0007339045557125,0.0,3.651676452690623,3.651676452690624
4980,vsp4_240726_Pd-0.5-Sn-0.5_pp0,vsp,4,240726,Pd-0.5-Sn-0.5,pp0,avg,3.0,CO2R,150.0,3.2070674883720933,50.51929663032637,12.501637197118534,0.0051373318899876,0.0,63.02607115933489,36.97392884066511
4981,vsp4_240726_Pd-0.5-Sn-0.5_pp0,vsp,4,240726,Pd-0.5-Sn-0.5,pp0,avg,3.0,CO2R,100.0,3.1020664872646733,38.676682918663296,12.922396856581534,0.0069720932792689,0.0,51.6060518685241,48.3939481314759
4982,vsp4_240726_Pd-0.5-Sn-0.5_pp0,vsp,4,240726,Pd-0.5-Sn-0.5,pp0,std,3.0,CO2R,50.0,0.0270712500846232,4.446704343104808,0.2984776935999708,0.0011008568335687,0.0,4.4239723220464215,4.423972322046421
4983,vsp4_240726_Pd-0.5-Sn-0.5_pp0,vsp,4,240726,Pd-0.5-Sn-0.5,pp0,std,3.0,CO2R,100.0,0.0403096717122229,7.223825189640796,0.1615794120785461,0.00114580812036,0.0,7.260092957448801,7.260092957448802
4984,vsp4_240726_Pd-0.5-Sn-0.5_pp0,vsp,4,240726,Pd-0.5-Sn-0.5,pp0,avg,3.0,CO2R,50.0,2.81550984606866,19.27933206386407,12.666994106090376,0.0110085683356879,0.0,31.95733473829013,68.04266526170987
4985,vsp4_240726_Pd-0.5-Sn-0.5_pp0,vsp,4,240726,Pd-0.5-Sn-0.5,pp0,avg,3.0,HER,50.0,2.953315696969697,,,,,,
4986,vsp4_240726_Pd-0.5-Sn-0.5_pp0_rep1,vsp,4,240726,Pd-0.5-Sn-0.5,pp0,1,,CO2R,200.0,3.353050235880399,51.29862520663751,11.080550098231829,0.0046786415426673,0.0,62.383853946412,37.616146053588
4987,vsp4_240726_Pd-0.5-Sn-0.5_pp0_rep1,vsp,4,240726,Pd-0.5-Sn-0.5,pp0,1,,CO2R,300.0,3.733728913621263,56.90430852288184,5.18418467583497,0.0144946149753224,0.0008429570934839,62.10564317089764,37.89435682910236
4988,vsp4_240726_Pd-0.5-Sn-0.5_pp0_rep1,vsp,4,240726,Pd-0.5-Sn-0.5,pp0,1,,CO2R,50.0,2.8338481594684386,15.221912992529662,12.907662082514737,0.0099077115021191,0.0,28.13948278654652,71.86051721345348
4989,vsp4_240726_Pd-0.5-Sn-0.5_pp0_rep1,vsp,4,240726,Pd-0.5-Sn-0.5,pp0,1,,CO2R,150.0,3.22796980730897,46.82918663290716,12.234774066797645,0.0044034273342751,0.0,59.06836412703908,40.931635872960925
4990,vsp4_240726_Pd-0.5-Sn-0.5_pp0_rep1,vsp,4,240726,Pd-0.5-Sn-0.5,pp0,1,,CO2R,100.0,3.1185139867109632,31.22915315239909,12.804518664047151,0.0066051410014127,0.0,44.04027695744765,55.95972304255235
4991,vsp4_240726_Pd-0.5-Sn-0.5_pp0_rep1,vsp,4,240726,Pd-0.5-Sn-0.5,pp0,1,,HER,50.0,2.873996917355372,,,,,,
4992,vsp4_240726_Pd-0.5-Sn-0.5_pp0_rep2,vsp,4,240726,Pd-0.5-Sn-0.5,pp0,2,,CO2R,100.0,3.0561335946843853,39.14708405700057,13.106581532416504,0.0082564262517659,0.0,52.26192201566885,47.73807798433116
4993,vsp4_240726_Pd-0.5-Sn-0.5_pp0_rep2,vsp,4,240726,Pd-0.5-Sn-0.5,pp0,2,,CO2R,50.0,2.784417362126246,18.582937496076504,12.333005893909627,0.0110085683356879,0.0,30.926951958321816,69.07304804167819
4994,vsp4_240726_Pd-0.5-Sn-0.5_pp0_rep2,vsp,4,240726,Pd-0.5-Sn-0.5,pp0,2,,HER,50.0,2.990375041322314,,,,,,
4995,vsp4_240726_Pd-0.5-Sn-0.5_pp0_rep2,vsp,4,240726,Pd-0.5-Sn-0.5,pp0,2,,CO2R,150.0,3.168257166112957,50.915064136098266,12.82416502946955,0.0058712364457002,0.0,63.74510040201351,36.25489959798649
4996,vsp4_240726_Pd-0.5-Sn-0.5_pp0_rep2,vsp,4,240726,Pd-0.5-Sn-0.5,pp0,2,,CO2R,200.0,3.289624328903655,57.58312582393438,12.351424361493123,0.0046786415426673,0.0,69.93922882697018,30.06077117302982
4997,vsp4_240726_Pd-0.5-Sn-0.5_pp0_rep2,vsp,4,240726,Pd-0.5-Sn-0.5,pp0,2,,CO2R,300.0,3.4796400797342195,58.006444997802845,10.171905697445972,0.0060547125846283,0.0,68.18440540783345,31.815594592166548
4998,vsp4_240726_Pd-0.5-Sn-0.5_pp0_rep3,vsp,4,240726,Pd-0.5-Sn-0.5,pp0,3,,HER,50.0,2.995575132231405,,,,,,
4999,vsp4_240726_Pd-0.5-Sn-0.5_pp0_rep3,vsp,4,240726,Pd-0.5-Sn-0.5,pp0,3,,CO2R,100.0,3.131551880398671,45.65381154659022,12.856090373280944,0.0060547125846283,0.0,58.51595663245579,41.48404336754421
5000,vsp4_240726_Pd-0.5-Sn-0.5_pp0_rep3,vsp,4,240726,Pd-0.5-Sn-0.5,pp0,3,,CO2R,150.0,3.224975491694352,53.81363912197368,12.445972495088409,0.0051373318899877,0.0,66.26474894895208,33.735251051047925
5001,vsp4_240726_Pd-0.5-Sn-0.5_pp0_rep3,vsp,4,240726,Pd-0.5-Sn-0.5,pp0,3,,CO2R,50.0,2.828264016611296,24.033145702986044,12.76031434184676,0.0121094251692567,0.0,36.80556947000206,63.19443052999794
5002,vsp4_240726_Pd-0.5-Sn-0.5_pp0_rep3,vsp,4,240726,Pd-0.5-Sn-0.5,pp0,3,,CO2R,300.0,3.5413642059800665,60.9759568101446,10.0147347740668,0.0047703796121314,0.0,70.99546196382353,29.00453803617647
5003,vsp4_240726_Pd-0.5-Sn-0.5_pp0_rep3,vsp,4,240726,Pd-0.5-Sn-0.5,pp0,3,,CO2R,200.0,3.35148831835206,57.21651426060391,11.769400785854618,0.0046786415426673,0.0,68.9905936880012,31.0094063119988
5004,vsp4_240726_Pd-0.75-Sn-0.25_pp0,vsp,4,240726,Pd-0.75-Sn-0.25,pp0,avg,3.0,HER,50.0,2.9520566143250693,,,,,,
5005,vsp4_240726_Pd-0.75-Sn-0.25_pp0,vsp,4,240726,Pd-0.75-Sn-0.25,pp0,avg,3.0,CO2R,150.0,3.227833149501661,66.77254877342763,9.720039292730846,0.0072167281311731,0.0,76.49980479428966,23.500195205710344
5006,vsp4_240726_Pd-0.75-Sn-0.25_pp0,vsp,4,240726,Pd-0.75-Sn-0.25,pp0,std,3.0,CO2R,300.0,0.0408027884836222,1.2963486928499433,0.3209710232360558,0.0001059299982,0.0,1.617249298669142,1.6172492986691451
5007,vsp4_240726_Pd-0.75-Sn-0.25_pp0,vsp,4,240726,Pd-0.75-Sn-0.25,pp0,avg,3.0,CO2R,300.0,3.530130564784053,69.70209322926475,7.203667321545514,0.0063605061495085,0.0,76.91234074182184,23.08765925817816
5008,vsp4_240726_Pd-0.75-Sn-0.25_pp0,vsp,4,240726,Pd-0.75-Sn-0.25,pp0,std,3.0,HER,50.0,0.0460449195069084,0.0,0.0,0.0,0.0,0.0,0.0
5009,vsp4_240726_Pd-0.75-Sn-0.25_pp0,vsp,4,240726,Pd-0.75-Sn-0.25,pp0,std,3.0,CO2R,150.0,0.0328434654204832,3.6455525948483736,1.7899431996021546,0.0020865789784332,0.0,4.209670030709139,4.2096700307091375
5010,vsp4_240726_Pd-0.75-Sn-0.25_pp0,vsp,4,240726,Pd-0.75-Sn-0.25,pp0,std,3.0,CO2R,50.0,0.027623743807525,4.336536696052201,1.2373993875299591,0.0033631731794256,0.0024334075241912,3.102545723043871,3.102545723043871
5011,vsp4_240726_Pd-0.75-Sn-0.25_pp0,vsp,4,240726,Pd-0.75-Sn-0.25,pp0,std,3.0,CO2R,200.0,0.0394314357032207,2.1691086183313133,1.4717220020052386,0.0007944749865002,0.0,0.9307461294250456,0.9307461294250482
5012,vsp4_240726_Pd-0.75-Sn-0.25_pp0,vsp,4,240726,Pd-0.75-Sn-0.25,pp0,avg,3.0,CO2R,200.0,3.345874748387605,70.25643976647346,9.18713163064833,0.0055960222373079,0.0,79.4491674193591,20.5508325806409
5013,vsp4_240726_Pd-0.75-Sn-0.25_pp0,vsp,4,240726,Pd-0.75-Sn-0.25,pp0,avg,3.0,CO2R,100.0,3.0683918361018825,64.30057126116888,10.169449901768171,0.0086233785296221,0.0,74.47864454146668,25.52135545853332
5014,vsp4_240726_Pd-0.75-Sn-0.25_pp0,vsp,4,240726,Pd-0.75-Sn-0.25,pp0,std,3.0,CO2R,100.0,0.0284212358385516,4.938006924271542,1.1542213560142642,0.0003177899946,0.0,3.808245945323378,3.8082459453233737
5015,vsp4_240726_Pd-0.75-Sn-0.25_pp0,vsp,4,240726,Pd-0.75-Sn-0.25,pp0,avg,3.0,CO2R,50.0,2.846361279069768,53.445353533239874,10.142436149312376,0.013944186558538,0.0014049284891399,63.60313879759992,36.39686120240008
5016,vsp4_240726_Pd-0.75-Sn-0.25_pp0_rep1,vsp,4,240726,Pd-0.75-Sn-0.25,pp0,1,,CO2R,200.0,3.317765670411985,67.77103517545879,10.844793713163066,0.0046786415426673,0.0,78.62050753016453,21.37949246983547
5017,vsp4_240726_Pd-0.75-Sn-0.25_pp0_rep1,vsp,4,240726,Pd-0.75-Sn-0.25,pp0,1,,CO2R,300.0,3.5240891794019933,70.28563058444412,7.360019646365422,0.0064216648624846,0.0,77.65273095025822,22.347269049741783
5018,vsp4_240726_Pd-0.75-Sn-0.25_pp0_rep1,vsp,4,240726,Pd-0.75-Sn-0.25,pp0,1,,CO2R,150.0,3.20181342192691,65.88378078637344,11.68958742632613,0.0055042841678439,0.0,77.5788724968674,22.421127503132595
5019,vsp4_240726_Pd-0.75-Sn-0.25_pp0_rep1,vsp,4,240726,Pd-0.75-Sn-0.25,pp0,1,,HER,50.0,2.9967580000000003,,,,,,
5020,vsp4_240726_Pd-0.75-Sn-0.25_pp0_rep1,vsp,4,240726,Pd-0.75-Sn-0.25,pp0,1,,CO2R,100.0,3.044751408637874,58.59884073740819,11.478388998035363,0.0088068546685503,0.0,70.0860365901121,29.9139634098879
5021,vsp4_240726_Pd-0.75-Sn-0.25_pp0_rep1,vsp,4,240726,Pd-0.75-Sn-0.25,pp0,1,,CO2R,50.0,2.8248287973421924,48.862290485258114,11.448919449901767,0.0110085683356879,0.0,60.32221850349557,39.67778149650443
5022,vsp4_240726_Pd-0.75-Sn-0.25_pp0_rep2,vsp,4,240726,Pd-0.75-Sn-0.25,pp0,2,,CO2R,200.0,3.328909166112957,71.76766619933458,8.682465618860512,0.0060547125846283,0.0,80.45618653077972,19.54381346922028
5023,vsp4_240726_Pd-0.75-Sn-0.25_pp0_rep2,vsp,4,240726,Pd-0.75-Sn-0.25,pp0,2,,CO2R,300.0,3.492685299003322,70.6041139174287,7.416502946954814,0.0062381887235565,0.0,78.02685505310707,21.97314494689293
5024,vsp4_240726_Pd-0.75-Sn-0.25_pp0_rep2,vsp,4,240726,Pd-0.75-Sn-0.25,pp0,2,,HER,50.0,2.9047765371900827,,,,,,
5025,vsp4_240726_Pd-0.75-Sn-0.25_pp0_rep2,vsp,4,240726,Pd-0.75-Sn-0.25,pp0,2,,CO2R,150.0,3.2169490066445188,70.78030509112975,9.277996070726916,0.0066051410014127,0.0,80.06490630285808,19.935093697141923
5026,vsp4_240726_Pd-0.75-Sn-0.25_pp0_rep2,vsp,4,240726,Pd-0.75-Sn-0.25,pp0,2,,CO2R,100.0,3.0604987475083054,67.11125991336918,9.732318271119844,0.0088068546685503,0.0,76.85238503915758,23.14761496084241
5027,vsp4_240726_Pd-0.75-Sn-0.25_pp0_rep2,vsp,4,240726,Pd-0.75-Sn-0.25,pp0,2,,CO2R,50.0,2.836747740863788,53.98983029567474,9.990176817288802,0.0176137093371007,0.0,63.99762082230065,36.00237917769935
5028,vsp4_240726_Pd-0.75-Sn-0.25_pp0_rep3,vsp,4,240726,Pd-0.75-Sn-0.25,pp0,3,,HER,50.0,2.954635305785124,,,,,,
5029,vsp4_240726_Pd-0.75-Sn-0.25_pp0_rep3,vsp,4,240726,Pd-0.75-Sn-0.25,pp0,3,,CO2R,150.0,3.2647370199335546,63.65356044277972,8.19253438113949,0.0095407592242628,0.0,71.85563558314348,28.14436441685652
5030,vsp4_240726_Pd-0.75-Sn-0.25_pp0_rep3,vsp,4,240726,Pd-0.75-Sn-0.25,pp0,3,,CO2R,300.0,3.573617215946844,68.21653518592144,6.834479371316307,0.0064216648624846,0.0,75.05743622210024,24.942563777899764
5031,vsp4_240726_Pd-0.75-Sn-0.25_pp0_rep3,vsp,4,240726,Pd-0.75-Sn-0.25,pp0,3,,CO2R,50.0,2.877507299003322,57.48393981878675,8.988212180746562,0.0132102820028255,0.0042147854674197,66.48957706700355,33.51042293299645
5032,vsp4_240726_Pd-0.75-Sn-0.25_pp0_rep3,vsp,4,240726,Pd-0.75-Sn-0.25,pp0,3,,CO2R,100.0,3.0999253521594685,67.19161313272929,9.297642436149314,0.0082564262517659,0.0,76.49751199513037,23.50248800486964
5033,vsp4_240726_Pd-0.75-Sn-0.25_pp0_rep3,vsp,4,240726,Pd-0.75-Sn-0.25,pp0,3,,CO2R,200.0,3.3909494086378738,71.23061792462701,8.034135559921415,0.0060547125846283,0.0,79.27080819713305,20.72919180286695
5034,vsp4_240726_Pd-0.833-Sn-0.167_pp0,vsp,4,240726,Pd-0.833-Sn-0.167,pp0,std,1.0,CO2R,300.0,0.0,0.0,0.0,0.0,0.0,0.0,0.0
5035,vsp4_240726_Pd-0.833-Sn-0.167_pp0,vsp,4,240726,Pd-0.833-Sn-0.167,pp0,avg,1.0,CO2R,300.0,3.653719431893687,82.54158906861413,6.360510805500983,0.01669632864246,0.0009834499423979,88.92175681645854,11.07824318354146
5036,vsp4_240726_Pd-0.833-Sn-0.167_pp0,vsp,4,240726,Pd-0.833-Sn-0.167,pp0,std,1.0,CO2R,200.0,0.0,0.0,0.0,0.0,0.0,0.0,0.0
5037,vsp4_240726_Pd-0.833-Sn-0.167_pp0,vsp,4,240726,Pd-0.833-Sn-0.167,pp0,avg,1.0,CO2R,200.0,3.452541973421927,83.71424386365062,8.387770137524559,0.0140359246280021,0.0,92.11753279862212,7.882467201377878
5038,vsp4_240726_Pd-0.833-Sn-0.167_pp0,vsp,4,240726,Pd-0.833-Sn-0.167,pp0,std,1.0,CO2R,150.0,0.0,0.0,0.0,0.0,0.0,0.0,0.0
5039,vsp4_240726_Pd-0.833-Sn-0.167_pp0,vsp,4,240726,Pd-0.833-Sn-0.167,pp0,avg,1.0,CO2R,150.0,3.3179662890365447,84.12856515097616,9.93614931237721,0.0128433297249692,0.0,94.07920542954383,5.920794570456167
5040,vsp4_240726_Pd-0.833-Sn-0.167_pp0,vsp,4,240726,Pd-0.833-Sn-0.167,pp0,std,1.0,CO2R,100.0,0.0,0.0,0.0,0.0,0.0,0.0,0.0
5041,vsp4_240726_Pd-0.833-Sn-0.167_pp0,vsp,4,240726,Pd-0.833-Sn-0.167,pp0,avg,1.0,CO2R,100.0,3.139173302325581,81.47628115256649,12.826620825147346,0.0126598535860411,0.0,94.31556183129987,5.684438168700126
5042,vsp4_240726_Pd-0.833-Sn-0.167_pp0,vsp,4,240726,Pd-0.833-Sn-0.167,pp0,std,1.0,CO2R,50.0,0.0,0.0,0.0,0.0,0.0,0.0,0.0
5043,vsp4_240726_Pd-0.833-Sn-0.167_pp0,vsp,4,240726,Pd-0.833-Sn-0.167,pp0,avg,1.0,CO2R,50.0,2.8704662059800667,81.89876331373328,15.604125736738704,0.0121094251692567,0.0,97.51499847564124,2.4850015243587507
5044,vsp4_240726_Pd-0.833-Sn-0.167_pp0,vsp,4,240726,Pd-0.833-Sn-0.167,pp0,avg,1.0,HER,50.0,2.851581008264464,,,,,,
5045,vsp4_240726_Pd-0.833-Sn-0.167_pp0,vsp,4,240726,Pd-0.833-Sn-0.167,pp0,std,1.0,HER,50.0,0.0,0.0,0.0,0.0,0.0,0.0,0.0
5046,vsp4_240726_Pd-0.833-Sn-0.167_pp0_rep1,vsp,4,240726,Pd-0.833-Sn-0.167,pp0,1,,CO2R,150.0,3.3179662890365447,84.12856515097616,9.93614931237721,0.0128433297249692,0.0,94.07920542954383,5.920794570456167
5047,vsp4_240726_Pd-0.833-Sn-0.167_pp0_rep1,vsp,4,240726,Pd-0.833-Sn-0.167,pp0,1,,CO2R,50.0,2.8704662059800667,81.89876331373328,15.604125736738704,0.0121094251692567,0.0,97.51499847564124,2.4850015243587507
5048,vsp4_240726_Pd-0.833-Sn-0.167_pp0_rep1,vsp,4,240726,Pd-0.833-Sn-0.167,pp0,1,,CO2R,200.0,3.452541973421927,83.71424386365062,8.387770137524559,0.0140359246280021,0.0,92.11753279862212,7.882467201377878
5049,vsp4_240726_Pd-0.833-Sn-0.167_pp0_rep1,vsp,4,240726,Pd-0.833-Sn-0.167,pp0,1,,CO2R,300.0,3.653719431893687,82.54158906861413,6.360510805500983,0.01669632864246,0.0009834499423979,88.92175681645854,11.07824318354146
5050,vsp4_240726_Pd-0.833-Sn-0.167_pp0_rep1,vsp,4,240726,Pd-0.833-Sn-0.167,pp0,1,,CO2R,100.0,3.139173302325581,81.47628115256649,12.826620825147346,0.0126598535860411,0.0,94.31556183129987,5.684438168700126
5051,vsp4_240726_Pd-0.833-Sn-0.167_pp0_rep1,vsp,4,240726,Pd-0.833-Sn-0.167,pp0,1,,HER,50.0,2.851581008264464,,,,,,
5052,vsp4_240726_Pd-0.867-Sn-0.133_pp0,vsp,4,240726,Pd-0.867-Sn-0.133,pp0,std,1.0,HER,50.0,0.0,0.0,0.0,0.0,0.0,0.0,0.0
5053,vsp4_240726_Pd-0.867-Sn-0.133_pp0,vsp,4,240726,Pd-0.867-Sn-0.133,pp0,avg,1.0,HER,50.0,2.563653008264463,,,,,,
5054,vsp4_240726_Pd-0.867-Sn-0.133_pp0,vsp,4,240726,Pd-0.867-Sn-0.133,pp0,avg,1.0,CO2R,50.0,2.81833996345515,77.53709012534264,16.37033398821218,0.0110085683356879,0.0,93.91843268189052,6.081567318109492
5055,vsp4_240726_Pd-0.867-Sn-0.133_pp0,vsp,4,240726,Pd-0.867-Sn-0.133,pp0,std,1.0,CO2R,100.0,0.0,0.0,0.0,0.0,0.0,0.0,0.0
5056,vsp4_240726_Pd-0.867-Sn-0.133_pp0,vsp,4,240726,Pd-0.867-Sn-0.133,pp0,avg,1.0,CO2R,100.0,3.1937894551495014,69.10125761158426,18.160609037328094,0.0148615672531787,0.0,87.2787053799241,12.721294620075897
5057,vsp4_240726_Pd-0.867-Sn-0.133_pp0,vsp,4,240726,Pd-0.867-Sn-0.133,pp0,std,1.0,CO2R,50.0,0.0,0.0,0.0,0.0,0.0,0.0,0.0
5058,vsp4_240726_Pd-0.867-Sn-0.133_pp0,vsp,4,240726,Pd-0.867-Sn-0.133,pp0,std,1.0,CO2R,150.0,0.0,0.0,0.0,0.0,0.0,0.0,0.0
5059,vsp4_240726_Pd-0.867-Sn-0.133_pp0,vsp,4,240726,Pd-0.867-Sn-0.133,pp0,avg,1.0,CO2R,200.0,3.448546813953489,76.65069367427651,13.928045186640473,0.036053061299378,0.0054792211076456,90.62373117990155,9.376268820098446
5060,vsp4_240726_Pd-0.867-Sn-0.133_pp0,vsp,4,240726,Pd-0.867-Sn-0.133,pp0,std,1.0,CO2R,200.0,0.0,0.0,0.0,0.0,0.0,0.0,0.0
5061,vsp4_240726_Pd-0.867-Sn-0.133_pp0,vsp,4,240726,Pd-0.867-Sn-0.133,pp0,avg,1.0,CO2R,300.0,3.641539897009967,79.7541275188851,9.204322200392928,0.0462359870098893,0.0087105566326673,89.0185039359636,10.981496064036406
5062,vsp4_240726_Pd-0.867-Sn-0.133_pp0,vsp,4,240726,Pd-0.867-Sn-0.133,pp0,std,1.0,CO2R,300.0,0.0,0.0,0.0,0.0,0.0,0.0,0.0
5063,vsp4_240726_Pd-0.867-Sn-0.133_pp0,vsp,4,240726,Pd-0.867-Sn-0.133,pp0,avg,1.0,CO2R,150.0,3.3073229269103,72.62591809830714,16.37033398821218,0.0253197071720822,0.0033718283739357,89.02757984041013,10.972420159589872
5064,vsp4_240726_Pd-0.867-Sn-0.133_pp0_rep1,vsp,4,240726,Pd-0.867-Sn-0.133,pp0,1,,CO2R,100.0,3.1937894551495014,69.10125761158426,18.160609037328094,0.0148615672531787,0.0,87.2787053799241,12.721294620075897
5065,vsp4_240726_Pd-0.867-Sn-0.133_pp0_rep1,vsp,4,240726,Pd-0.867-Sn-0.133,pp0,1,,CO2R,300.0,3.641539897009967,79.7541275188851,9.204322200392928,0.0462359870098893,0.0087105566326673,89.0185039359636,10.981496064036406
5066,vsp4_240726_Pd-0.867-Sn-0.133_pp0_rep1,vsp,4,240726,Pd-0.867-Sn-0.133,pp0,1,,HER,50.0,2.563653008264463,,,,,,
5067,vsp4_240726_Pd-0.867-Sn-0.133_pp0_rep1,vsp,4,240726,Pd-0.867-Sn-0.133,pp0,1,,CO2R,50.0,2.81833996345515,77.53709012534264,16.37033398821218,0.0110085683356879,0.0,93.91843268189052,6.081567318109492
5068,vsp4_240726_Pd-0.867-Sn-0.133_pp0_rep1,vsp,4,240726,Pd-0.867-Sn-0.133,pp0,1,,CO2R,150.0,3.3073229269103,72.62591809830714,16.37033398821218,0.0253197071720822,0.0033718283739357,89.02757984041013,10.972420159589872
5069,vsp4_240726_Pd-0.867-Sn-0.133_pp0_rep1,vsp,4,240726,Pd-0.867-Sn-0.133,pp0,1,,CO2R,200.0,3.448546813953489,76.65069367427651,13.928045186640473,0.036053061299378,0.0054792211076456,90.62373117990155,9.376268820098446
5070,vsp4_240726_Pd-0.889-Sn-0.111_pp0,vsp,4,240726,Pd-0.889-Sn-0.111,pp0,avg,3.0,CO2R,100.0,3.435648897009967,80.10923015756764,12.31090373280943,0.1108195879125919,0.0070246424456994,92.54704012129557,7.452959878704438
5071,vsp4_240726_Pd-0.889-Sn-0.111_pp0,vsp,4,240726,Pd-0.889-Sn-0.111,pp0,std,3.0,HER,50.0,0.0478346237678382,0.0,0.0,0.0,0.0,0.0,0.0
5072,vsp4_240726_Pd-0.889-Sn-0.111_pp0,vsp,4,240726,Pd-0.889-Sn-0.111,pp0,std,3.0,CO2R,50.0,0.0159213871192651,3.067728257785941,0.3175107339664817,0.0066356498981799,0.0024334075241912,2.927640502387969,2.927640502387978
5073,vsp4_240726_Pd-0.889-Sn-0.111_pp0,vsp,4,240726,Pd-0.889-Sn-0.111,pp0,avg,3.0,CO2R,50.0,3.136983062015504,77.2140032224989,16.58153241650295,0.0612810304019961,0.0014049284891399,93.86580072563424,6.134199274365765
