Repository: Graph4HEP/fairchem

File: src/fairchem/applications/ocx/data/experimental_data/ExpDataDump_241113.csv (part 24 of 25)
,sample id,source,batch number,batch date,composition,post processing id,rep,total reps,reaction,current density,voltage,fe_h2,fe_co,fe_ch4,fe_c2h4,fe_gas_total,fe_liquid
5074,vsp4_240726_Pd-0.889-Sn-0.111_pp0,vsp,4,240726,Pd-0.889-Sn-0.111,pp0,avg,3.0,HER,50.0,2.625763330578512,,,,,,
5075,vsp4_240726_Pd-0.889-Sn-0.111_pp0,vsp,4,240726,Pd-0.889-Sn-0.111,pp0,avg,3.0,CO2R,150.0,3.5296029213732005,83.25221285233003,8.52324819908317,0.1143667932652025,0.0077739376399073,91.90781712840436,8.09218287159564
5076,vsp4_240726_Pd-0.889-Sn-0.111_pp0,vsp,4,240726,Pd-0.889-Sn-0.111,pp0,std,3.0,CO2R,300.0,0.0104465024573267,1.2070402510369864,0.3859507735731851,0.0287706733158589,0.0028689451595524,1.218133792263973,1.2181337922639746
5077,vsp4_240726_Pd-0.889-Sn-0.111_pp0,vsp,4,240726,Pd-0.889-Sn-0.111,pp0,avg,3.0,CO2R,200.0,3.649117787375416,82.96940718575404,6.203339882121807,0.1232042272902409,0.0087105566326673,89.31512434335463,10.68487565664538
5078,vsp4_240726_Pd-0.889-Sn-0.111_pp0,vsp,4,240726,Pd-0.889-Sn-0.111,pp0,std,3.0,CO2R,100.0,0.01501225495072,2.4689411329512594,1.1626240959581204,0.0194164225420999,0.0015956920244458,2.4234605540744725,2.4234605540744734
5079,vsp4_240726_Pd-0.889-Sn-0.111_pp0,vsp,4,240726,Pd-0.889-Sn-0.111,pp0,std,3.0,CO2R,150.0,0.0070889083563223,2.421472863586885,0.7132187634414622,0.0318981239870603,0.003004489202159,1.946374751515897,1.946374751515896
5080,vsp4_240726_Pd-0.889-Sn-0.111_pp0,vsp,4,240726,Pd-0.889-Sn-0.111,pp0,std,3.0,CO2R,200.0,0.0073736980726436,2.950827157270911,0.551127825420384,0.0468675602325057,0.0039892300611145,2.3767015939539387,2.376701593953938
5081,vsp4_240726_Pd-0.889-Sn-0.111_pp0,vsp,4,240726,Pd-0.889-Sn-0.111,pp0,avg,3.0,CO2R,300.0,3.783170369878184,84.27490287165108,2.372298624754421,0.081830357961947,0.0059006996543875,86.74262152419412,13.25737847580588
5082,vsp4_240726_Pd-0.889-Sn-0.111_pp0_rep1,vsp,4,240726,Pd-0.889-Sn-0.111,pp0,1,,CO2R,300.0,3.779068803986711,83.30536315888594,2.7283889980353635,0.1133882538575858,0.0091320351794093,86.1630277554668,13.8369722445332
5083,vsp4_240726_Pd-0.889-Sn-0.111_pp0_rep1,vsp,4,240726,Pd-0.889-Sn-0.111,pp0,1,,CO2R,100.0,3.421049086378737,77.67205842348658,11.93516699410609,0.1332036768618241,0.0088510494815813,89.75521163521182,10.244788364788178
5084,vsp4_240726_Pd-0.889-Sn-0.111_pp0_rep1,vsp,4,240726,Pd-0.889-Sn-0.111,pp0,1,,HER,50.0,2.63107620661157,,,,,,
5085,vsp4_240726_Pd-0.889-Sn-0.111_pp0_rep1,vsp,4,240726,Pd-0.889-Sn-0.111,pp0,1,,CO2R,150.0,3.533260468438538,81.01278536901798,8.649312377210217,0.1511843384767811,0.0112394279131192,89.83111205848006,10.16888794151994
5086,vsp4_240726_Pd-0.889-Sn-0.111_pp0_rep1,vsp,4,240726,Pd-0.889-Sn-0.111,pp0,1,,CO2R,50.0,3.121193093023256,73.75797777731276,16.69449901768173,0.0550428416784397,0.0,90.51345112794868,9.486548872051316
5087,vsp4_240726_Pd-0.889-Sn-0.111_pp0_rep1,vsp,4,240726,Pd-0.889-Sn-0.111,pp0,1,,CO2R,200.0,3.657210279069768,80.45020820690954,6.571709233791749,0.1772379502045759,0.013276574222372,87.21885774734365,12.781142252656352
5088,vsp4_240726_Pd-0.889-Sn-0.111_pp0_rep2,vsp,4,240726,Pd-0.889-Sn-0.111,pp0,2,,CO2R,200.0,3.642779139534884,86.2158655757601,5.569744597249509,0.0935728308533475,0.0059006996543875,91.8971938315387,8.1028061684613
5089,vsp4_240726_Pd-0.889-Sn-0.111_pp0_rep2,vsp,4,240726,Pd-0.889-Sn-0.111,pp0,2,,CO2R,150.0,3.521432272425249,85.82184184645003,7.75540275049116,0.0950406399647725,0.0059006996543875,93.69037844640498,6.309621553595022
5090,vsp4_240726_Pd-0.889-Sn-0.111_pp0_rep2,vsp,4,240726,Pd-0.889-Sn-0.111,pp0,2,,CO2R,300.0,3.795045219269103,85.62681788696143,2.426326129666012,0.0750417408216061,0.0049172497119896,88.14232977136778,11.857670228632216
5091,vsp4_240726_Pd-0.889-Sn-0.111_pp0_rep2,vsp,4,240726,Pd-0.889-Sn-0.111,pp0,2,,HER,50.0,2.670719719008264,,,,,,
5092,vsp4_240726_Pd-0.889-Sn-0.111_pp0_rep2,vsp,4,240726,Pd-0.889-Sn-0.111,pp0,2,,CO2R,100.0,3.434855475083056,82.60875933792296,11.38261296660118,0.0985266866044071,0.0063221782011295,94.10857844282086,5.891421557179143
5093,vsp4_240726_Pd-0.889-Sn-0.111_pp0_rep2,vsp,4,240726,Pd-0.889-Sn-0.111,pp0,2,,CO2R,50.0,3.1367234019933554,79.61497415723284,16.222986247544206,0.0682531236812652,0.0042147854674197,95.91932555083936,4.080674449160625
5094,vsp4_240726_Pd-0.889-Sn-0.111_pp0_rep3,vsp,4,240726,Pd-0.889-Sn-0.111,pp0,3,,CO2R,50.0,3.1530326910299005,78.2690577329511,16.827111984282908,0.0605471258462836,0.0,95.16462549811465,4.835374501885354
5095,vsp4_240726_Pd-0.889-Sn-0.111_pp0_rep3,vsp,4,240726,Pd-0.889-Sn-0.111,pp0,3,,CO2R,300.0,3.7753970863787374,83.89252756910587,1.9621807465618863,0.0570610792066491,0.0036528140717637,85.92250704574778,14.077492954252222
5096,vsp4_240726_Pd-0.889-Sn-0.111_pp0_rep3,vsp,4,240726,Pd-0.889-Sn-0.111,pp0,3,,CO2R,200.0,3.647363943521594,82.24214777459248,6.4685658153241645,0.0988019008127993,0.0069543960212425,88.82932145118151,11.170678548818486
5097,vsp4_240726_Pd-0.889-Sn-0.111_pp0_rep3,vsp,4,240726,Pd-0.889-Sn-0.111,pp0,3,,CO2R,150.0,3.534116023255814,82.92201134152211,9.165029469548134,0.0968754013540539,0.0061816853522155,92.20196088032804,7.798039119671955
5098,vsp4_240726_Pd-0.889-Sn-0.111_pp0_rep3,vsp,4,240726,Pd-0.889-Sn-0.111,pp0,3,,CO2R,100.0,3.451042129568106,80.04687271129339,13.614931237721022,0.1007284002715446,0.0059006996543875,93.777330285854,6.222669714145994
5099,vsp4_240726_Pd-0.889-Sn-0.111_pp0_rep3,vsp,4,240726,Pd-0.889-Sn-0.111,pp0,3,,HER,50.0,2.575494066115702,,,,,,
5100,vsp4_240726_Pd-1.0_pp0,vsp,4,240726,Pd-1.0,pp0,avg,3.0,CO2R,50.0,3.0576241594684386,75.22191299252967,17.917485265225935,0.0902702603526411,0.0059006996543875,93.24446645467629,6.755533545323715
5101,vsp4_240726_Pd-1.0_pp0,vsp,4,240726,Pd-1.0,pp0,std,3.0,HER,50.0,0.0,0.0,0.0,0.0,0.0,0.0,0.0
5102,vsp4_240726_Pd-1.0_pp0,vsp,4,240726,Pd-1.0,pp0,std,3.0,CO2R,50.0,0.0,0.0,0.0,0.0,0.0,0.0,0.0
5103,vsp4_240726_Pd-1.0_pp0,vsp,4,240726,Pd-1.0,pp0,avg,3.0,CO2R,100.0,3.298226435215947,83.40099186005148,11.294204322200391,0.1238463937764893,0.0071651352946135,94.83510494823662,5.164895051763381
5104,vsp4_240726_Pd-1.0_pp0,vsp,4,240726,Pd-1.0,pp0,avg,3.0,HER,50.0,2.550972652892562,,,,,,
5105,vsp4_240726_Pd-1.0_pp0,vsp,4,240726,Pd-1.0,pp0,std,3.0,CO2R,100.0,0.0,0.0,0.0,0.0,0.0,0.0,0.0
5106,vsp4_240726_Pd-1.0_pp0,vsp,4,240726,Pd-1.0,pp0,std,3.0,CO2R,300.0,0.0,0.0,0.0,0.0,0.0,0.0,0.0
5107,vsp4_240726_Pd-1.0_pp0,vsp,4,240726,Pd-1.0,pp0,avg,3.0,CO2R,200.0,3.5432507807308973,89.81292766117726,4.1367878192534375,0.1153147533163312,0.0073758745679844,94.08476338180618,5.915236618193816
5108,vsp4_240726_Pd-1.0_pp0,vsp,4,240726,Pd-1.0,pp0,std,3.0,CO2R,200.0,0.0,0.0,0.0,0.0,0.0,0.0,0.0
5109,vsp4_240726_Pd-1.0_pp0,vsp,4,240726,Pd-1.0,pp0,avg,3.0,CO2R,300.0,3.633810026578073,85.9450919667706,1.318762278978389,0.0598132212905711,0.0033718283739357,87.3331355503358,12.666864449664205
5110,vsp4_240726_Pd-1.0_pp0,vsp,4,240726,Pd-1.0,pp0,avg,3.0,CO2R,150.0,3.4332259003322263,85.93944213103434,7.111984282907663,0.1130213015797295,0.0070246424456995,93.18201723134658,6.817982768653423
5111,vsp4_240726_Pd-1.0_pp0,vsp,4,240726,Pd-1.0,pp0,std,3.0,CO2R,150.0,0.0,0.0,0.0,0.0,0.0,0.0,0.0
5112,vsp4_240726_Pd-1.0_pp0_rep1,vsp,4,240726,Pd-1.0,pp0,1,,CO2R,50.0,3.0576241594684386,75.22191299252967,17.917485265225935,0.0902702603526411,0.0059006996543875,93.24446645467629,6.755533545323715
5113,vsp4_240726_Pd-1.0_pp0_rep1,vsp,4,240726,Pd-1.0,pp0,1,,CO2R,150.0,3.4332259003322263,85.93944213103434,7.111984282907663,0.1130213015797295,0.0070246424456995,93.18201723134658,6.817982768653423
5114,vsp4_240726_Pd-1.0_pp0_rep1,vsp,4,240726,Pd-1.0,pp0,1,,CO2R,200.0,3.5432507807308973,89.81292766117726,4.1367878192534375,0.1153147533163312,0.0073758745679844,94.08476338180618,5.915236618193816
5115,vsp4_240726_Pd-1.0_pp0_rep1,vsp,4,240726,Pd-1.0,pp0,1,,CO2R,300.0,3.633810026578073,85.9450919667706,1.318762278978389,0.0598132212905711,0.0033718283739357,87.3331355503358,12.666864449664205
5116,vsp4_240726_Pd-1.0_pp0_rep1,vsp,4,240726,Pd-1.0,pp0,1,,HER,50.0,2.550972652892562,,,,,,
5117,vsp4_240726_Pd-1.0_pp0_rep1,vsp,4,240726,Pd-1.0,pp0,1,,CO2R,100.0,3.298226435215947,83.40099186005148,11.294204322200391,0.1238463937764893,0.0071651352946135,94.83510494823662,5.164895051763381
5118,vsp8_240802_Pd-0.167-Zn-0.833_pp0,vsp,8,240802,Pd-0.167-Zn-0.833,pp0,avg,1.0,CO2R,150.0,3.590768056478405,25.389943292389464,68.45776031434184,0.0165128525035319,0.0,93.86586409570032,6.134135904299683
5119,vsp8_240802_Pd-0.167-Zn-0.833_pp0,vsp,8,240802,Pd-0.167-Zn-0.833,pp0,std,1.0,HER,50.0,0.0,0.0,0.0,0.0,0.0,0.0,0.0
5120,vsp8_240802_Pd-0.167-Zn-0.833_pp0,vsp,8,240802,Pd-0.167-Zn-0.833,pp0,avg,1.0,HER,50.0,3.060653066115703,,,,,,
5121,vsp8_240802_Pd-0.167-Zn-0.833_pp0,vsp,8,240802,Pd-0.167-Zn-0.833,pp0,avg,1.0,CO2R,50.0,3.086536338870432,23.97539182657097,68.28094302554028,0.0132102820028255,0.0,92.27251087975196,7.727489120248038
5122,vsp8_240802_Pd-0.167-Zn-0.833_pp0,vsp,8,240802,Pd-0.167-Zn-0.833,pp0,std,1.0,CO2R,50.0,0.0,0.0,0.0,0.0,0.0,0.0,0.0
5123,vsp8_240802_Pd-0.167-Zn-0.833_pp0,vsp,8,240802,Pd-0.167-Zn-0.833,pp0,avg,1.0,CO2R,100.0,3.378786504983389,19.728598631484235,71.64783889980353,0.0137607104196099,0.0,91.39217540546596,8.607824594534037
5124,vsp8_240802_Pd-0.167-Zn-0.833_pp0,vsp,8,240802,Pd-0.167-Zn-0.833,pp0,std,1.0,CO2R,300.0,0.0,0.0,0.0,0.0,0.0,0.0,0.0
5125,vsp8_240802_Pd-0.167-Zn-0.833_pp0,vsp,8,240802,Pd-0.167-Zn-0.833,pp0,avg,1.0,CO2R,200.0,3.782080611295681,49.516102031848334,38.96242632612967,0.0632992679302056,0.0,88.54454622607626,11.455453773923736
5126,vsp8_240802_Pd-0.167-Zn-0.833_pp0,vsp,8,240802,Pd-0.167-Zn-0.833,pp0,std,1.0,CO2R,100.0,0.0,0.0,0.0,0.0,0.0,0.0,0.0
5127,vsp8_240802_Pd-0.167-Zn-0.833_pp0,vsp,8,240802,Pd-0.167-Zn-0.833,pp0,std,1.0,CO2R,150.0,0.0,0.0,0.0,0.0,0.0,0.0,0.0
5128,vsp8_240802_Pd-0.167-Zn-0.833_pp0,vsp,8,240802,Pd-0.167-Zn-0.833,pp0,std,1.0,CO2R,200.0,0.0,0.0,0.0,0.0,0.0,0.0,0.0
5129,vsp8_240802_Pd-0.167-Zn-0.833_pp0,vsp,8,240802,Pd-0.167-Zn-0.833,pp0,avg,1.0,CO2R,300.0,3.950579363636363,72.24800686350416,11.070726915520629,0.09430673540906,0.0023883784315378,83.42103085684805,16.57896914315195
5130,vsp8_240802_Pd-0.167-Zn-0.833_pp0_rep1,vsp,8,240802,Pd-0.167-Zn-0.833,pp0,1,,CO2R,150.0,3.590768056478405,25.389943292389464,68.45776031434184,0.0165128525035319,0.0,93.86586409570032,6.134135904299683
5131,vsp8_240802_Pd-0.167-Zn-0.833_pp0_rep1,vsp,8,240802,Pd-0.167-Zn-0.833,pp0,1,,CO2R,50.0,3.086536338870432,23.97539182657097,68.28094302554028,0.0132102820028255,0.0,92.27251087975196,7.727489120248038
5132,vsp8_240802_Pd-0.167-Zn-0.833_pp0_rep1,vsp,8,240802,Pd-0.167-Zn-0.833,pp0,1,,CO2R,200.0,3.782080611295681,49.516102031848334,38.96242632612967,0.0632992679302056,0.0,88.54454622607626,11.455453773923736
5133,vsp8_240802_Pd-0.167-Zn-0.833_pp0_rep1,vsp,8,240802,Pd-0.167-Zn-0.833,pp0,1,,HER,50.0,3.060653066115703,,,,,,
5134,vsp8_240802_Pd-0.167-Zn-0.833_pp0_rep1,vsp,8,240802,Pd-0.167-Zn-0.833,pp0,1,,CO2R,100.0,3.378786504983389,19.728598631484235,71.64783889980353,0.0137607104196099,0.0,91.39217540546596,8.607824594534037
5135,vsp8_240802_Pd-0.167-Zn-0.833_pp0_rep1,vsp,8,240802,Pd-0.167-Zn-0.833,pp0,1,,CO2R,300.0,3.950579363636363,72.24800686350416,11.070726915520629,0.09430673540906,0.0023883784315378,83.42103085684805,16.57896914315195
5136,vsp8_240802_Pd-0.25-Zn-0.75_pp0,vsp,8,240802,Pd-0.25-Zn-0.75,pp0,avg,1.0,CO2R,200.0,3.884381853820598,61.27089916089477,22.702603143418468,0.1444874594059042,0.0050577425609036,84.1351576343014,15.864842365698609
5137,vsp8_240802_Pd-0.25-Zn-0.75_pp0,vsp,8,240802,Pd-0.25-Zn-0.75,pp0,avg,1.0,CO2R,300.0,4.072439953488372,69.47916884638725,10.834970530451866,0.1036640184943948,0.0036528140717637,80.43035344631895,19.569646553681054
5138,vsp8_240802_Pd-0.25-Zn-0.75_pp0,vsp,8,240802,Pd-0.25-Zn-0.75,pp0,avg,1.0,CO2R,50.0,3.0957439534883724,28.849316788382264,62.35756385068762,0.0077059978349815,0.0,91.21458663690488,8.785413363095131
5139,vsp8_240802_Pd-0.25-Zn-0.75_pp0,vsp,8,240802,Pd-0.25-Zn-0.75,pp0,std,1.0,CO2R,150.0,0.0,0.0,0.0,0.0,0.0,0.0,0.0
5140,vsp8_240802_Pd-0.25-Zn-0.75_pp0,vsp,8,240802,Pd-0.25-Zn-0.75,pp0,std,1.0,CO2R,300.0,0.0,0.0,0.0,0.0,0.0,0.0,0.0
5141,vsp8_240802_Pd-0.25-Zn-0.75_pp0,vsp,8,240802,Pd-0.25-Zn-0.75,pp0,std,1.0,HER,50.0,0.0,0.0,0.0,0.0,0.0,0.0,0.0
5142,vsp8_240802_Pd-0.25-Zn-0.75_pp0,vsp,8,240802,Pd-0.25-Zn-0.75,pp0,avg,1.0,HER,50.0,2.88638673553719,,,,,,
5143,vsp8_240802_Pd-0.25-Zn-0.75_pp0,vsp,8,240802,Pd-0.25-Zn-0.75,pp0,avg,1.0,CO2R,100.0,3.424057980066445,23.2616292452238,69.92387033398822,0.0082564262517659,0.0,93.19375600546378,6.806243994536217
5144,vsp8_240802_Pd-0.25-Zn-0.75_pp0,vsp,8,240802,Pd-0.25-Zn-0.75,pp0,std,1.0,CO2R,100.0,0.0,0.0,0.0,0.0,0.0,0.0,0.0
5145,vsp8_240802_Pd-0.25-Zn-0.75_pp0,vsp,8,240802,Pd-0.25-Zn-0.75,pp0,std,1.0,CO2R,200.0,0.0,0.0,0.0,0.0,0.0,0.0,0.0
5146,vsp8_240802_Pd-0.25-Zn-0.75_pp0,vsp,8,240802,Pd-0.25-Zn-0.75,pp0,avg,1.0,CO2R,150.0,3.670610564784053,32.94356441859005,58.28585461689588,0.0341265618406326,0.0,91.26552276108517,8.734477238914849
5147,vsp8_240802_Pd-0.25-Zn-0.75_pp0,vsp,8,240802,Pd-0.25-Zn-0.75,pp0,std,1.0,CO2R,50.0,0.0,0.0,0.0,0.0,0.0,0.0,0.0
5148,vsp8_240802_Pd-0.25-Zn-0.75_pp0_rep1,vsp,8,240802,Pd-0.25-Zn-0.75,pp0,1,,CO2R,300.0,4.072439953488372,69.47916884638725,10.834970530451866,0.1036640184943948,0.0036528140717637,80.43035344631895,19.569646553681054
5149,vsp8_240802_Pd-0.25-Zn-0.75_pp0_rep1,vsp,8,240802,Pd-0.25-Zn-0.75,pp0,1,,CO2R,150.0,3.670610564784053,32.94356441859005,58.28585461689588,0.0341265618406326,0.0,91.26552276108517,8.734477238914849
5150,vsp8_240802_Pd-0.25-Zn-0.75_pp0_rep1,vsp,8,240802,Pd-0.25-Zn-0.75,pp0,1,,CO2R,100.0,3.424057980066445,23.2616292452238,69.92387033398822,0.0082564262517659,0.0,93.19375600546378,6.806243994536217
5151,vsp8_240802_Pd-0.25-Zn-0.75_pp0_rep1,vsp,8,240802,Pd-0.25-Zn-0.75,pp0,1,,CO2R,50.0,3.0957439534883724,28.849316788382264,62.35756385068762,0.0077059978349815,0.0,91.21458663690488,8.785413363095131
5152,vsp8_240802_Pd-0.25-Zn-0.75_pp0_rep1,vsp,8,240802,Pd-0.25-Zn-0.75,pp0,1,,HER,50.0,2.88638673553719,,,,,,
5153,vsp8_240802_Pd-0.25-Zn-0.75_pp0_rep1,vsp,8,240802,Pd-0.25-Zn-0.75,pp0,1,,CO2R,200.0,3.884381853820598,61.27089916089477,22.702603143418468,0.1444874594059042,0.0050577425609036,84.1351576343014,15.864842365698609
5154,vsp8_240802_Pd-0.333-Zn-0.667_pp0,vsp,8,240802,Pd-0.333-Zn-0.667,pp0,avg,1.0,HER,50.0,2.872426652892562,,,,,,
5155,vsp8_240802_Pd-0.333-Zn-0.667_pp0,vsp,8,240802,Pd-0.333-Zn-0.667,pp0,std,1.0,HER,50.0,0.0,0.0,0.0,0.0,0.0,0.0,0.0
5156,vsp8_240802_Pd-0.333-Zn-0.667_pp0,vsp,8,240802,Pd-0.333-Zn-0.667,pp0,avg,1.0,CO2R,50.0,3.18918711627907,41.95191362028919,51.07072691552063,0.0088068546685503,0.0,93.03144739047838,6.968552609521623
5157,vsp8_240802_Pd-0.333-Zn-0.667_pp0,vsp,8,240802,Pd-0.333-Zn-0.667,pp0,std,1.0,CO2R,50.0,0.0,0.0,0.0,0.0,0.0,0.0,0.0
5158,vsp8_240802_Pd-0.333-Zn-0.667_pp0,vsp,8,240802,Pd-0.333-Zn-0.667,pp0,std,1.0,CO2R,100.0,0.0,0.0,0.0,0.0,0.0,0.0,0.0
5159,vsp8_240802_Pd-0.333-Zn-0.667_pp0,vsp,8,240802,Pd-0.333-Zn-0.667,pp0,avg,1.0,CO2R,100.0,3.591613245847176,35.09615183410408,58.57809430255404,0.0165128525035319,0.0,93.69273615292023,6.307263847079767
5160,vsp8_240802_Pd-0.333-Zn-0.667_pp0,vsp,8,240802,Pd-0.333-Zn-0.667,pp0,avg,1.0,CO2R,200.0,3.917688817275748,71.89227646529535,16.167730844793713,0.073482193640717,0.0025288712804518,88.14071413893687,11.859285861063128
5161,vsp8_240802_Pd-0.333-Zn-0.667_pp0,vsp,8,240802,Pd-0.333-Zn-0.667,pp0,avg,1.0,CO2R,150.0,3.819113089700996,49.300466634581184,41.419449901768175,0.0579784599012898,0.0,90.78151979647473,9.218480203525274
5162,vsp8_240802_Pd-0.333-Zn-0.667_pp0,vsp,8,240802,Pd-0.333-Zn-0.667,pp0,std,1.0,CO2R,300.0,0.0,0.0,0.0,0.0,0.0,0.0,0.0
5163,vsp8_240802_Pd-0.333-Zn-0.667_pp0,vsp,8,240802,Pd-0.333-Zn-0.667,pp0,std,1.0,CO2R,150.0,0.0,0.0,0.0,0.0,0.0,0.0,0.0
5164,vsp8_240802_Pd-0.333-Zn-0.667_pp0,vsp,8,240802,Pd-0.333-Zn-0.667,pp0,std,1.0,CO2R,200.0,0.0,0.0,0.0,0.0,0.0,0.0,0.0
5165,vsp8_240802_Pd-0.333-Zn-0.667_pp0,vsp,8,240802,Pd-0.333-Zn-0.667,pp0,avg,1.0,CO2R,300.0,4.028600747508305,62.89480842871791,21.13703339882122,0.0910041649083536,0.0019668998847958,84.1292615107891,15.870738489210892
5166,vsp8_240802_Pd-0.333-Zn-0.667_pp0_rep1,vsp,8,240802,Pd-0.333-Zn-0.667,pp0,1,,CO2R,150.0,3.819113089700996,49.300466634581184,41.419449901768175,0.0579784599012898,0.0,90.78151979647473,9.218480203525274
5167,vsp8_240802_Pd-0.333-Zn-0.667_pp0_rep1,vsp,8,240802,Pd-0.333-Zn-0.667,pp0,1,,CO2R,200.0,3.917688817275748,71.89227646529535,16.167730844793713,0.073482193640717,0.0025288712804518,88.14071413893687,11.859285861063128
5168,vsp8_240802_Pd-0.333-Zn-0.667_pp0_rep1,vsp,8,240802,Pd-0.333-Zn-0.667,pp0,1,,CO2R,50.0,3.18918711627907,41.95191362028919,51.07072691552063,0.0088068546685503,0.0,93.03144739047838,6.968552609521623
5169,vsp8_240802_Pd-0.333-Zn-0.667_pp0_rep1,vsp,8,240802,Pd-0.333-Zn-0.667,pp0,1,,CO2R,300.0,4.028600747508305,62.89480842871791,21.13703339882122,0.0910041649083536,0.0019668998847958,84.1292615107891,15.870738489210892
5170,vsp8_240802_Pd-0.333-Zn-0.667_pp0_rep1,vsp,8,240802,Pd-0.333-Zn-0.667,pp0,1,,HER,50.0,2.872426652892562,,,,,,
5171,vsp8_240802_Pd-0.333-Zn-0.667_pp0_rep1,vsp,8,240802,Pd-0.333-Zn-0.667,pp0,1,,CO2R,100.0,3.591613245847176,35.09615183410408,58.57809430255404,0.0165128525035319,0.0,93.69273615292023,6.307263847079767
5172,vsp8_240802_Pd-0.4-Zn-0.6_pp0,vsp,8,240802,Pd-0.4-Zn-0.6,pp0,avg,1.0,CO2R,100.0,3.523276279069767,38.00205068111909,55.05648330058939,0.0126598535860411,0.0,93.0731709990531,6.926829000946896
5173,vsp8_240802_Pd-0.4-Zn-0.6_pp0,vsp,8,240802,Pd-0.4-Zn-0.6,pp0,avg,1.0,HER,50.0,2.9931284049586773,,,,,,
5174,vsp8_240802_Pd-0.4-Zn-0.6_pp0,vsp,8,240802,Pd-0.4-Zn-0.6,pp0,std,1.0,HER,50.0,0.0,0.0,0.0,0.0,0.0,0.0,0.0
5175,vsp8_240802_Pd-0.4-Zn-0.6_pp0,vsp,8,240802,Pd-0.4-Zn-0.6,pp0,std,1.0,CO2R,50.0,0.0,0.0,0.0,0.0,0.0,0.0,0.0
5176,vsp8_240802_Pd-0.4-Zn-0.6_pp0,vsp,8,240802,Pd-0.4-Zn-0.6,pp0,std,1.0,CO2R,100.0,0.0,0.0,0.0,0.0,0.0,0.0,0.0
5177,vsp8_240802_Pd-0.4-Zn-0.6_pp0,vsp,8,240802,Pd-0.4-Zn-0.6,pp0,avg,1.0,CO2R,50.0,3.172675956810631,51.320596790056285,39.03241650294696,0.0099077115021191,0.0,90.36292100450537,9.637078995494647
5178,vsp8_240802_Pd-0.4-Zn-0.6_pp0,vsp,8,240802,Pd-0.4-Zn-0.6,pp0,std,1.0,CO2R,150.0,0.0,0.0,0.0,0.0,0.0,0.0,0.0
5179,vsp8_240802_Pd-0.4-Zn-0.6_pp0,vsp,8,240802,Pd-0.4-Zn-0.6,pp0,std,1.0,CO2R,300.0,0.0,0.0,0.0,0.0,0.0,0.0,0.0
5180,vsp8_240802_Pd-0.4-Zn-0.6_pp0,vsp,8,240802,Pd-0.4-Zn-0.6,pp0,avg,1.0,CO2R,150.0,3.706363671096345,41.95526167109586,51.49803536345776,0.0183476138928132,0.0,93.47395133949811,6.5260486605018855
5181,vsp8_240802_Pd-0.4-Zn-0.6_pp0,vsp,8,240802,Pd-0.4-Zn-0.6,pp0,std,1.0,CO2R,200.0,0.0,0.0,0.0,0.0,0.0,0.0,0.0
5182,vsp8_240802_Pd-0.4-Zn-0.6_pp0,vsp,8,240802,Pd-0.4-Zn-0.6,pp0,avg,1.0,CO2R,200.0,3.864508591362127,56.07179476448555,34.85142436149313,0.0423829880923985,0.0014751749135968,90.9705373255622,9.029462674437797
5183,vsp8_240802_Pd-0.4-Zn-0.6_pp0,vsp,8,240802,Pd-0.4-Zn-0.6,pp0,avg,1.0,CO2R,300.0,4.02158815614618,73.68641319132018,11.00442043222004,0.0594462690127148,0.0015454213380538,84.75479105952887,15.24520894047113
5184,vsp8_240802_Pd-0.4-Zn-0.6_pp0_rep1,vsp,8,240802,Pd-0.4-Zn-0.6,pp0,1,,HER,50.0,2.9931284049586773,,,,,,
5185,vsp8_240802_Pd-0.4-Zn-0.6_pp0_rep1,vsp,8,240802,Pd-0.4-Zn-0.6,pp0,1,,CO2R,300.0,4.02158815614618,73.68641319132018,11.00442043222004,0.0594462690127148,0.0015454213380538,84.75479105952887,15.24520894047113
5186,vsp8_240802_Pd-0.4-Zn-0.6_pp0_rep1,vsp,8,240802,Pd-0.4-Zn-0.6,pp0,1,,CO2R,50.0,3.172675956810631,51.320596790056285,39.03241650294696,0.0099077115021191,0.0,90.36292100450537,9.637078995494647
5187,vsp8_240802_Pd-0.4-Zn-0.6_pp0_rep1,vsp,8,240802,Pd-0.4-Zn-0.6,pp0,1,,CO2R,200.0,3.864508591362127,56.07179476448555,34.85142436149313,0.0423829880923985,0.0014751749135968,90.9705373255622,9.029462674437797
5188,vsp8_240802_Pd-0.4-Zn-0.6_pp0_rep1,vsp,8,240802,Pd-0.4-Zn-0.6,pp0,1,,CO2R,100.0,3.523276279069767,38.00205068111909,55.05648330058939,0.0126598535860411,0.0,93.0731709990531,6.926829000946896
5189,vsp8_240802_Pd-0.4-Zn-0.6_pp0_rep1,vsp,8,240802,Pd-0.4-Zn-0.6,pp0,1,,CO2R,150.0,3.706363671096345,41.95526167109586,51.49803536345776,0.0183476138928132,0.0,93.47395133949811,6.5260486605018855
5190,vsp8_240802_Pd-0.429-Zn-0.571_pp0,vsp,8,240802,Pd-0.429-Zn-0.571,pp0,std,1.0,HER,50.0,0.0,0.0,0.0,0.0,0.0,0.0,0.0
5191,vsp8_240802_Pd-0.429-Zn-0.571_pp0,vsp,8,240802,Pd-0.429-Zn-0.571,pp0,avg,1.0,CO2R,50.0,3.069672940199336,41.86026072945657,51.48330058939096,0.0077059978349815,0.0,93.35126731668252,6.6487326833174905
5192,vsp8_240802_Pd-0.429-Zn-0.571_pp0,vsp,8,240802,Pd-0.429-Zn-0.571,pp0,std,1.0,CO2R,300.0,0.0,0.0,0.0,0.0,0.0,0.0,0.0
5193,vsp8_240802_Pd-0.429-Zn-0.571_pp0,vsp,8,240802,Pd-0.429-Zn-0.571,pp0,std,1.0,CO2R,150.0,0.0,0.0,0.0,0.0,0.0,0.0,0.0
5194,vsp8_240802_Pd-0.429-Zn-0.571_pp0,vsp,8,240802,Pd-0.429-Zn-0.571,pp0,avg,1.0,CO2R,300.0,3.983172784053156,77.60907321768607,8.570726915520629,0.0866007375740785,0.0029503498271937,86.27643605740957,13.723563942590433
5195,vsp8_240802_Pd-0.429-Zn-0.571_pp0,vsp,8,240802,Pd-0.429-Zn-0.571,pp0,avg,1.0,CO2R,200.0,3.7746833521594687,60.91715666785244,31.875000000000004,0.067977909472873,0.0,92.86260603202356,7.13739396797645
5196,vsp8_240802_Pd-0.429-Zn-0.571_pp0,vsp,8,240802,Pd-0.429-Zn-0.571,pp0,std,1.0,CO2R,50.0,0.0,0.0,0.0,0.0,0.0,0.0,0.0
5197,vsp8_240802_Pd-0.429-Zn-0.571_pp0,vsp,8,240802,Pd-0.429-Zn-0.571,pp0,avg,1.0,CO2R,100.0,3.3841881860465115,34.45583711732825,60.94302554027505,0.0055042841678439,0.0,95.40436694177114,4.595633058228856
5198,vsp8_240802_Pd-0.429-Zn-0.571_pp0,vsp,8,240802,Pd-0.429-Zn-0.571,pp0,std,1.0,CO2R,100.0,0.0,0.0,0.0,0.0,0.0,0.0,0.0
5199,vsp8_240802_Pd-0.429-Zn-0.571_pp0,vsp,8,240802,Pd-0.429-Zn-0.571,pp0,std,1.0,CO2R,200.0,0.0,0.0,0.0,0.0,0.0,0.0,0.0
5200,vsp8_240802_Pd-0.429-Zn-0.571_pp0,vsp,8,240802,Pd-0.429-Zn-0.571,pp0,avg,1.0,CO2R,150.0,3.582850661129568,40.91443637657201,54.13555992141454,0.0154119956699631,0.0,95.06540829365652,4.9345917063434825
5201,vsp8_240802_Pd-0.429-Zn-0.571_pp0,vsp,8,240802,Pd-0.429-Zn-0.571,pp0,avg,1.0,HER,50.0,2.794250859504132,,,,,,
5202,vsp8_240802_Pd-0.429-Zn-0.571_pp0_rep1,vsp,8,240802,Pd-0.429-Zn-0.571,pp0,1,,CO2R,200.0,3.7746833521594687,60.91715666785244,31.875000000000004,0.067977909472873,0.0,92.86260603202356,7.13739396797645
5203,vsp8_240802_Pd-0.429-Zn-0.571_pp0_rep1,vsp,8,240802,Pd-0.429-Zn-0.571,pp0,1,,CO2R,50.0,3.069672940199336,41.86026072945657,51.48330058939096,0.0077059978349815,0.0,93.35126731668252,6.6487326833174905
5204,vsp8_240802_Pd-0.429-Zn-0.571_pp0_rep1,vsp,8,240802,Pd-0.429-Zn-0.571,pp0,1,,CO2R,100.0,3.3841881860465115,34.45583711732825,60.94302554027505,0.0055042841678439,0.0,95.40436694177114,4.595633058228856
5205,vsp8_240802_Pd-0.429-Zn-0.571_pp0_rep1,vsp,8,240802,Pd-0.429-Zn-0.571,pp0,1,,HER,50.0,2.794250859504132,,,,,,
5206,vsp8_240802_Pd-0.429-Zn-0.571_pp0_rep1,vsp,8,240802,Pd-0.429-Zn-0.571,pp0,1,,CO2R,300.0,3.983172784053156,77.60907321768607,8.570726915520629,0.0866007375740785,0.0029503498271937,86.27643605740957,13.723563942590433
5207,vsp8_240802_Pd-0.429-Zn-0.571_pp0_rep1,vsp,8,240802,Pd-0.429-Zn-0.571,pp0,1,,CO2R,150.0,3.582850661129568,40.91443637657201,54.13555992141454,0.0154119956699631,0.0,95.06540829365652,4.9345917063434825
5208,vsp8_240802_Pd-0.5-Zn-0.5_pp0,vsp,8,240802,Pd-0.5-Zn-0.5,pp0,avg,3.0,CO2R,200.0,3.70580511406423,66.10161334198246,23.7487721021611,0.0428416784397188,0.0017561606114248,89.89893761071191,10.101062389288105
5209,vsp8_240802_Pd-0.5-Zn-0.5_pp0,vsp,8,240802,Pd-0.5-Zn-0.5,pp0,avg,3.0,CO2R,50.0,3.0297560664451826,53.15323610035782,35.849705304518665,0.0080729501128377,0.0,89.01101435498931,10.988985645010672
5210,vsp8_240802_Pd-0.5-Zn-0.5_pp0,vsp,8,240802,Pd-0.5-Zn-0.5,pp0,std,3.0,CO2R,150.0,0.0838957630251454,8.64989610348046,8.86198951398819,0.0042371999280012,0.0,0.7024434967107248,0.7024434967107223
5211,vsp8_240802_Pd-0.5-Zn-0.5_pp0,vsp,8,240802,Pd-0.5-Zn-0.5,pp0,avg,3.0,CO2R,150.0,3.528872685492802,49.43173812662607,40.62704649639817,0.0156566305218672,0.0,90.07630857487366,9.92369142512634
5212,vsp8_240802_Pd-0.5-Zn-0.5_pp0,vsp,8,240802,Pd-0.5-Zn-0.5,pp0,std,3.0,CO2R,100.0,0.0745378430393646,7.921455719993631,7.849965001153545,0.0012711599784003,0.0,0.7562436234245176,0.7562436234245157
5213,vsp8_240802_Pd-0.5-Zn-0.5_pp0,vsp,8,240802,Pd-0.5-Zn-0.5,pp0,avg,3.0,CO2R,100.0,3.3414128460686605,43.91156960806881,46.19106090373281,0.0080729501128377,0.0,90.11070346191444,9.889296538085546
5214,vsp8_240802_Pd-0.5-Zn-0.5_pp0,vsp,8,240802,Pd-0.5-Zn-0.5,pp0,std,3.0,CO2R,50.0,0.0564909407576729,7.340542685587723,7.362508207756535,0.0006355799892001,0.0,1.0163498370195103,1.0163498370195116
5215,vsp8_240802_Pd-0.5-Zn-0.5_pp0,vsp,8,240802,Pd-0.5-Zn-0.5,pp0,std,3.0,CO2R,300.0,0.0914094445472809,1.465647197889889,1.378930913196379,0.0061073030758282,0.0001622271682794,0.401838257992984,0.4018382579929825
5216,vsp8_240802_Pd-0.5-Zn-0.5_pp0,vsp,8,240802,Pd-0.5-Zn-0.5,pp0,std,3.0,CO2R,200.0,0.0768289420419819,1.9272396461958563,4.585550407504596,0.0064914003157016,0.0002433407524191,2.670665332357177,2.670665332357178
5217,vsp8_240802_Pd-0.5-Zn-0.5_pp0,vsp,8,240802,Pd-0.5-Zn-0.5,pp0,std,3.0,HER,50.0,0.0424729014471567,0.0,0.0,0.0,0.0,0.0,0.0
5218,vsp8_240802_Pd-0.5-Zn-0.5_pp0,vsp,8,240802,Pd-0.5-Zn-0.5,pp0,avg,3.0,HER,50.0,2.780592809917355,,,,,,
5219,vsp8_240802_Pd-0.5-Zn-0.5_pp0,vsp,8,240802,Pd-0.5-Zn-0.5,pp0,avg,3.0,CO2R,300.0,3.881300862679956,75.63246772269768,7.924852652259332,0.0442177494816798,0.0017795760862438,83.60716218561107,16.392837814388916
5220,vsp8_240802_Pd-0.5-Zn-0.5_pp0_rep1,vsp,8,240802,Pd-0.5-Zn-0.5,pp0,1,,CO2R,200.0,3.701654797342193,63.88363430915064,28.983300589390964,0.0489881290938113,0.0018966534603388,92.92152686314311,7.078473136856886
5221,vsp8_240802_Pd-0.5-Zn-0.5_pp0_rep1,vsp,8,240802,Pd-0.5-Zn-0.5,pp0,1,,CO2R,300.0,3.899387524916944,74.45039653476742,9.305009823182711,0.0511898427609489,0.0019668998847958,83.81251742811305,16.187482571886946
5222,vsp8_240802_Pd-0.5-Zn-0.5_pp0_rep1,vsp,8,240802,Pd-0.5-Zn-0.5,pp0,1,,HER,50.0,2.8197913884297523,,,,,,
5223,vsp8_240802_Pd-0.5-Zn-0.5_pp0_rep1,vsp,8,240802,Pd-0.5-Zn-0.5,pp0,1,,CO2R,100.0,3.332965631229236,36.471572956119616,54.03241650294695,0.0088068546685503,0.0,90.51279631373512,9.487203686264875
5224,vsp8_240802_Pd-0.5-Zn-0.5_pp0_rep1,vsp,8,240802,Pd-0.5-Zn-0.5,pp0,1,,CO2R,50.0,3.0344054518272428,44.95260415576807,44.29273084479371,0.0088068546685503,0.0,89.25414185523033,10.74585814476967
5225,vsp8_240802_Pd-0.5-Zn-0.5_pp0_rep1,vsp,8,240802,Pd-0.5-Zn-0.5,pp0,1,,CO2R,150.0,3.5124446910299003,42.7847412584486,48.00098231827112,0.0132102820028255,0.0,90.80058149518804,9.199418504811971
5226,vsp8_240802_Pd-0.5-Zn-0.5_pp0_rep2,vsp,8,240802,Pd-0.5-Zn-0.5,pp0,2,,CO2R,100.0,3.4198144385382063,52.23963673648748,38.33251473477407,0.0088068546685503,0.0,90.5809583259301,9.419041674069902
5227,vsp8_240802_Pd-0.5-Zn-0.5_pp0_rep2,vsp,8,240802,Pd-0.5-Zn-0.5,pp0,2,,CO2R,300.0,3.9623149634551496,77.27238485844022,6.547151277013753,0.0398143221474047,0.0016859141869678,83.86482593565897,16.13517406434103
5228,vsp8_240802_Pd-0.5-Zn-0.5_pp0_rep2,vsp,8,240802,Pd-0.5-Zn-0.5,pp0,2,,CO2R,150.0,3.6197673322259134,59.21153403502898,30.79567779960708,0.0205493275599508,0.0,90.03039738054079,9.96960261945921
5229,vsp8_240802_Pd-0.5-Zn-0.5_pp0_rep2,vsp,8,240802,Pd-0.5-Zn-0.5,pp0,2,,HER,50.0,2.786519016528925,,,,,,
5230,vsp8_240802_Pd-0.5-Zn-0.5_pp0_rep2,vsp,8,240802,Pd-0.5-Zn-0.5,pp0,2,,CO2R,200.0,3.784625093023256,67.05350603695412,21.82220039292731,0.036053061299378,0.0014751749135968,88.91718899361159,11.082811006388413
5231,vsp8_240802_Pd-0.5-Zn-0.5_pp0_rep2,vsp,8,240802,Pd-0.5-Zn-0.5,pp0,2,,CO2R,50.0,3.083778634551495,59.10983699177636,30.76620825147348,0.0077059978349815,0.0,89.88375124108481,10.11624875891519
5232,vsp8_240802_Pd-0.5-Zn-0.5_pp0_rep3,vsp,8,240802,Pd-0.5-Zn-0.5,pp0,3,,CO2R,200.0,3.6311354518272414,67.36769967984264,20.44081532416503,0.0434838449259673,0.0018966534603388,87.85809697538099,12.141903024619012
5233,vsp8_240802_Pd-0.5-Zn-0.5_pp0_rep3,vsp,8,240802,Pd-0.5-Zn-0.5,pp0,3,,HER,50.0,2.735468024793388,,,,,,
5234,vsp8_240802_Pd-0.5-Zn-0.5_pp0_rep3,vsp,8,240802,Pd-0.5-Zn-0.5,pp0,3,,CO2R,50.0,2.9710841129568104,55.39726715352906,32.490176817288805,0.0077059978349815,0.0,87.89514996865285,12.104850031347157
5235,vsp8_240802_Pd-0.5-Zn-0.5_pp0_rep3,vsp,8,240802,Pd-0.5-Zn-0.5,pp0,3,,CO2R,300.0,3.7822000996677736,75.17462177488542,7.922396856581533,0.041649083536686,0.0016859141869678,83.14414319306123,16.855856806938775
5236,vsp8_240802_Pd-0.5-Zn-0.5_pp0_rep3,vsp,8,240802,Pd-0.5-Zn-0.5,pp0,3,,CO2R,150.0,3.4544060332225914,46.29893908640064,43.08447937131631,0.0132102820028255,0.0,89.39794684889216,10.60205315110784
5237,vsp8_240802_Pd-0.5-Zn-0.5_pp0_rep3,vsp,8,240802,Pd-0.5-Zn-0.5,pp0,3,,CO2R,100.0,3.271458468438538,43.02349913159932,46.20825147347741,0.0066051410014127,0.0,89.23835574607814,10.761644253921858
5238,vsp8_240802_Pd-0.571-Zn-0.429_pp0,vsp,8,240802,Pd-0.571-Zn-0.429,pp0,std,1.0,HER,50.0,0.0,0.0,0.0,0.0,0.0,0.0,0.0
5239,vsp8_240802_Pd-0.571-Zn-0.429_pp0,vsp,8,240802,Pd-0.571-Zn-0.429,pp0,avg,1.0,CO2R,50.0,3.032869392026578,33.73705245977108,55.10805500982318,0.0099077115021191,0.0,88.85501518109638,11.144984818903623
5240,vsp8_240802_Pd-0.571-Zn-0.429_pp0,vsp,8,240802,Pd-0.571-Zn-0.429,pp0,std,1.0,CO2R,300.0,0.0,0.0,0.0,0.0,0.0,0.0,0.0
5241,vsp8_240802_Pd-0.571-Zn-0.429_pp0,vsp,8,240802,Pd-0.571-Zn-0.429,pp0,avg,1.0,HER,50.0,2.857652495867769,,,,,,
5242,vsp8_240802_Pd-0.571-Zn-0.429_pp0,vsp,8,240802,Pd-0.571-Zn-0.429,pp0,avg,1.0,CO2R,200.0,3.643703292358804,39.43710895812844,51.46856581532417,0.0228427792965524,0.0008429570934839,90.93109052813142,9.06890947186858
5243,vsp8_240802_Pd-0.571-Zn-0.429_pp0,vsp,8,240802,Pd-0.571-Zn-0.429,pp0,std,1.0,CO2R,150.0,0.0,0.0,0.0,0.0,0.0,0.0,0.0
5244,vsp8_240802_Pd-0.571-Zn-0.429_pp0,vsp,8,240802,Pd-0.571-Zn-0.429,pp0,std,1.0,CO2R,50.0,0.0,0.0,0.0,0.0,0.0,0.0,0.0
5245,vsp8_240802_Pd-0.571-Zn-0.429_pp0,vsp,8,240802,Pd-0.571-Zn-0.429,pp0,avg,1.0,CO2R,150.0,3.500042631229236,34.26227793006759,57.12180746561887,0.0157789479478193,0.0,91.40151198009976,8.59848801990023
5246,vsp8_240802_Pd-0.571-Zn-0.429_pp0,vsp,8,240802,Pd-0.571-Zn-0.429,pp0,std,1.0,CO2R,200.0,0.0,0.0,0.0,0.0,0.0,0.0,0.0
5247,vsp8_240802_Pd-0.571-Zn-0.429_pp0,vsp,8,240802,Pd-0.571-Zn-0.429,pp0,avg,1.0,CO2R,300.0,3.8604049435215946,55.20935780200465,32.63506876227898,0.0741243601269655,0.0011239427913119,87.92181679460704,12.07818320539296
5248,vsp8_240802_Pd-0.571-Zn-0.429_pp0,vsp,8,240802,Pd-0.571-Zn-0.429,pp0,avg,1.0,CO2R,100.0,3.317524136212625,30.76398334344724,60.53781925343812,0.0121094251692567,0.0,91.3158891858132,8.684110814186795
5249,vsp8_240802_Pd-0.571-Zn-0.429_pp0,vsp,8,240802,Pd-0.571-Zn-0.429,pp0,std,1.0,CO2R,100.0,0.0,0.0,0.0,0.0,0.0,0.0,0.0
5250,vsp8_240802_Pd-0.571-Zn-0.429_pp0_rep1,vsp,8,240802,Pd-0.571-Zn-0.429,pp0,1,,CO2R,300.0,3.8604049435215946,55.20935780200465,32.63506876227898,0.0741243601269655,0.0011239427913119,87.92181679460704,12.07818320539296
5251,vsp8_240802_Pd-0.571-Zn-0.429_pp0_rep1,vsp,8,240802,Pd-0.571-Zn-0.429,pp0,1,,CO2R,200.0,3.643703292358804,39.43710895812844,51.46856581532417,0.0228427792965524,0.0008429570934839,90.93109052813142,9.06890947186858
5252,vsp8_240802_Pd-0.571-Zn-0.429_pp0_rep1,vsp,8,240802,Pd-0.571-Zn-0.429,pp0,1,,CO2R,150.0,3.500042631229236,34.26227793006759,57.12180746561887,0.0157789479478193,0.0,91.40151198009976,8.59848801990023
5253,vsp8_240802_Pd-0.571-Zn-0.429_pp0_rep1,vsp,8,240802,Pd-0.571-Zn-0.429,pp0,1,,CO2R,100.0,3.317524136212625,30.76398334344724,60.53781925343812,0.0121094251692567,0.0,91.3158891858132,8.684110814186795
5254,vsp8_240802_Pd-0.571-Zn-0.429_pp0_rep1,vsp,8,240802,Pd-0.571-Zn-0.429,pp0,1,,CO2R,50.0,3.032869392026578,33.73705245977108,55.10805500982318,0.0099077115021191,0.0,88.85501518109638,11.144984818903623
5255,vsp8_240802_Pd-0.571-Zn-0.429_pp0_rep1,vsp,8,240802,Pd-0.571-Zn-0.429,pp0,1,,HER,50.0,2.857652495867769,,,,,,
5256,vsp8_240802_Pd-0.625-Zn-0.375_pp0,vsp,8,240802,Pd-0.625-Zn-0.375,pp0,avg,1.0,CO2R,200.0,3.72985422923588,65.63508338739041,23.564587426326128,0.036053061299378,0.0010536963668549,89.23900188061118,10.760998119388816
5257,vsp8_240802_Pd-0.625-Zn-0.375_pp0,vsp,8,240802,Pd-0.625-Zn-0.375,pp0,std,1.0,CO2R,150.0,0.0,0.0,0.0,0.0,0.0,0.0,0.0
5258,vsp8_240802_Pd-0.625-Zn-0.375_pp0,vsp,8,240802,Pd-0.625-Zn-0.375,pp0,std,1.0,CO2R,300.0,0.0,0.0,0.0,0.0,0.0,0.0,0.0
5259,vsp8_240802_Pd-0.625-Zn-0.375_pp0,vsp,8,240802,Pd-0.625-Zn-0.375,pp0,avg,1.0,HER,50.0,2.730789280991736,,,,,,
5260,vsp8_240802_Pd-0.625-Zn-0.375_pp0,vsp,8,240802,Pd-0.625-Zn-0.375,pp0,avg,1.0,CO2R,300.0,3.958362292358805,75.47908514511707,9.3614931237721,0.0477037961213144,0.0018264070358818,84.89373327227044,15.106266727729562
5261,vsp8_240802_Pd-0.625-Zn-0.375_pp0,vsp,8,240802,Pd-0.625-Zn-0.375,pp0,std,1.0,HER,50.0,0.0,0.0,0.0,0.0,0.0,0.0,0.0
5262,vsp8_240802_Pd-0.625-Zn-0.375_pp0,vsp,8,240802,Pd-0.625-Zn-0.375,pp0,std,1.0,CO2R,50.0,0.0,0.0,0.0,0.0,0.0,0.0,0.0
5263,vsp8_240802_Pd-0.625-Zn-0.375_pp0,vsp,8,240802,Pd-0.625-Zn-0.375,pp0,avg,1.0,CO2R,100.0,3.4056929269102985,51.58676682918663,37.536836935167,0.0093572830853347,0.0,89.13296104743895,10.867038952561046
5264,vsp8_240802_Pd-0.625-Zn-0.375_pp0,vsp,8,240802,Pd-0.625-Zn-0.375,pp0,std,1.0,CO2R,100.0,0.0,0.0,0.0,0.0,0.0,0.0,0.0
5265,vsp8_240802_Pd-0.625-Zn-0.375_pp0,vsp,8,240802,Pd-0.625-Zn-0.375,pp0,std,1.0,CO2R,200.0,0.0,0.0,0.0,0.0,0.0,0.0,0.0
5266,vsp8_240802_Pd-0.625-Zn-0.375_pp0,vsp,8,240802,Pd-0.625-Zn-0.375,pp0,avg,1.0,CO2R,150.0,3.581456398671097,56.18782565025424,33.983300589390964,0.0198154230042383,0.0,90.19258929911491,9.807410700885072
5267,vsp8_240802_Pd-0.625-Zn-0.375_pp0,vsp,8,240802,Pd-0.625-Zn-0.375,pp0,avg,1.0,CO2R,50.0,3.133676478405316,50.928874845675786,37.38212180746562,0.0077059978349815,0.0,88.31870265097639,11.681297349023607
5268,vsp8_240802_Pd-0.625-Zn-0.375_pp0_rep1,vsp,8,240802,Pd-0.625-Zn-0.375,pp0,1,,CO2R,200.0,3.72985422923588,65.63508338739041,23.564587426326128,0.036053061299378,0.0010536963668549,89.23900188061118,10.760998119388816
5269,vsp8_240802_Pd-0.625-Zn-0.375_pp0_rep1,vsp,8,240802,Pd-0.625-Zn-0.375,pp0,1,,HER,50.0,2.730789280991736,,,,,,
5270,vsp8_240802_Pd-0.625-Zn-0.375_pp0_rep1,vsp,8,240802,Pd-0.625-Zn-0.375,pp0,1,,CO2R,100.0,3.4056929269102985,51.58676682918663,37.536836935167,0.0093572830853347,0.0,89.13296104743895,10.867038952561046
5271,vsp8_240802_Pd-0.625-Zn-0.375_pp0_rep1,vsp,8,240802,Pd-0.625-Zn-0.375,pp0,1,,CO2R,150.0,3.581456398671097,56.18782565025424,33.983300589390964,0.0198154230042383,0.0,90.19258929911491,9.807410700885072
5272,vsp8_240802_Pd-0.625-Zn-0.375_pp0_rep1,vsp,8,240802,Pd-0.625-Zn-0.375,pp0,1,,CO2R,300.0,3.958362292358805,75.47908514511707,9.3614931237721,0.0477037961213144,0.0018264070358818,84.89373327227044,15.106266727729562
5273,vsp8_240802_Pd-0.625-Zn-0.375_pp0_rep1,vsp,8,240802,Pd-0.625-Zn-0.375,pp0,1,,CO2R,50.0,3.133676478405316,50.928874845675786,37.38212180746562,0.0077059978349815,0.0,88.31870265097639,11.681297349023607
5274,vsp8_240802_Pd-0.7-Zn-0.3_pp0,vsp,8,240802,Pd-0.7-Zn-0.3,pp0,avg,1.0,HER,50.0,2.8558515123966943,,,,,,
5275,vsp8_240802_Pd-0.7-Zn-0.3_pp0,vsp,8,240802,Pd-0.7-Zn-0.3,pp0,avg,1.0,CO2R,300.0,3.8456901196013287,64.01473142354935,23.7426326129666,0.0332091811459919,0.0022478855826238,87.795951612529,12.204048387471005
5276,vsp8_240802_Pd-0.7-Zn-0.3_pp0,vsp,8,240802,Pd-0.7-Zn-0.3,pp0,std,1.0,CO2R,150.0,0.0,0.0,0.0,0.0,0.0,0.0,0.0
5277,vsp8_240802_Pd-0.7-Zn-0.3_pp0,vsp,8,240802,Pd-0.7-Zn-0.3,pp0,std,1.0,CO2R,300.0,0.0,0.0,0.0,0.0,0.0,0.0,0.0
5278,vsp8_240802_Pd-0.7-Zn-0.3_pp0,vsp,8,240802,Pd-0.7-Zn-0.3,pp0,std,1.0,HER,50.0,0.0,0.0,0.0,0.0,0.0,0.0,0.0
5279,vsp8_240802_Pd-0.7-Zn-0.3_pp0,vsp,8,240802,Pd-0.7-Zn-0.3,pp0,avg,1.0,CO2R,200.0,3.6439433787375415,54.07332231266609,36.45014734774067,0.0148615672531787,0.0014751749135968,90.5415364208623,9.4584635791377
5280,vsp8_240802_Pd-0.7-Zn-0.3_pp0,vsp,8,240802,Pd-0.7-Zn-0.3,pp0,std,1.0,CO2R,50.0,0.0,0.0,0.0,0.0,0.0,0.0,0.0
5281,vsp8_240802_Pd-0.7-Zn-0.3_pp0,vsp,8,240802,Pd-0.7-Zn-0.3,pp0,avg,1.0,CO2R,100.0,3.3515090513698627,47.60488815417774,43.15078585461689,0.0066051410014127,0.0,90.763762022615,9.236237977385002
5282,vsp8_240802_Pd-0.7-Zn-0.3_pp0,vsp,8,240802,Pd-0.7-Zn-0.3,pp0,std,1.0,CO2R,100.0,0.0,0.0,0.0,0.0,0.0,0.0,0.0
5283,vsp8_240802_Pd-0.7-Zn-0.3_pp0,vsp,8,240802,Pd-0.7-Zn-0.3,pp0,std,1.0,CO2R,200.0,0.0,0.0,0.0,0.0,0.0,0.0,0.0
5284,vsp8_240802_Pd-0.7-Zn-0.3_pp0,vsp,8,240802,Pd-0.7-Zn-0.3,pp0,avg,1.0,CO2R,150.0,3.5213748333333337,50.56728535855532,40.32416502946955,0.0106416160578316,0.0,90.9037396405482,9.096260359451804
5285,vsp8_240802_Pd-0.7-Zn-0.3_pp0,vsp,8,240802,Pd-0.7-Zn-0.3,pp0,avg,1.0,CO2R,50.0,3.0756045481727576,49.32181045847371,41.2426326129666,0.0066051410014127,0.0,90.57104821244172,9.428951787558276
5286,vsp8_240802_Pd-0.7-Zn-0.3_pp0_rep1,vsp,8,240802,Pd-0.7-Zn-0.3,pp0,1,,CO2R,200.0,3.6439433787375415,54.07332231266609,36.45014734774067,0.0148615672531787,0.0014751749135968,90.5415364208623,9.4584635791377
5287,vsp8_240802_Pd-0.7-Zn-0.3_pp0_rep1,vsp,8,240802,Pd-0.7-Zn-0.3,pp0,1,,HER,50.0,2.8558515123966943,,,,,,
5288,vsp8_240802_Pd-0.7-Zn-0.3_pp0_rep1,vsp,8,240802,Pd-0.7-Zn-0.3,pp0,1,,CO2R,50.0,3.0756045481727576,49.32181045847371,41.2426326129666,0.0066051410014127,0.0,90.57104821244172,9.428951787558276
5289,vsp8_240802_Pd-0.7-Zn-0.3_pp0_rep1,vsp,8,240802,Pd-0.7-Zn-0.3,pp0,1,,CO2R,150.0,3.5213748333333337,50.56728535855532,40.32416502946955,0.0106416160578316,0.0,90.9037396405482,9.096260359451804
5290,vsp8_240802_Pd-0.7-Zn-0.3_pp0_rep1,vsp,8,240802,Pd-0.7-Zn-0.3,pp0,1,,CO2R,300.0,3.8456901196013287,64.01473142354935,23.7426326129666,0.0332091811459919,0.0022478855826238,87.795951612529,12.204048387471005
5291,vsp8_240802_Pd-0.7-Zn-0.3_pp0_rep1,vsp,8,240802,Pd-0.7-Zn-0.3,pp0,1,,CO2R,100.0,3.3515090513698627,47.60488815417774,43.15078585461689,0.0066051410014127,0.0,90.763762022615,9.236237977385002
5292,vsp8_240802_Pd-0.75-Zn-0.25_pp0,vsp,8,240802,Pd-0.75-Zn-0.25,pp0,avg,3.0,CO2R,100.0,3.468358454042082,59.13473811965097,29.484282907662088,0.0137607104196099,0.0,88.63442937419815,11.365570625801846
5293,vsp8_240802_Pd-0.75-Zn-0.25_pp0,vsp,8,240802,Pd-0.75-Zn-0.25,pp0,std,3.0,CO2R,150.0,0.0940011965023165,11.695022657636128,13.587963719065078,0.0142230500928026,0.000811135841397,2.404011164810776,2.4040111648107723
5294,vsp8_240802_Pd-0.75-Zn-0.25_pp0,vsp,8,240802,Pd-0.75-Zn-0.25,pp0,avg,3.0,CO2R,150.0,3.618191401993355,61.742241938521424,27.18238375900459,0.0229956760789925,0.0004683094963799,88.95039637415307,11.049603625846936
5295,vsp8_240802_Pd-0.75-Zn-0.25_pp0,vsp,8,240802,Pd-0.75-Zn-0.25,pp0,std,3.0,CO2R,50.0,0.0609428886097214,20.040839697704275,20.16368814035119,0.0038660821433142,0.0,1.3210499870085064,1.32104998700851
5296,vsp8_240802_Pd-0.75-Zn-0.25_pp0,vsp,8,240802,Pd-0.75-Zn-0.25,pp0,avg,3.0,CO2R,50.0,3.0937042846068663,64.52740170332085,22.981335952848724,0.0091738069464065,0.0,87.51791146311598,12.48208853688402
5297,vsp8_240802_Pd-0.75-Zn-0.25_pp0,vsp,8,240802,Pd-0.75-Zn-0.25,pp0,avg,3.0,CO2R,200.0,3.7664839977851607,65.32172675720354,22.65717092337918,0.0351356806047373,0.0014751749135968,88.01847428173893,11.981525718261064
5298,vsp8_240802_Pd-0.75-Zn-0.25_pp0,vsp,8,240802,Pd-0.75-Zn-0.25,pp0,std,3.0,HER,50.0,0.1453739522152738,0.0,0.0,0.0,0.0,0.0,0.0
5299,vsp8_240802_Pd-0.75-Zn-0.25_pp0,vsp,8,240802,Pd-0.75-Zn-0.25,pp0,std,3.0,CO2R,100.0,0.0803652525209346,15.531227680303136,16.769343018722722,0.0085803298542025,0.0,1.5434601554669207,1.543460155466919
5300,vsp8_240802_Pd-0.75-Zn-0.25_pp0,vsp,8,240802,Pd-0.75-Zn-0.25,pp0,avg,3.0,HER,50.0,2.7956590606060607,,,,,,
5301,vsp8_240802_Pd-0.75-Zn-0.25_pp0,vsp,8,240802,Pd-0.75-Zn-0.25,pp0,avg,3.0,CO2R,300.0,3.972730747508306,75.763948467918,8.612475442043221,0.0466640980007216,0.0018732379855198,84.42858604617153,15.57141395382846
