Repository: Graph4HEP/fairchem

File: src/fairchem/applications/ocx/data/experimental_data/ExpDataDump_241113.csv (part 25 of 25)
,sample id,source,batch number,batch date,composition,post processing id,rep,total reps,reaction,current density,voltage,fe_h2,fe_co,fe_ch4,fe_c2h4,fe_gas_total,fe_liquid
5302,vsp8_240802_Pd-0.75-Zn-0.25_pp0,vsp,8,240802,Pd-0.75-Zn-0.25,pp0,std,3.0,CO2R,300.0,0.1233328746662662,2.452372461490364,2.288422104010591,0.0333585321042584,0.000773774276783,0.9896235900618486,0.9896235900618509
5303,vsp8_240802_Pd-0.75-Zn-0.25_pp0,vsp,8,240802,Pd-0.75-Zn-0.25,pp0,std,3.0,CO2R,200.0,0.0979287700418711,9.728597434260028,10.959496694548172,0.0192341721502844,0.0004214785467419,1.3025908157247146,1.3025908157247132
5304,vsp8_240802_Pd-0.75-Zn-0.25_pp0_rep1,vsp,8,240802,Pd-0.75-Zn-0.25,pp0,1,,HER,50.0,2.628103801652893,,,,,,
5305,vsp8_240802_Pd-0.75-Zn-0.25_pp0_rep1,vsp,8,240802,Pd-0.75-Zn-0.25,pp0,1,,CO2R,50.0,3.026762571428572,78.39712067630626,7.8388998035363455,0.0055042841678439,0.0,86.24152476401045,13.75847523598955
5306,vsp8_240802_Pd-0.75-Zn-0.25_pp0_rep1,vsp,8,240802,Pd-0.75-Zn-0.25,pp0,1,,CO2R,100.0,3.4048298438538205,73.64686434116638,13.202357563850688,0.0038529989174907,0.0,86.85307490393456,13.146925096065443
5307,vsp8_240802_Pd-0.75-Zn-0.25_pp0_rep1,vsp,8,240802,Pd-0.75-Zn-0.25,pp0,1,,CO2R,300.0,3.844027315614617,77.0928456339325,6.539783889980354,0.0144946149753224,0.0018264070358818,83.65059818238954,16.349401817610456
5308,vsp8_240802_Pd-0.75-Zn-0.25_pp0_rep1,vsp,8,240802,Pd-0.75-Zn-0.25,pp0,1,,CO2R,200.0,3.695367275747509,75.41651844566742,11.098968565815325,0.0129350677944333,0.0014751749135968,86.53162727247954,13.46837272752046
5309,vsp8_240802_Pd-0.75-Zn-0.25_pp0_rep1,vsp,8,240802,Pd-0.75-Zn-0.25,pp0,1,,CO2R,150.0,3.560947332225913,72.55895708217372,13.614931237721022,0.006972093279269,0.0,86.1821785223464,13.817821477653595
5310,vsp8_240802_Pd-0.75-Zn-0.25_pp0_rep2,vsp,8,240802,Pd-0.75-Zn-0.25,pp0,2,,CO2R,150.0,3.726679338870432,63.33549561614598,27.14145383104126,0.0341265618406326,0.0,90.51338270007956,9.486617299920454
5311,vsp8_240802_Pd-0.75-Zn-0.25_pp0_rep2,vsp,8,240802,Pd-0.75-Zn-0.25,pp0,2,,CO2R,100.0,3.558703136212624,61.00378748247505,28.54862475442044,0.0187145661706695,0.0,89.57359825776439,10.426401742235612
5312,vsp8_240802_Pd-0.75-Zn-0.25_pp0_rep2,vsp,8,240802,Pd-0.75-Zn-0.25,pp0,2,,CO2R,200.0,3.8781794252491695,64.54246793195087,23.973477406679766,0.0456855585931049,0.0010536963668549,88.56515604828883,11.434843951711173
5313,vsp8_240802_Pd-0.75-Zn-0.25_pp0_rep2,vsp,8,240802,Pd-0.75-Zn-0.25,pp0,2,,CO2R,50.0,3.145967186046512,73.63493691016761,15.235756385068765,0.0088068546685503,0.0,88.87950014990493,11.120499850095072
5314,vsp8_240802_Pd-0.75-Zn-0.25_pp0_rep2,vsp,8,240802,Pd-0.75-Zn-0.25,pp0,2,,CO2R,300.0,4.08987988704319,77.26506099730064,8.229371316306484,0.044401225620608,0.0011239427913119,85.54242893671727,14.457571063282728
5315,vsp8_240802_Pd-0.75-Zn-0.25_pp0_rep2,vsp,8,240802,Pd-0.75-Zn-0.25,pp0,2,,HER,50.0,2.888240801652892,,,,,,
5316,vsp8_240802_Pd-0.75-Zn-0.25_pp0_rep3,vsp,8,240802,Pd-0.75-Zn-0.25,pp0,3,,CO2R,300.0,3.9842850398671104,72.93393877252088,11.068271119842828,0.0810964534062345,0.0026693641293658,84.09273101940781,15.907268980592193
5317,vsp8_240802_Pd-0.75-Zn-0.25_pp0_rep3,vsp,8,240802,Pd-0.75-Zn-0.25,pp0,3,,HER,50.0,2.870632578512397,,,,,,
5318,vsp8_240802_Pd-0.75-Zn-0.25_pp0_rep3,vsp,8,240802,Pd-0.75-Zn-0.25,pp0,3,,CO2R,100.0,3.441542382059801,42.753562535311474,46.70186640471513,0.0187145661706695,0.0,89.47661496089552,10.523385039104484
5319,vsp8_240802_Pd-0.75-Zn-0.25_pp0_rep3,vsp,8,240802,Pd-0.75-Zn-0.25,pp0,3,,CO2R,50.0,3.1083830963455146,41.55014752348868,45.86935166994106,0.0132102820028255,0.0,87.43270947543256,12.56729052456744
5320,vsp8_240802_Pd-0.75-Zn-0.25_pp0_rep3,vsp,8,240802,Pd-0.75-Zn-0.25,pp0,3,,CO2R,150.0,3.5669475348837207,49.33227311724456,40.79076620825148,0.0278883731170761,0.0014049284891399,90.15562790003324,9.844372099966762
5321,vsp8_240802_Pd-0.75-Zn-0.25_pp0_rep3,vsp,8,240802,Pd-0.75-Zn-0.25,pp0,3,,CO2R,200.0,3.7259052923588034,56.00619389399234,32.89906679764244,0.0467864154266737,0.0018966534603388,88.95863952444844,11.041360475551556
5322,vsp8_240802_Pd-0.8-Zn-0.2_pp0,vsp,8,240802,Pd-0.8-Zn-0.2,pp0,avg,1.0,CO2R,300.0,3.930675800664453,80.24754650651823,8.020628683693518,0.0506394143441645,0.0044957711652476,88.32907710335039,11.670922896649614
5323,vsp8_240802_Pd-0.8-Zn-0.2_pp0,vsp,8,240802,Pd-0.8-Zn-0.2,pp0,avg,1.0,CO2R,50.0,3.178022681063124,70.27265688756827,20.0098231827112,0.0154119956699631,0.0,90.29789206594944,9.70210793405056
5324,vsp8_240802_Pd-0.8-Zn-0.2_pp0,vsp,8,240802,Pd-0.8-Zn-0.2,pp0,std,1.0,CO2R,300.0,0.0,0.0,0.0,0.0,0.0,0.0,0.0
5325,vsp8_240802_Pd-0.8-Zn-0.2_pp0,vsp,8,240802,Pd-0.8-Zn-0.2,pp0,avg,1.0,HER,50.0,2.5137041074380164,,,,,,
5326,vsp8_240802_Pd-0.8-Zn-0.2_pp0,vsp,8,240802,Pd-0.8-Zn-0.2,pp0,std,1.0,HER,50.0,0.0,0.0,0.0,0.0,0.0,0.0,0.0
5327,vsp8_240802_Pd-0.8-Zn-0.2_pp0,vsp,8,240802,Pd-0.8-Zn-0.2,pp0,avg,1.0,CO2R,200.0,3.7499073089701,79.07133440749963,11.393664047151278,0.0399060602168688,0.0031610891005647,90.51226707695534,9.48773292304466
5328,vsp8_240802_Pd-0.8-Zn-0.2_pp0,vsp,8,240802,Pd-0.8-Zn-0.2,pp0,std,1.0,CO2R,150.0,0.0,0.0,0.0,0.0,0.0,0.0,0.0
5329,vsp8_240802_Pd-0.8-Zn-0.2_pp0,vsp,8,240802,Pd-0.8-Zn-0.2,pp0,std,1.0,CO2R,200.0,0.0,0.0,0.0,0.0,0.0,0.0,0.0
5330,vsp8_240802_Pd-0.8-Zn-0.2_pp0,vsp,8,240802,Pd-0.8-Zn-0.2,pp0,avg,1.0,CO2R,150.0,3.628733644518273,77.84301826780222,13.050098231827112,0.0341265618406326,0.0028098569782798,90.93367771867231,9.066322281327686
5331,vsp8_240802_Pd-0.8-Zn-0.2_pp0,vsp,8,240802,Pd-0.8-Zn-0.2,pp0,avg,1.0,CO2R,100.0,3.5061893355481724,74.892339241248,16.00196463654224,0.0253197071720822,0.0025288712804518,90.92511820188064,9.07488179811935
5332,vsp8_240802_Pd-0.8-Zn-0.2_pp0,vsp,8,240802,Pd-0.8-Zn-0.2,pp0,std,1.0,CO2R,100.0,0.0,0.0,0.0,0.0,0.0,0.0,0.0
5333,vsp8_240802_Pd-0.8-Zn-0.2_pp0,vsp,8,240802,Pd-0.8-Zn-0.2,pp0,std,1.0,CO2R,50.0,0.0,0.0,0.0,0.0,0.0,0.0,0.0
5334,vsp8_240802_Pd-0.8-Zn-0.2_pp0_rep1,vsp,8,240802,Pd-0.8-Zn-0.2,pp0,1,,CO2R,300.0,3.930675800664453,80.24754650651823,8.020628683693518,0.0506394143441645,0.0044957711652476,88.32907710335039,11.670922896649614
5335,vsp8_240802_Pd-0.8-Zn-0.2_pp0_rep1,vsp,8,240802,Pd-0.8-Zn-0.2,pp0,1,,HER,50.0,2.5137041074380164,,,,,,
5336,vsp8_240802_Pd-0.8-Zn-0.2_pp0_rep1,vsp,8,240802,Pd-0.8-Zn-0.2,pp0,1,,CO2R,150.0,3.628733644518273,77.84301826780222,13.050098231827112,0.0341265618406326,0.0028098569782798,90.93367771867231,9.066322281327686
5337,vsp8_240802_Pd-0.8-Zn-0.2_pp0_rep1,vsp,8,240802,Pd-0.8-Zn-0.2,pp0,1,,CO2R,100.0,3.5061893355481724,74.892339241248,16.00196463654224,0.0253197071720822,0.0025288712804518,90.92511820188064,9.07488179811935
5338,vsp8_240802_Pd-0.8-Zn-0.2_pp0_rep1,vsp,8,240802,Pd-0.8-Zn-0.2,pp0,1,,CO2R,50.0,3.178022681063124,70.27265688756827,20.0098231827112,0.0154119956699631,0.0,90.29789206594944,9.70210793405056
5339,vsp8_240802_Pd-0.8-Zn-0.2_pp0_rep1,vsp,8,240802,Pd-0.8-Zn-0.2,pp0,1,,CO2R,200.0,3.7499073089701,79.07133440749963,11.393664047151278,0.0399060602168688,0.0031610891005647,90.51226707695534,9.48773292304466
5340,vsp8_240802_Pd-0.833-Zn-0.167_pp0,vsp,8,240802,Pd-0.833-Zn-0.167,pp0,avg,1.0,CO2R,200.0,3.547868661129568,76.29569566218167,9.437622789783893,0.027796635047612,0.0027396105538228,85.76657329773504,14.233426702264964
5341,vsp8_240802_Pd-0.833-Zn-0.167_pp0,vsp,8,240802,Pd-0.833-Zn-0.167,pp0,std,1.0,CO2R,300.0,0.0,0.0,0.0,0.0,0.0,0.0,0.0
5342,vsp8_240802_Pd-0.833-Zn-0.167_pp0,vsp,8,240802,Pd-0.833-Zn-0.167,pp0,avg,1.0,HER,50.0,2.5021007107438016,,,,,,
5343,vsp8_240802_Pd-0.833-Zn-0.167_pp0,vsp,8,240802,Pd-0.833-Zn-0.167,pp0,std,1.0,HER,50.0,0.0,0.0,0.0,0.0,0.0,0.0,0.0
5344,vsp8_240802_Pd-0.833-Zn-0.167_pp0,vsp,8,240802,Pd-0.833-Zn-0.167,pp0,avg,1.0,CO2R,300.0,3.7291489667774087,77.58919416602147,6.2524557956778,0.0379795607581234,0.0036528140717637,83.88690713675324,16.113092863246763
5345,vsp8_240802_Pd-0.833-Zn-0.167_pp0,vsp,8,240802,Pd-0.833-Zn-0.167,pp0,std,1.0,CO2R,150.0,0.0,0.0,0.0,0.0,0.0,0.0,0.0
5346,vsp8_240802_Pd-0.833-Zn-0.167_pp0,vsp,8,240802,Pd-0.833-Zn-0.167,pp0,std,1.0,CO2R,50.0,0.0,0.0,0.0,0.0,0.0,0.0,0.0
5347,vsp8_240802_Pd-0.833-Zn-0.167_pp0,vsp,8,240802,Pd-0.833-Zn-0.167,pp0,avg,1.0,CO2R,100.0,3.255089122923588,73.52382347402123,13.025540275049115,0.0132102820028255,0.0,86.56455119483175,13.43544880516825
5348,vsp8_240802_Pd-0.833-Zn-0.167_pp0,vsp,8,240802,Pd-0.833-Zn-0.167,pp0,std,1.0,CO2R,100.0,0.0,0.0,0.0,0.0,0.0,0.0,0.0
5349,vsp8_240802_Pd-0.833-Zn-0.167_pp0,vsp,8,240802,Pd-0.833-Zn-0.167,pp0,std,1.0,CO2R,200.0,0.0,0.0,0.0,0.0,0.0,0.0,0.0
5350,vsp8_240802_Pd-0.833-Zn-0.167_pp0,vsp,8,240802,Pd-0.833-Zn-0.167,pp0,avg,1.0,CO2R,50.0,2.9637749601328904,71.78681286488522,14.071709233791749,0.0077059978349815,0.0,85.86622809651195,14.133771903488054
5351,vsp8_240802_Pd-0.833-Zn-0.167_pp0,vsp,8,240802,Pd-0.833-Zn-0.167,pp0,avg,1.0,CO2R,150.0,3.413461840531561,75.33616522630732,10.805500982318271,0.0212832321156633,0.0019668998847958,86.16722303167774,13.832776968322264
5352,vsp8_240802_Pd-0.833-Zn-0.167_pp0_rep1,vsp,8,240802,Pd-0.833-Zn-0.167,pp0,1,,HER,50.0,2.5021007107438016,,,,,,
5353,vsp8_240802_Pd-0.833-Zn-0.167_pp0_rep1,vsp,8,240802,Pd-0.833-Zn-0.167,pp0,1,,CO2R,50.0,2.9637749601328904,71.78681286488522,14.071709233791749,0.0077059978349815,0.0,85.86622809651195,14.133771903488054
5354,vsp8_240802_Pd-0.833-Zn-0.167_pp0_rep1,vsp,8,240802,Pd-0.833-Zn-0.167,pp0,1,,CO2R,100.0,3.255089122923588,73.52382347402123,13.025540275049115,0.0132102820028255,0.0,86.56455119483175,13.43544880516825
5355,vsp8_240802_Pd-0.833-Zn-0.167_pp0_rep1,vsp,8,240802,Pd-0.833-Zn-0.167,pp0,1,,CO2R,150.0,3.413461840531561,75.33616522630732,10.805500982318271,0.0212832321156633,0.0019668998847958,86.16722303167774,13.832776968322264
5356,vsp8_240802_Pd-0.833-Zn-0.167_pp0_rep1,vsp,8,240802,Pd-0.833-Zn-0.167,pp0,1,,CO2R,200.0,3.547868661129568,76.29569566218167,9.437622789783893,0.027796635047612,0.0027396105538228,85.76657329773504,14.233426702264964
5357,vsp8_240802_Pd-0.833-Zn-0.167_pp0_rep1,vsp,8,240802,Pd-0.833-Zn-0.167,pp0,1,,CO2R,300.0,3.7291489667774087,77.58919416602147,6.2524557956778,0.0379795607581234,0.0036528140717637,83.88690713675324,16.113092863246763
5358,vsp8_240802_Pd-0.867-Zn-0.133_pp0,vsp,8,240802,Pd-0.867-Zn-0.133,pp0,avg,1.0,CO2R,150.0,3.630774764119601,74.48031973885205,12.56876227897839,0.0410986551199016,0.0030908426761077,87.09821442502292,12.901785574977083
5359,vsp8_240802_Pd-0.867-Zn-0.133_pp0,vsp,8,240802,Pd-0.867-Zn-0.133,pp0,std,1.0,CO2R,150.0,0.0,0.0,0.0,0.0,0.0,0.0,0.0
5360,vsp8_240802_Pd-0.867-Zn-0.133_pp0,vsp,8,240802,Pd-0.867-Zn-0.133,pp0,avg,1.0,CO2R,200.0,3.772745046511628,74.81449705999289,11.290520628683694,0.0586206263875383,0.0056899603810166,86.17550691219073,13.824493087809271
5361,vsp8_240802_Pd-0.867-Zn-0.133_pp0,vsp,8,240802,Pd-0.867-Zn-0.133,pp0,std,1.0,CO2R,100.0,0.0,0.0,0.0,0.0,0.0,0.0,0.0
5362,vsp8_240802_Pd-0.867-Zn-0.133_pp0,vsp,8,240802,Pd-0.867-Zn-0.133,pp0,avg,1.0,CO2R,100.0,3.4972516378737537,73.09883027474942,14.366404715127702,0.0247692787552978,0.0016859141869678,87.49515021939692,12.50484978060308
5363,vsp8_240802_Pd-0.867-Zn-0.133_pp0,vsp,8,240802,Pd-0.867-Zn-0.133,pp0,std,1.0,CO2R,200.0,0.0,0.0,0.0,0.0,0.0,0.0,0.0
5364,vsp8_240802_Pd-0.867-Zn-0.133_pp0,vsp,8,240802,Pd-0.867-Zn-0.133,pp0,avg,1.0,HER,50.0,2.4104675785123963,,,,,,
5365,vsp8_240802_Pd-0.867-Zn-0.133_pp0,vsp,8,240802,Pd-0.867-Zn-0.133,pp0,avg,1.0,CO2R,50.0,3.061371887043189,71.1427315909519,14.219056974459724,0.0077059978349815,0.0,85.3694945632466,14.630505436753396
5366,vsp8_240802_Pd-0.867-Zn-0.133_pp0,vsp,8,240802,Pd-0.867-Zn-0.133,pp0,std,1.0,CO2R,300.0,0.0,0.0,0.0,0.0,0.0,0.0,0.0
5367,vsp8_240802_Pd-0.867-Zn-0.133_pp0,vsp,8,240802,Pd-0.867-Zn-0.133,pp0,std,1.0,HER,50.0,0.0,0.0,0.0,0.0,0.0,0.0,0.0
5368,vsp8_240802_Pd-0.867-Zn-0.133_pp0,vsp,8,240802,Pd-0.867-Zn-0.133,pp0,avg,1.0,CO2R,300.0,3.945026990033223,78.20795580572936,5.306974459724951,0.0585288883180742,0.0063221782011295,83.58703093242168,16.412969067578317
5369,vsp8_240802_Pd-0.867-Zn-0.133_pp0,vsp,8,240802,Pd-0.867-Zn-0.133,pp0,std,1.0,CO2R,50.0,0.0,0.0,0.0,0.0,0.0,0.0,0.0
5370,vsp8_240802_Pd-0.867-Zn-0.133_pp0_rep1,vsp,8,240802,Pd-0.867-Zn-0.133,pp0,1,,CO2R,100.0,3.4972516378737537,73.09883027474942,14.366404715127702,0.0247692787552978,0.0016859141869678,87.49515021939692,12.50484978060308
5371,vsp8_240802_Pd-0.867-Zn-0.133_pp0_rep1,vsp,8,240802,Pd-0.867-Zn-0.133,pp0,1,,CO2R,50.0,3.061371887043189,71.1427315909519,14.219056974459724,0.0077059978349815,0.0,85.3694945632466,14.630505436753396
5372,vsp8_240802_Pd-0.867-Zn-0.133_pp0_rep1,vsp,8,240802,Pd-0.867-Zn-0.133,pp0,1,,CO2R,200.0,3.772745046511628,74.81449705999289,11.290520628683694,0.0586206263875383,0.0056899603810166,86.17550691219073,13.824493087809271
5373,vsp8_240802_Pd-0.867-Zn-0.133_pp0_rep1,vsp,8,240802,Pd-0.867-Zn-0.133,pp0,1,,CO2R,300.0,3.945026990033223,78.20795580572936,5.306974459724951,0.0585288883180742,0.0063221782011295,83.58703093242168,16.412969067578317
5374,vsp8_240802_Pd-0.867-Zn-0.133_pp0_rep1,vsp,8,240802,Pd-0.867-Zn-0.133,pp0,1,,CO2R,150.0,3.630774764119601,74.48031973885205,12.56876227897839,0.0410986551199016,0.0030908426761077,87.09821442502292,12.901785574977083
5375,vsp8_240802_Pd-0.867-Zn-0.133_pp0_rep1,vsp,8,240802,Pd-0.867-Zn-0.133,pp0,1,,HER,50.0,2.4104675785123963,,,,,,
5376,vsp8_240802_Pd-0.889-Zn-0.111_pp0,vsp,8,240802,Pd-0.889-Zn-0.111,pp0,std,1.0,CO2R,300.0,0.0,0.0,0.0,0.0,0.0,0.0,0.0
5377,vsp8_240802_Pd-0.889-Zn-0.111_pp0,vsp,8,240802,Pd-0.889-Zn-0.111,pp0,avg,1.0,CO2R,300.0,3.9193833156146174,80.25047605097407,4.705304518664047,0.1058657321615324,0.0207929416392705,85.08622880730955,14.913771192690447
5378,vsp8_240802_Pd-0.889-Zn-0.111_pp0,vsp,8,240802,Pd-0.889-Zn-0.111,pp0,avg,1.0,HER,50.0,2.389970099173554,,,,,,
5379,vsp8_240802_Pd-0.889-Zn-0.111_pp0,vsp,8,240802,Pd-0.889-Zn-0.111,pp0,std,1.0,HER,50.0,0.0,0.0,0.0,0.0,0.0,0.0,0.0
5380,vsp8_240802_Pd-0.889-Zn-0.111_pp0,vsp,8,240802,Pd-0.889-Zn-0.111,pp0,avg,1.0,CO2R,150.0,3.6670346378737535,69.64071229780912,17.367387033398824,0.3031025815092747,0.0511393970046924,87.36695469182528,12.633045308174715
5381,vsp8_240802_Pd-0.889-Zn-0.111_pp0,vsp,8,240802,Pd-0.889-Zn-0.111,pp0,avg,1.0,CO2R,50.0,3.154846495016612,57.99744711125992,30.884086444007856,0.0528411280113021,0.0059006996543875,88.94027538293346,11.059724617066536
5382,vsp8_240802_Pd-0.889-Zn-0.111_pp0,vsp,8,240802,Pd-0.889-Zn-0.111,pp0,std,1.0,CO2R,50.0,0.0,0.0,0.0,0.0,0.0,0.0,0.0
5383,vsp8_240802_Pd-0.889-Zn-0.111_pp0,vsp,8,240802,Pd-0.889-Zn-0.111,pp0,std,1.0,CO2R,200.0,0.0,0.0,0.0,0.0,0.0,0.0,0.0
5384,vsp8_240802_Pd-0.889-Zn-0.111_pp0,vsp,8,240802,Pd-0.889-Zn-0.111,pp0,avg,1.0,CO2R,100.0,3.491233551495017,63.143191947937815,24.43025540275049,0.2366842192172908,0.0375115906600354,87.85110319714316,12.14889680285684
5385,vsp8_240802_Pd-0.889-Zn-0.111_pp0,vsp,8,240802,Pd-0.889-Zn-0.111,pp0,std,1.0,CO2R,100.0,0.0,0.0,0.0,0.0,0.0,0.0,0.0
5386,vsp8_240802_Pd-0.889-Zn-0.111_pp0,vsp,8,240802,Pd-0.889-Zn-0.111,pp0,avg,1.0,CO2R,200.0,3.793416697674419,75.18770009834898,11.8799115913556,0.2432893602187035,0.043201551041052,87.3590455103608,12.6409544896392
5387,vsp8_240802_Pd-0.889-Zn-0.111_pp0,vsp,8,240802,Pd-0.889-Zn-0.111,pp0,std,1.0,CO2R,150.0,0.0,0.0,0.0,0.0,0.0,0.0,0.0
5388,vsp8_240802_Pd-0.889-Zn-0.111_pp0_rep1,vsp,8,240802,Pd-0.889-Zn-0.111,pp0,1,,CO2R,200.0,3.793416697674419,75.18770009834898,11.8799115913556,0.2432893602187035,0.043201551041052,87.3590455103608,12.6409544896392
5389,vsp8_240802_Pd-0.889-Zn-0.111_pp0_rep1,vsp,8,240802,Pd-0.889-Zn-0.111,pp0,1,,CO2R,50.0,3.154846495016612,57.99744711125992,30.884086444007856,0.0528411280113021,0.0059006996543875,88.94027538293346,11.059724617066536
5390,vsp8_240802_Pd-0.889-Zn-0.111_pp0_rep1,vsp,8,240802,Pd-0.889-Zn-0.111,pp0,1,,HER,50.0,2.389970099173554,,,,,,
5391,vsp8_240802_Pd-0.889-Zn-0.111_pp0_rep1,vsp,8,240802,Pd-0.889-Zn-0.111,pp0,1,,CO2R,150.0,3.6670346378737535,69.64071229780912,17.367387033398824,0.3031025815092747,0.0511393970046924,87.36695469182528,12.633045308174715
5392,vsp8_240802_Pd-0.889-Zn-0.111_pp0_rep1,vsp,8,240802,Pd-0.889-Zn-0.111,pp0,1,,CO2R,300.0,3.9193833156146174,80.25047605097407,4.705304518664047,0.1058657321615324,0.0207929416392705,85.08622880730955,14.913771192690447
5393,vsp8_240802_Pd-0.889-Zn-0.111_pp0_rep1,vsp,8,240802,Pd-0.889-Zn-0.111,pp0,1,,CO2R,100.0,3.491233551495017,63.143191947937815,24.43025540275049,0.2366842192172908,0.0375115906600354,87.85110319714316,12.14889680285684
5394,vsp8_240802_Pd-1.0_pp0,vsp,8,240802,Pd-1.0,pp0,std,3.0,CO2R,50.0,0.0,0.0,0.0,0.0,0.0,0.0,0.0
5395,vsp8_240802_Pd-1.0_pp0,vsp,8,240802,Pd-1.0,pp0,std,3.0,CO2R,300.0,0.0,0.0,0.0,0.0,0.0,0.0,0.0
5396,vsp8_240802_Pd-1.0_pp0,vsp,8,240802,Pd-1.0,pp0,avg,3.0,HER,50.0,2.602203553719008,,,,,,
5397,vsp8_240802_Pd-1.0_pp0,vsp,8,240802,Pd-1.0,pp0,std,3.0,HER,50.0,0.0,0.0,0.0,0.0,0.0,0.0,0.0
5398,vsp8_240802_Pd-1.0_pp0,vsp,8,240802,Pd-1.0,pp0,avg,3.0,CO2R,300.0,3.881746455149501,79.83761953587646,3.1704322200392925,0.0442177494816799,0.0028098569782798,83.05985750812562,16.940142491874383
5399,vsp8_240802_Pd-1.0_pp0,vsp,8,240802,Pd-1.0,pp0,avg,3.0,CO2R,50.0,3.192954149501661,62.54744815752579,24.79862475442043,0.0165128525035319,0.0,87.36258576444976,12.63741423555024
5400,vsp8_240802_Pd-1.0_pp0,vsp,8,240802,Pd-1.0,pp0,std,3.0,CO2R,100.0,0.0,0.0,0.0,0.0,0.0,0.0,0.0
5401,vsp8_240802_Pd-1.0_pp0,vsp,8,240802,Pd-1.0,pp0,avg,3.0,CO2R,150.0,3.6595008671096334,76.47659503232963,12.264243614931235,0.0759591215162468,0.0042147854674197,88.82859168198578,11.171408318014215
5402,vsp8_240802_Pd-1.0_pp0,vsp,8,240802,Pd-1.0,pp0,std,3.0,CO2R,150.0,0.0,0.0,0.0,0.0,0.0,0.0,0.0
5403,vsp8_240802_Pd-1.0_pp0,vsp,8,240802,Pd-1.0,pp0,avg,3.0,CO2R,200.0,3.815266262458472,78.83561070539245,8.457760314341847,0.0902702603526411,0.0054792211076456,87.40024204733666,12.59975795266334
5404,vsp8_240802_Pd-1.0_pp0,vsp,8,240802,Pd-1.0,pp0,std,3.0,CO2R,200.0,0.0,0.0,0.0,0.0,0.0,0.0,0.0
5405,vsp8_240802_Pd-1.0_pp0,vsp,8,240802,Pd-1.0,pp0,avg,3.0,CO2R,100.0,3.509881495016612,71.06237837159179,18.06483300589391,0.0517402711777333,0.0033718283739357,89.18726638643383,10.812733613566166
5406,vsp8_240802_Pd-1.0_pp0_rep1,vsp,8,240802,Pd-1.0,pp0,1,,CO2R,300.0,3.881746455149501,79.83761953587646,3.1704322200392925,0.0442177494816799,0.0028098569782798,83.05985750812562,16.940142491874383
5407,vsp8_240802_Pd-1.0_pp0_rep1,vsp,8,240802,Pd-1.0,pp0,1,,CO2R,50.0,3.192954149501661,62.54744815752579,24.79862475442043,0.0165128525035319,0.0,87.36258576444976,12.63741423555024
5408,vsp8_240802_Pd-1.0_pp0_rep1,vsp,8,240802,Pd-1.0,pp0,1,,CO2R,150.0,3.6595008671096334,76.47659503232963,12.264243614931235,0.0759591215162468,0.0042147854674197,88.82859168198578,11.171408318014215
5409,vsp8_240802_Pd-1.0_pp0_rep1,vsp,8,240802,Pd-1.0,pp0,1,,CO2R,200.0,3.815266262458472,78.83561070539245,8.457760314341847,0.0902702603526411,0.0054792211076456,87.40024204733666,12.59975795266334
5410,vsp8_240802_Pd-1.0_pp0_rep1,vsp,8,240802,Pd-1.0,pp0,1,,HER,50.0,2.602203553719008,,,,,,
5411,vsp8_240802_Pd-1.0_pp0_rep1,vsp,8,240802,Pd-1.0,pp0,1,,CO2R,100.0,3.509881495016612,71.06237837159179,18.06483300589391,0.0517402711777333,0.0033718283739357,89.18726638643383,10.812733613566166
